Repository: harryfyjiswalker/Personal-Projects-2

# Personal-Projects

This repository includes:
* Previous [programmes](https://github.com/harryfyjiswalker/Personal-Projects-2/tree/main/Part%20II%20Code) written during my Master's (2023-24) for electrochemical and structural analysis of Na-ion cathodes
* Practice of and notes on [key machine learning techniques](https://github.com/harryfyjiswalker/Personal-Projects-2/tree/main/Key%20ML%20Techniques%20-%20Notes%20and%20Practice), through:
   * Geron's "Hands-on Machine Learning with Scikit-Learn, Keras & TensorFlow"
   * DeepLearningAI Labs
   * Kaggle Competitions
   * Current focus on developing grasp of [ensemble methods](https://github.com/harryfyjiswalker/Personal-Projects-2/tree/main/Key%20ML%20Techniques%20-%20Notes%20and%20Practice/Ensemble%20Methods)
* Notes on AI Theory from Andrew Ng & DeepLearning.AI's [Machine Learning, NLP, and Deep Learning Specialisations](https://github.com/harryfyjiswalker/Personal-Projects-2/tree/main/DeepLearning.AI%20Course%20Notes%20and%20Labs/Machine%20Learning%20Specialisation%20Notes%20%26%20Code)
* Technical practice of fundamental Python skills through:
  * University of Helsinki's [Python Programming MOOC](https://github.com/harryfyjiswalker/Personal-Projects-2/tree/main/Python%20Practice/University%20of%20Helsinki%20Python%20Programming%20MOOC)
  * [Advent of Code](https://github.com/harryfyjiswalker/Personal-Projects-2/tree/main/Python%20Practice/Advent%20of%20Code%20Solutions)
  * [Exercism](https://github.com/harryfyjiswalker/Personal-Projects-2/tree/main/Python%20Practice/Exercism%20Exercises)
* Work on Na-ion batteries is documented in [Na_ion_independent_research](https://github.com/harryfyjiswalker/Personal-Projects-2/tree/main/Na_ion_independent_research).

# Na_ion_independent_research

Data mining: [Huang & Cole (2020)'s](https://www.nature.com/articles/s41597-020-00602-2) database extractor does not extract current, which is needed for reliable comparison of discharge capacities. This is built on by [Guo et al. (2024)](https://pmc.ncbi.nlm.nih.gov/articles/PMC11009284/), whose cathodedataextractor extracts capacity, current, and voltage limits from rate performance data, as well as cyclability data. 

Resulting questions aiming to solve over coming months:
* Can we extend this to include phase composition to inform understanding of the relationship between structure and chemical properties, to build on Maughan et al. (2023)'s [progress](https://www.nature.com/articles/s43246-023-00337-8)?
* Can we then build predictive models for optimising battery composition based on these parameters for any layered-oxide structure type, building on Sekine et al. (2024)'s [success](https://pubs.rsc.org/en/content/articlelanding/2024/ta/d4ta04809a) with the O3 structure?

Work into data mining techniques is documented [here](https://github.com/harryfyjiswalker/Na_ion_independent_research/tree/main/Data%20mining):
* Code for [generation of training set](https://github.com/harryfyjiswalker/Na_ion_independent_research/tree/main/Data%20mining/Training%20Set%20Generation) comprising layered-oxide Na-ion battery compositions, puncutation, numbers, and prose for Named Entity Recognition.

Work into electrochemical performance prediction is documented [here](https://github.com/harryfyjiswalker/Na_ion_independent_research/tree/main/Predictive%20Modelling).

File: Na_ion_independent_research/Data Preprocessing/cathode_mats230911.csv (part 1 of 23)
Doi,Year,Name,Abbreviation,Sintering temperature,Sintering time,Category,Cycle,Capacity,Retention,Current: mAg-1,Current: C,Voltage lower limit,Voltage upper limit,Elements
10.1016/j.actamat.2020.08.015,2020,NaNi0.67SbO2,,800.0,15.0,Cycling performance,1.0,102.5,,,,2.0,4.0,"{'Na': '1', 'Ni': '0.67', 'Sb': '1', 'O': '2'}"
10.1016/j.actamat.2020.08.015,2020,NaRu0.03Ni0.67Sb0.3O2,,800.0,15.0,Cycling performance,1.0,103.9,,,,2.0,4.0,"{'Na': '1', 'Ru': '0.03', 'Ni': '0.67', 'Sb': '0.3', 'O': '2'}"
10.1016/j.actamat.2020.08.015,2020,NaRu0.07Ni0.67Sb0.27O2,,800.0,15.0,Cycling performance,1.0,112.7,,,,2.0,4.0,"{'Na': '1', 'Ru': '0.07', 'Ni': '0.67', 'Sb': '0.27', 'O': '2'}"
10.1016/j.actamat.2020.08.015,2020,NaRu0.1Ni0.67Sb0.23O2,,800.0,15.0,Cycling performance,1.0,117.8,,,,2.0,4.0,"{'Na': '1', 'Ru': '0.1', 'Ni': '0.67', 'Sb': '0.23', 'O': '2'}"
10.1016/j.actamat.2020.08.015,2020,NaRu0.07Ni0.67Sb0.27O2,,800.0,15.0,Rate performance,,114.6,,20.0,,2.0,4.0,"{'Na': '1', 'Ru': '0.07', 'Ni': '0.67', 'Sb': '0.27', 'O': '2'}"
10.1016/j.actamat.2020.08.015,2020,NaRu0.07Ni0.67Sb0.27O2,,800.0,15.0,Rate performance,,93.7,,40.0,,2.0,4.0,"{'Na': '1', 'Ru': '0.07', 'Ni': '0.67', 'Sb': '0.27', 'O': '2'}"
10.1016/j.actamat.2020.08.015,2020,NaRu0.07Ni0.67Sb0.27O2,,800.0,15.0,Rate performance,,83.8,,100.0,,2.0,4.0,"{'Na': '1', 'Ru': '0.07', 'Ni': '0.67', 'Sb': '0.27', 'O': '2'}"
10.1016/j.actamat.2020.08.015,2020,NaRu0.07Ni0.67Sb0.27O2,,800.0,15.0,Rate performance,,76.9,,200.0,,2.0,4.0,"{'Na': '1', 'Ru': '0.07', 'Ni': '0.67', 'Sb': '0.27', 'O': '2'}"
10.1016/j.actamat.2020.08.015,2020,NaRu0.07Ni0.67Sb0.27O2,,800.0,15.0,Rate performance,,70.7,,400.0,,2.0,4.0,"{'Na': '1', 'Ru': '0.07', 'Ni': '0.67', 'Sb': '0.27', 'O': '2'}"
10.1016/j.actamat.2020.08.015,2020,NaRu0.07Ni0.67Sb0.27O2,,800.0,15.0,Rate performance,,60.0,,1000.0,,2.0,4.0,"{'Na': '1', 'Ru': '0.07', 'Ni': '0.67', 'Sb': '0.27', 'O': '2'}"
10.1016/j.actamat.2020.08.015,2020,NaNi0.67Sb0.33O2,,800.0,15.0,Cycling performance,100.0,44.1,,20.0,,2.0,4.0,"{'Na': '1', 'Ni': '0.67', 'Sb': '0.33', 'O': '2'}"
10.1016/j.actamat.2020.08.015,2020,NaNi0.67Sb0.33O2,,800.0,15.0,Cycling performance,1.0,111.6,,20.0,,2.0,4.0,"{'Na': '1', 'Ni': '0.67', 'Sb': '0.33', 'O': '2'}"
10.1016/j.actamat.2020.08.015,2020,NaNi0.67Sb0.33O2,,800.0,15.0,Cycling performance,100.0,,39.5,20.0,,2.0,4.0,"{'Na': '1', 'Ni': '0.67', 'Sb': '0.33', 'O': '2'}"
10.1016/j.actamat.2020.08.015,2020,NaRu0.07Ni0.67Sb0.27O2,,800.0,15.0,Cycling performance,100.0,64.5,,20.0,,2.0,4.0,"{'Na': '1', 'Ru': '0.07', 'Ni': '0.67', 'Sb': '0.27', 'O': '2'}"
10.1016/j.actamat.2020.08.015,2020,NaRu0.07Ni0.67Sb0.27O2,,800.0,15.0,Cycling performance,1.0,117.3,,20.0,,2.0,4.0,"{'Na': '1', 'Ru': '0.07', 'Ni': '0.67', 'Sb': '0.27', 'O': '2'}"
10.1016/j.actamat.2020.08.015,2020,NaRu0.07Ni0.67Sb0.27O2,,800.0,15.0,Cycling performance,100.0,,55.0,20.0,,2.0,4.0,"{'Na': '1', 'Ru': '0.07', 'Ni': '0.67', 'Sb': '0.27', 'O': '2'}"
10.1016/j.actamat.2020.08.015,2020,NaRu0.07Ni0.67Sb0.27O2,,800.0,15.0,Cycling performance,200.0,54.0,,200.0,,2.0,4.0,"{'Na': '1', 'Ru': '0.07', 'Ni': '0.67', 'Sb': '0.27', 'O': '2'}"
10.1016/j.actamat.2020.08.015,2020,NaRu0.07Ni0.67Sb0.27O2,,800.0,15.0,Cycling performance,1.0,111.3,,200.0,,2.0,4.0,"{'Na': '1', 'Ru': '0.07', 'Ni': '0.67', 'Sb': '0.27', 'O': '2'}"
10.1016/j.actamat.2020.08.015,2020,NaRu0.07Ni0.67Sb0.27O2,,800.0,15.0,Cycling performance,200.0,,48.5,200.0,,2.0,4.0,"{'Na': '1', 'Ru': '0.07', 'Ni': '0.67', 'Sb': '0.27', 'O': '2'}"
10.1016/j.apsusc.2019.143814,2019,Na0.67Mn0.5Fe0.5O2,MF,900.0,12.0,Cycling performance,100.0,,72.0,200.0,,1.5,4.2,"{'Na': '0.67', 'Mn': '0.5', 'Fe': '0.5', 'O': '2'}"
10.1016/j.apsusc.2019.143814,2019,Na0.67Mn0.5Fe0.5O2,MF,900.0,12.0,Rate performance,,179.0,,10.0,,1.5,4.2,"{'Na': '0.67', 'Mn': '0.5', 'Fe': '0.5', 'O': '2'}"
10.1016/j.apsusc.2019.143814,2019,Na0.67Mn0.5Fe0.5O2,MF,900.0,12.0,Rate performance,,134.0,,20.0,,1.5,4.2,"{'Na': '0.67', 'Mn': '0.5', 'Fe': '0.5', 'O': '2'}"
10.1016/j.apsusc.2019.143814,2019,Na0.67Mn0.5Fe0.5O2,MF,900.0,12.0,Rate performance,,104.0,,40.0,,1.5,4.2,"{'Na': '0.67', 'Mn': '0.5', 'Fe': '0.5', 'O': '2'}"
10.1016/j.apsusc.2019.143814,2019,Na0.67Mn0.5Fe0.5O2,MF,900.0,12.0,Rate performance,,63.0,,100.0,,1.5,4.2,"{'Na': '0.67', 'Mn': '0.5', 'Fe': '0.5', 'O': '2'}"
10.1016/j.apsusc.2019.143814,2019,Na0.67Mn0.5Fe0.5O2,MF,900.0,12.0,Rate performance,,26.0,,200.0,,1.5,4.2,"{'Na': '0.67', 'Mn': '0.5', 'Fe': '0.5', 'O': '2'}"
10.1016/j.apsusc.2019.143814,2019,Na0.67Mn0.5Fe0.5O2,MF,900.0,12.0,Rate performance,,187.0,,10.0,,1.5,4.2,"{'Na': '0.67', 'Mn': '0.5', 'Fe': '0.5', 'O': '2'}"
10.1016/j.apsusc.2019.143814,2019,Na0.67Mn0.5Fe0.5O2,MF,900.0,12.0,Rate performance,,166.0,,20.0,,1.5,4.2,"{'Na': '0.67', 'Mn': '0.5', 'Fe': '0.5', 'O': '2'}"
10.1016/j.apsusc.2019.143814,2019,Na0.67Mn0.5Fe0.5O2,MF,900.0,12.0,Rate performance,,151.0,,40.0,,1.5,4.2,"{'Na': '0.67', 'Mn': '0.5', 'Fe': '0.5', 'O': '2'}"
10.1016/j.apsusc.2019.143814,2019,Na0.67Mn0.5Fe0.5O2,MF,900.0,12.0,Rate performance,,120.0,,100.0,,1.5,4.2,"{'Na': '0.67', 'Mn': '0.5', 'Fe': '0.5', 'O': '2'}"
10.1016/j.apsusc.2019.143814,2019,Na0.67Mn0.5Fe0.5O2,MF,900.0,12.0,Rate performance,,87.0,,200.0,,1.5,4.2,"{'Na': '0.67', 'Mn': '0.5', 'Fe': '0.5', 'O': '2'}"
10.1016/j.apsusc.2019.143814,2019,Na0.67Mn0.5Fe0.5O2,MF,900.0,12.0,Rate performance,,61.0,,400.0,,1.5,4.2,"{'Na': '0.67', 'Mn': '0.5', 'Fe': '0.5', 'O': '2'}"
10.1016/j.apsusc.2019.143814,2019,Na0.67Mn0.5Fe0.5O2,MF,900.0,12.0,Rate performance,,15.0,,1000.0,,1.5,4.2,"{'Na': '0.67', 'Mn': '0.5', 'Fe': '0.5', 'O': '2'}"
10.1016/j.apsusc.2019.143814,2019,Na0.67Mn0.5Fe0.5O2,MF,900.0,12.0,Cycling performance,50.0,,67.0,20.0,,1.5,4.2,"{'Na': '0.67', 'Mn': '0.5', 'Fe': '0.5', 'O': '2'}"
10.1016/j.apsusc.2019.143814,2019,Na0.67Mn0.5Fe0.5O2,MF,900.0,12.0,Cycling performance,50.0,,78.0,20.0,,1.5,4.2,"{'Na': '0.67', 'Mn': '0.5', 'Fe': '0.5', 'O': '2'}"
10.1016/j.apsusc.2019.143814,2019,Na0.67Mn0.5Fe0.5O2,MF,900.0,12.0,Cycling performance,100.0,,20.0,200.0,,1.5,4.2,"{'Na': '0.67', 'Mn': '0.5', 'Fe': '0.5', 'O': '2'}"
10.1016/j.apsusc.2020.147105,2020,Na0.67MnO2,,900.0,15.0,Cycling performance,1000.0,74.1,,1000.0,,2.0,4.0,"{'Na': '0.67', 'Mn': '1', 'O': '2'}"
10.1016/j.apsusc.2020.147105,2020,Na0.67MnO2,,900.0,15.0,Cycling performance,1.0,84.1,,1000.0,,2.0,4.0,"{'Na': '0.67', 'Mn': '1', 'O': '2'}"
10.1016/j.apsusc.2020.147105,2020,Na0.67MnO2,,900.0,15.0,Cycling performance,1000.0,,88.1,1000.0,,2.0,4.0,"{'Na': '0.67', 'Mn': '1', 'O': '2'}"
10.1016/j.apsusc.2020.147105,2020,Na0.67MnO2,,900.0,15.0,Cycling performance,1.0,81.3,,,,2.0,4.0,"{'Na': '0.67', 'Mn': '1', 'O': '2'}"
10.1016/j.apsusc.2020.147105,2020,Na0.67Mn0.7Ni0.3O2,,900.0,15.0,Cycling performance,1.0,67.3,,,,2.0,4.0,"{'Na': '0.67', 'Mn': '0.7', 'Ni': '0.3', 'O': '2'}"
10.1016/j.apsusc.2020.147105,2020,Na0.67Mn0.7Cu0.3O2,,900.0,15.0,Cycling performance,1.0,76.0,,,,2.0,4.0,"{'Na': '0.67', 'Mn': '0.7', 'Cu': '0.3', 'O': '2'}"
10.1016/j.apsusc.2020.147105,2020,Na0.67Mn0.7Ni0.15Cu0.15O2,,900.0,15.0,Cycling performance,1.0,85.6,,,,2.0,4.0,"{'Na': '0.67', 'Mn': '0.7', 'Ni': '0.15', 'Cu': '0.15', 'O': '2'}"
10.1016/j.apsusc.2020.147105,2020,Na0.67MnO2,,900.0,15.0,Cycling performance,1.0,85.8,,,,2.0,4.0,"{'Na': '0.67', 'Mn': '1', 'O': '2'}"
10.1016/j.apsusc.2020.147105,2020,Na0.67Mn0.7Ni0.3O2,,900.0,15.0,Cycling performance,1.0,70.0,,,,2.0,4.0,"{'Na': '0.67', 'Mn': '0.7', 'Ni': '0.3', 'O': '2'}"
10.1016/j.apsusc.2020.147105,2020,Na0.67Mn0.7Cu0.3O2,,900.0,15.0,Cycling performance,1.0,53.9,,,,2.0,4.0,"{'Na': '0.67', 'Mn': '0.7', 'Cu': '0.3', 'O': '2'}"
10.1016/j.apsusc.2020.147105,2020,Na0.67Mn0.7Ni0.15Cu0.15O2,,900.0,15.0,Cycling performance,1.0,84.2,,,,2.0,4.0,"{'Na': '0.67', 'Mn': '0.7', 'Ni': '0.15', 'Cu': '0.15', 'O': '2'}"
10.1016/j.apsusc.2020.147105,2020,Na0.67MnO2,,900.0,15.0,Rate performance,,154.9,,50.0,,2.0,4.0,"{'Na': '0.67', 'Mn': '1', 'O': '2'}"
10.1016/j.apsusc.2020.147105,2020,Na0.67MnO2,,900.0,15.0,Rate performance,,47.5,,2000.0,,2.0,4.0,"{'Na': '0.67', 'Mn': '1', 'O': '2'}"
10.1016/j.apsusc.2020.147105,2020,Na0.67Mn0.7Ni0.3O2,,900.0,15.0,Rate performance,,85.2,,50.0,,2.0,4.0,"{'Na': '0.67', 'Mn': '0.7', 'Ni': '0.3', 'O': '2'}"
10.1016/j.apsusc.2020.147105,2020,Na0.67Mn0.7Ni0.3O2,,900.0,15.0,Rate performance,,85.9,,50.0,,2.0,4.0,"{'Na': '0.67', 'Mn': '0.7', 'Ni': '0.3', 'O': '2'}"
10.1016/j.apsusc.2020.147105,2020,Na0.67MnO2,,900.0,15.0,Cycling performance,1000.0,43.8,,,,2.0,4.0,"{'Na': '0.67', 'Mn': '1', 'O': '2'}"
10.1016/j.apsusc.2020.147105,2020,Na0.67MnO2,,900.0,15.0,Cycling performance,1.0,85.9,,,,2.0,4.0,"{'Na': '0.67', 'Mn': '1', 'O': '2'}"
10.1016/j.apsusc.2020.147105,2020,Na0.67MnO2,,900.0,15.0,Cycling performance,1000.0,,51.0,,,2.0,4.0,"{'Na': '0.67', 'Mn': '1', 'O': '2'}"
10.1016/j.apsusc.2020.147105,2020,Na0.67Mn0.7Ni0.3O2,,900.0,15.0,Cycling performance,1000.0,49.9,,,,2.0,4.0,"{'Na': '0.67', 'Mn': '0.7', 'Ni': '0.3', 'O': '2'}"
10.1016/j.apsusc.2020.147105,2020,Na0.67Mn0.7Ni0.3O2,,900.0,15.0,Cycling performance,1000.0,,71.3,,,2.0,4.0,"{'Na': '0.67', 'Mn': '0.7', 'Ni': '0.3', 'O': '2'}"
10.1016/j.apsusc.2020.147105,2020,Na0.67Mn0.7Cu0.3O2,,900.0,15.0,Cycling performance,1000.0,46.0,,,,2.0,4.0,"{'Na': '0.67', 'Mn': '0.7', 'Cu': '0.3', 'O': '2'}"
10.1016/j.apsusc.2020.147105,2020,Na0.67Mn0.7Cu0.3O2,,900.0,15.0,Cycling performance,1.0,54.4,,,,2.0,4.0,"{'Na': '0.67', 'Mn': '0.7', 'Cu': '0.3', 'O': '2'}"
10.1016/j.apsusc.2020.147105,2020,Na0.67Mn0.7Cu0.3O2,,900.0,15.0,Cycling performance,1000.0,,84.6,,,2.0,4.0,"{'Na': '0.67', 'Mn': '0.7', 'Cu': '0.3', 'O': '2'}"
10.1016/j.apsusc.2020.147105,2020,Na0.67Mn0.7Ni0.15Cu0.15O2,,900.0,15.0,Cycling performance,1000.0,74.1,,,,2.0,4.0,"{'Na': '0.67', 'Mn': '0.7', 'Ni': '0.15', 'Cu': '0.15', 'O': '2'}"
10.1016/j.apsusc.2020.147105,2020,Na0.67Mn0.7Ni0.15Cu0.15O2,,900.0,15.0,Cycling performance,1.0,84.1,,,,2.0,4.0,"{'Na': '0.67', 'Mn': '0.7', 'Ni': '0.15', 'Cu': '0.15', 'O': '2'}"
10.1016/j.apsusc.2020.147105,2020,Na0.67Mn0.7Ni0.15Cu0.15O2,,900.0,15.0,Cycling performance,1000.0,,88.1,,,2.0,4.0,"{'Na': '0.67', 'Mn': '0.7', 'Ni': '0.15', 'Cu': '0.15', 'O': '2'}"
10.1016/j.apsusc.2020.147105,2020,Na0.67Mn0.7Ni0.15Cu0.15O2,,900.0,15.0,Cycling performance,50.0,,84.0,,,0.1,3.5,"{'Na': '0.67', 'Mn': '0.7', 'Ni': '0.15', 'Cu': '0.15', 'O': '2'}"
10.1016/j.apsusc.2020.147105,2020,Na0.67Mn0.7Ni0.15Cu0.15O2,,900.0,15.0,Rate performance,,74.1,,1000.0,,0.1,3.5,"{'Na': '0.67', 'Mn': '0.7', 'Ni': '0.15', 'Cu': '0.15', 'O': '2'}"
10.1016/j.apsusc.2020.147695,2021,NaMn0.35Co0.05Ni0.6O2,NMC,900.0,12.0,Cycling performance,1.0,151.0,,,0.1,1.5,3.6,"{'Na': '1', 'Mn': '0.35', 'Co': '0.05', 'Ni': '0.6', 'O': '2'}"
10.1016/j.apsusc.2020.147695,2021,NaMn0.35Co0.05Ni0.6O2,NMC,900.0,12.0,Cycling performance,120.0,83.0,,,0.1,1.5,3.6,"{'Na': '1', 'Mn': '0.35', 'Co': '0.05', 'Ni': '0.6', 'O': '2'}"
10.1016/j.apsusc.2020.147695,2021,NaMn0.35Co0.05Ni0.6O2,NMC,900.0,12.0,Cycling performance,120.0,,55.0,,0.1,1.5,3.6,"{'Na': '1', 'Mn': '0.35', 'Co': '0.05', 'Ni': '0.6', 'O': '2'}"
10.1016/j.apsusc.2020.147695,2021,NaMn0.35Co0.05Ni0.6O2,NMC,900.0,12.0,Rate performance,,151.0,,,0.1,1.5,3.6,"{'Na': '1', 'Mn': '0.35', 'Co': '0.05', 'Ni': '0.6', 'O': '2'}"
10.1016/j.apsusc.2020.147695,2021,NaMn0.35Co0.05Ni0.6O2,NMC,900.0,12.0,Rate performance,,126.0,,,0.2,1.5,3.6,"{'Na': '1', 'Mn': '0.35', 'Co': '0.05', 'Ni': '0.6', 'O': '2'}"
10.1016/j.apsusc.2020.147695,2021,NaMn0.35Co0.05Ni0.6O2,NMC,900.0,12.0,Rate performance,,111.0,,,0.5,1.5,3.6,"{'Na': '1', 'Mn': '0.35', 'Co': '0.05', 'Ni': '0.6', 'O': '2'}"
10.1016/j.apsusc.2020.147695,2021,NaMn0.35Co0.05Ni0.6O2,NMC,900.0,12.0,Rate performance,,91.0,,,1.0,1.5,3.6,"{'Na': '1', 'Mn': '0.35', 'Co': '0.05', 'Ni': '0.6', 'O': '2'}"
10.1016/j.apsusc.2020.147695,2021,NaMn0.35Co0.05Ni0.6O2,NMC,900.0,12.0,Rate performance,,132.0,,,0.1,1.5,3.6,"{'Na': '1', 'Mn': '0.35', 'Co': '0.05', 'Ni': '0.6', 'O': '2'}"
10.1016/j.apsusc.2020.147695,2021,NaMn0.35Co0.05Ni0.6O2,NMC,900.0,12.0,Rate performance,,100.0,,,0.2,1.5,3.6,"{'Na': '1', 'Mn': '0.35', 'Co': '0.05', 'Ni': '0.6', 'O': '2'}"
10.1016/j.apsusc.2020.147695,2021,NaMn0.35Co0.05Ni0.6O2,NMC,900.0,12.0,Rate performance,,88.0,,,0.5,1.5,3.6,"{'Na': '1', 'Mn': '0.35', 'Co': '0.05', 'Ni': '0.6', 'O': '2'}"
10.1016/j.apsusc.2020.147695,2021,NaMn0.35Co0.05Ni0.6O2,NMC,900.0,12.0,Rate performance,,78.0,,,1.0,1.5,3.6,"{'Na': '1', 'Mn': '0.35', 'Co': '0.05', 'Ni': '0.6', 'O': '2'}"
10.1016/j.apsusc.2020.147695,2021,NaMn0.35Co0.05Ni0.6O2,NMC,900.0,12.0,Cycling performance,1.0,100.0,,,,1.5,3.6,"{'Na': '1', 'Mn': '0.35', 'Co': '0.05', 'Ni': '0.6', 'O': '2'}"
10.1016/j.apsusc.2020.147695,2021,NaMn0.35Co0.05Ni0.6O2,NMC,900.0,12.0,Cycling performance,60.0,51.0,,,,1.5,3.6,"{'Na': '1', 'Mn': '0.35', 'Co': '0.05', 'Ni': '0.6', 'O': '2'}"
10.1016/j.apsusc.2020.147695,2021,NaMn0.35Co0.05Ni0.6O2,NMC,900.0,12.0,Cycling performance,60.0,,51.0,,,1.5,3.6,"{'Na': '1', 'Mn': '0.35', 'Co': '0.05', 'Ni': '0.6', 'O': '2'}"
10.1016/j.apsusc.2020.147695,2021,NaMn0.35Co0.05Ni0.6O2,NMC,900.0,12.0,Cycling performance,120.0,,25.0,,,1.5,3.6,"{'Na': '1', 'Mn': '0.35', 'Co': '0.05', 'Ni': '0.6', 'O': '2'}"
10.1016/j.apsusc.2020.147695,2021,NaMn0.35Co0.05Ni0.6O2,NMC,900.0,12.0,Cycling performance,120.0,25.0,,,,1.5,3.6,"{'Na': '1', 'Mn': '0.35', 'Co': '0.05', 'Ni': '0.6', 'O': '2'}"
10.1016/j.apsusc.2020.147695,2021,NaMn0.35Co0.05Ni0.6O2,NMC,900.0,12.0,Cycling performance,1.0,126.0,,,,1.5,3.6,"{'Na': '1', 'Mn': '0.35', 'Co': '0.05', 'Ni': '0.6', 'O': '2'}"
10.1016/j.apsusc.2020.147695,2021,NaMn0.35Co0.05Ni0.6O2,NMC,900.0,12.0,Cycling performance,60.0,105.8,,,,1.5,3.6,"{'Na': '1', 'Mn': '0.35', 'Co': '0.05', 'Ni': '0.6', 'O': '2'}"
10.1016/j.apsusc.2020.147695,2021,NaMn0.35Co0.05Ni0.6O2,NMC,900.0,12.0,Cycling performance,60.0,,84.0,,,1.5,3.6,"{'Na': '1', 'Mn': '0.35', 'Co': '0.05', 'Ni': '0.6', 'O': '2'}"
10.1016/j.apsusc.2020.147695,2021,NaMn0.35Co0.05Ni0.6O2,NMC,900.0,12.0,Cycling performance,120.0,70.0,,,,1.5,3.6,"{'Na': '1', 'Mn': '0.35', 'Co': '0.05', 'Ni': '0.6', 'O': '2'}"
10.1016/j.apsusc.2021.151449,2022,NaCrO2,NC,900.0,12.0,Rate performance,,126.5,,,0.5,,,"{'Na': '1', 'Cr': '1', 'O': '2'}"
10.1016/j.apsusc.2021.151449,2022,NaCrO2,NC,900.0,12.0,Cycling performance,1.0,110.0,,,1.0,2.5,3.6,"{'Na': '1', 'Cr': '1', 'O': '2'}"
10.1016/j.apsusc.2021.151449,2022,NaCrO2,NC,900.0,12.0,Cycling performance,40.0,97.9,,,1.0,2.5,3.6,"{'Na': '1', 'Cr': '1', 'O': '2'}"
10.1016/j.apsusc.2021.151449,2022,NaCrO2,NC,900.0,12.0,Cycling performance,40.0,,89.0,,1.0,2.5,3.6,"{'Na': '1', 'Cr': '1', 'O': '2'}"
10.1016/j.apsusc.2021.151449,2022,NaCrO2,NC,900.0,12.0,Cycling performance,3.0,13.0,,,5.0,2.5,3.6,"{'Na': '1', 'Cr': '1', 'O': '2'}"
10.1016/j.apsusc.2021.151449,2022,NaCrO2,NC,900.0,12.0,Cycling performance,40.0,,82.0,,1.0,2.5,3.6,"{'Na': '1', 'Cr': '1', 'O': '2'}"
10.1016/j.apsusc.2021.151449,2022,NaCrO2,NC,900.0,12.0,Cycling performance,40.0,,79.0,,1.0,2.5,3.6,"{'Na': '1', 'Cr': '1', 'O': '2'}"
10.1016/j.apsusc.2021.151449,2022,NaCrO2,NC,900.0,12.0,Cycling performance,40.0,,63.5,,,2.5,3.6,"{'Na': '1', 'Cr': '1', 'O': '2'}"
10.1016/j.apsusc.2022.154147,2022,P2-Na0.67Mn0.37Ni0.33O2,,900.0,4.0,Cycling performance,200.0,,87.2,,,,,"{'Na': '0.67', 'Mn': '0.37', 'Ni': '0.33', 'O': '2'}"
10.1016/j.apsusc.2022.154147,2022,T-Na0.67Mn0.67Ni0.33O2,NNM,900.0,4.0,Rate performance,,53.4,,4000.0,,2.0,4.3,"{'Na': '0.67', 'Mn': '0.67', 'Ni': '0.33', 'O': '2'}"
10.1016/j.apsusc.2022.154147,2022,T-Na0.67Mn0.67Ni0.33O2,NNM,900.0,4.0,Cycling performance,1.0,125.0,,,,2.0,4.3,"{'Na': '0.67', 'Mn': '0.67', 'Ni': '0.33', 'O': '2'}"
10.1016/j.apsusc.2022.154147,2022,T-Na0.67Mn0.67Ni0.33O2,NNM,900.0,4.0,Cycling performance,200.0,83.0,,,,2.0,4.3,"{'Na': '0.67', 'Mn': '0.67', 'Ni': '0.33', 'O': '2'}"
10.1016/j.apsusc.2022.154147,2022,T-Na0.67Mn0.67Ni0.33O2,NNM,900.0,4.0,Cycling performance,200.0,,66.4,,,2.0,4.3,"{'Na': '0.67', 'Mn': '0.67', 'Ni': '0.33', 'O': '2'}"
10.1016/j.apsusc.2022.154147,2022,T-Na0.67Mn0.67Ni0.33O2,NNM,900.0,4.0,Cycling performance,1.0,16.0,,,,2.0,4.3,"{'Na': '0.67', 'Mn': '0.67', 'Ni': '0.33', 'O': '2'}"
10.1016/j.apsusc.2022.154147,2022,T-Na0.67Mn0.67Ni0.33O2,NNM,900.0,4.0,Cycling performance,200.0,14.0,,,,2.0,4.3,"{'Na': '0.67', 'Mn': '0.67', 'Ni': '0.33', 'O': '2'}"
10.1016/j.apsusc.2022.154147,2022,T-Na0.67Mn0.67Ni0.33O2,NNM,900.0,4.0,Cycling performance,200.0,,87.2,,,2.0,4.3,"{'Na': '0.67', 'Mn': '0.67', 'Ni': '0.33', 'O': '2'}"
10.1016/j.apsusc.2022.154147,2022,T-Na0.67Mn0.67Ni0.33O2,NNM,900.0,4.0,Cycling performance,200.0,95.0,,,,2.0,4.3,"{'Na': '0.67', 'Mn': '0.67', 'Ni': '0.33', 'O': '2'}"
10.1016/j.apsusc.2022.154147,2022,T-Na0.67Mn0.67Ni0.33O2,NNM,900.0,4.0,Cycling performance,1.0,124.0,,20.0,,2.0,4.3,"{'Na': '0.67', 'Mn': '0.67', 'Ni': '0.33', 'O': '2'}"
10.1016/j.apsusc.2022.154147,2022,T-Na0.67Mn0.67Ni0.33O2,NNM,900.0,4.0,Cycling performance,120.0,,91.9,,,2.0,4.3,"{'Na': '0.67', 'Mn': '0.67', 'Ni': '0.33', 'O': '2'}"
10.1016/j.apsusc.2022.155097,2023,P2-Na0.8Mn0.9Cu0.1O2,NCMO,900.0,12.0,Rate performance,,166.5,,,0.1,1.5,4.5,"{'Na': '0.8', 'Mn': '0.9', 'Cu': '0.1', 'O': '2'}"
10.1016/j.apsusc.2022.155097,2023,P2-Na0.8Mn0.9Cu0.1O2,NCMO,900.0,12.0,Rate performance,,154.1,,,0.2,1.5,4.5,"{'Na': '0.8', 'Mn': '0.9', 'Cu': '0.1', 'O': '2'}"
10.1016/j.apsusc.2022.155097,2023,P2-Na0.8Mn0.9Cu0.1O2,NCMO,900.0,12.0,Rate performance,,136.2,,,0.5,1.5,4.5,"{'Na': '0.8', 'Mn': '0.9', 'Cu': '0.1', 'O': '2'}"
10.1016/j.apsusc.2022.155097,2023,P2-Na0.8Mn0.9Cu0.1O2,NCMO,900.0,12.0,Rate performance,,122.1,,,1.0,1.5,4.5,"{'Na': '0.8', 'Mn': '0.9', 'Cu': '0.1', 'O': '2'}"
10.1016/j.apsusc.2022.155097,2023,P2-Na0.8Mn0.9Cu0.1O2,NCMO,900.0,12.0,Rate performance,,111.6,,,2.0,1.5,4.5,"{'Na': '0.8', 'Mn': '0.9', 'Cu': '0.1', 'O': '2'}"
10.1016/j.apsusc.2022.155097,2023,P2-Na0.8Mn0.9Cu0.1O2,NCMO,900.0,12.0,Rate performance,,98.5,,,5.0,1.5,4.5,"{'Na': '0.8', 'Mn': '0.9', 'Cu': '0.1', 'O': '2'}"
10.1016/j.apsusc.2022.155097,2023,P2-Na0.8Mn0.9Cu0.1O2,NCMO,900.0,12.0,Rate performance,,90.1,,,10.0,1.5,4.5,"{'Na': '0.8', 'Mn': '0.9', 'Cu': '0.1', 'O': '2'}"
10.1016/j.apsusc.2022.155097,2023,P2-Na0.8Mn0.9Cu0.1O2,NCMO,900.0,12.0,Rate performance,,147.1,,,0.1,1.5,4.5,"{'Na': '0.8', 'Mn': '0.9', 'Cu': '0.1', 'O': '2'}"
10.1016/j.apsusc.2022.155097,2023,P2-Na0.8Mn0.9Cu0.1O2,NCMO,900.0,12.0,Cycling performance,50.0,,45.8,,0.1,1.5,4.5,"{'Na': '0.8', 'Mn': '0.9', 'Cu': '0.1', 'O': '2'}"
10.1016/j.apsusc.2022.155097,2023,P2-Na0.8Li0.15Mn0.75Cu0.1O2,NLCMO,900.0,12.0,Cycling performance,50.0,,71.6,,0.1,1.5,4.5,"{'Na': '0.8', 'Li': '0.15', 'Mn': '0.75', 'Cu': '0.1', 'O': '2'}"
10.1016/j.apsusc.2022.155097,2023,P2-Na0.8Li0.15Mn0.75Cu0.1O2,NLCMO,900.0,12.0,Cycling performance,150.0,,65.1,,0.5,2.0,4.5,"{'Na': '0.8', 'Li': '0.15', 'Mn': '0.75', 'Cu': '0.1', 'O': '2'}"
10.1016/j.apsusc.2022.155097,2023,P2-Na0.8Li0.15Mn0.75Cu0.1O2,NLCMO,900.0,12.0,Cycling performance,150.0,,59.1,,0.5,2.5,4.5,"{'Na': '0.8', 'Li': '0.15', 'Mn': '0.75', 'Cu': '0.1', 'O': '2'}"
10.1016/j.apsusc.2022.155097,2023,P2-Na0.8Mn0.9Cu0.1O2,NCMO,900.0,12.0,Cycling performance,150.0,,39.9,,0.5,2.0,4.5,"{'Na': '0.8', 'Mn': '0.9', 'Cu': '0.1', 'O': '2'}"
10.1016/j.apsusc.2022.155097,2023,P2-Na0.8Mn0.9Cu0.1O2,NCMO,900.0,12.0,Cycling performance,150.0,,20.8,,0.5,2.5,4.5,"{'Na': '0.8', 'Mn': '0.9', 'Cu': '0.1', 'O': '2'}"
10.1016/j.apsusc.2022.155097,2023,P2-Na0.8Li0.15Mn0.75Cu0.1O2,NLCMO,900.0,12.0,Cycling performance,300.0,,63.4,,2.0,2.0,4.5,"{'Na': '0.8', 'Li': '0.15', 'Mn': '0.75', 'Cu': '0.1', 'O': '2'}"
10.1016/j.apsusc.2022.155097,2023,P2-Na0.8Mn0.9Cu0.1O2,NCMO,900.0,12.0,Cycling performance,300.0,,41.7,,2.0,2.0,4.5,"{'Na': '0.8', 'Mn': '0.9', 'Cu': '0.1', 'O': '2'}"
10.1016/j.apsusc.2022.155097,2023,P2-Na0.8Mn0.9Cu0.1O2,NCMO,900.0,12.0,Cycling performance,1.0,159.7,,,0.1,1.5,4.5,"{'Na': '0.8', 'Mn': '0.9', 'Cu': '0.1', 'O': '2'}"
10.1016/j.apsusc.2022.155097,2023,P2-Na0.8Mn0.9Cu0.1O2,NCMO,900.0,12.0,Cycling performance,50.0,114.3,,,0.1,1.5,4.5,"{'Na': '0.8', 'Mn': '0.9', 'Cu': '0.1', 'O': '2'}"
10.1016/j.apsusc.2022.155097,2023,P2-Na0.8Mn0.9Cu0.1O2,NCMO,900.0,12.0,Cycling performance,50.0,,71.6,,0.1,1.5,4.5,"{'Na': '0.8', 'Mn': '0.9', 'Cu': '0.1', 'O': '2'}"
10.1016/j.apsusc.2022.155097,2023,P2-Na0.8Li0.15Mn0.75Cu0.1O2,NLCMO,900.0,12.0,Cycling performance,1.0,208.4,,,0.1,1.5,4.5,"{'Na': '0.8', 'Li': '0.15', 'Mn': '0.75', 'Cu': '0.1', 'O': '2'}"
10.1016/j.apsusc.2022.155097,2023,P2-Na0.8Li0.15Mn0.75Cu0.1O2,NLCMO,900.0,12.0,Cycling performance,300.0,,20.0,,2.0,2.5,4.5,"{'Na': '0.8', 'Li': '0.15', 'Mn': '0.75', 'Cu': '0.1', 'O': '2'}"
10.1016/j.apsusc.2022.155673,2023,Na0.67MnO2,NMO,950.0,10.0,Rate performance,,83.0,,10.0,,2.0,4.1,"{'Na': '0.67', 'Mn': '1', 'O': '2'}"
10.1016/j.apsusc.2022.155673,2023,Na0.67MnO2,NMO,950.0,10.0,Rate performance,,81.2,,1500.0,,2.0,4.1,"{'Na': '0.67', 'Mn': '1', 'O': '2'}"
10.1016/j.apt.2018.01.027,2018,Na0.66Li0.2Ti0.5Mn0.5O2,,800.0,10.0,Cycling performance,100.0,128.0,,,0.1,,,"{'Na': '0.66', 'Li': '0.2', 'Ti': '0.5', 'Mn': '0.5', 'O': '2'}"
10.1016/j.apt.2018.01.027,2018,Na0.66Li0.2Ti0.5Mn0.5O2,,800.0,10.0,Cycling performance,100.0,72.0,,,5.0,,,"{'Na': '0.66', 'Li': '0.2', 'Ti': '0.5', 'Mn': '0.5', 'O': '2'}"
10.1016/j.apt.2018.01.027,2018,P2-Na0.66Li0.2Ti0.5Mn0.5O2,,800.0,10.0,Rate performance,,65.0,,20.0,,,,"{'Na': '0.66', 'Li': '0.2', 'Ti': '0.5', 'Mn': '0.5', 'O': '2'}"
10.1016/j.apt.2019.10.010,2020,P2-Na0.67Mn0.5Fe0.5O2,,,,Cycling performance,1.0,217.9,,,0.1,,,"{'Na': '0.67', 'Mn': '0.5', 'Fe': '0.5', 'O': '2'}"
10.1016/j.apt.2019.10.010,2020,P2-Na0.67Mn0.5Fe0.5O2,,,,Cycling performance,1.0,171.3,,,0.5,,,"{'Na': '0.67', 'Mn': '0.5', 'Fe': '0.5', 'O': '2'}"
10.1016/j.apt.2019.10.010,2020,P2-Na0.67Mn0.5Fe0.5O2,,,,Cycling performance,1.0,117.4,,,2.0,,,"{'Na': '0.67', 'Mn': '0.5', 'Fe': '0.5', 'O': '2'}"
10.1016/j.apt.2019.10.010,2020,Na0.67Mn0.5Fe0.5O2,,,,Cycling performance,1.0,217.9,,,0.1,1.5,4.2,"{'Na': '0.67', 'Mn': '0.5', 'Fe': '0.5', 'O': '2'}"
10.1016/j.apt.2019.10.010,2020,Na0.67Mn0.5Fe0.5O2,,,,Rate performance,,217.9,,,0.1,1.5,4.2,"{'Na': '0.67', 'Mn': '0.5', 'Fe': '0.5', 'O': '2'}"
10.1016/j.apt.2019.10.010,2020,Na0.67Mn0.5Fe0.5O2,,,,Rate performance,,194.9,,,0.2,1.5,4.2,"{'Na': '0.67', 'Mn': '0.5', 'Fe': '0.5', 'O': '2'}"
10.1016/j.apt.2019.10.010,2020,Na0.67Mn0.5Fe0.5O2,,,,Rate performance,,171.3,,,0.5,1.5,4.2,"{'Na': '0.67', 'Mn': '0.5', 'Fe': '0.5', 'O': '2'}"
10.1016/j.apt.2019.10.010,2020,Na0.67Mn0.5Fe0.5O2,,,,Rate performance,,142.3,,,1.0,1.5,4.2,"{'Na': '0.67', 'Mn': '0.5', 'Fe': '0.5', 'O': '2'}"
10.1016/j.apt.2019.10.010,2020,Na0.67Mn0.5Fe0.5O2,,,,Rate performance,,117.4,,,2.0,1.5,4.2,"{'Na': '0.67', 'Mn': '0.5', 'Fe': '0.5', 'O': '2'}"
10.1016/j.apt.2019.10.010,2020,Na0.67Mn0.5Fe0.5O2,,,,Cycling performance,130.0,,100.0,,0.1,1.5,4.2,"{'Na': '0.67', 'Mn': '0.5', 'Fe': '0.5', 'O': '2'}"
10.1016/j.cap.2015.12.014,2016,Na0.6Li0.6Mn0.72Co0.1Ni0.18O2,NLNCM,800.0,6.0,Cycling performance,1.0,284.0,,,,,,"{'Na': '0.6', 'Li': '0.6', 'Mn': '0.72', 'Co': '0.1', 'Ni': '0.18', 'O': '2'}"
10.1016/j.cap.2015.12.014,2016,Na0.6Li0.6Mn0.72Co0.1Ni0.18O2,NLNCM,800.0,6.0,Cycling performance,1.0,237.0,,,,,,"{'Na': '0.6', 'Li': '0.6', 'Mn': '0.72', 'Co': '0.1', 'Ni': '0.18', 'O': '2'}"
10.1016/j.cap.2015.12.014,2016,Na0.6Li0.6Mn0.72Co0.1Ni0.18O2,NLNCM,800.0,6.0,Rate performance,,284.0,,,0.1,2.0,4.6,"{'Na': '0.6', 'Li': '0.6', 'Mn': '0.72', 'Co': '0.1', 'Ni': '0.18', 'O': '2'}"
10.1016/j.cap.2015.12.014,2016,Na0.6Li0.6Mn0.72Co0.1Ni0.18O2,NLNCM,800.0,6.0,Cycling performance,25.0,,88.0,,,2.0,4.6,"{'Na': '0.6', 'Li': '0.6', 'Mn': '0.72', 'Co': '0.1', 'Ni': '0.18', 'O': '2'}"
10.1016/j.cap.2018.08.011,2018,NaMnO2,,,,Cycling performance,20.0,132.0,,,,2.52,3.54,"{'Na': '1', 'Mn': '1', 'O': '2'}"
10.1016/j.carbon.2019.08.050,2019,Na0.67Mn0.67Ni0.33O2,NNMO,900.0,12.0,Cycling performance,150.0,74.5,,,,,,"{'Na': '0.67', 'Mn': '0.67', 'Ni': '0.33', 'O': '2'}"
10.1016/j.carbon.2019.08.050,2019,Na0.67Mn0.67Ni0.33O2,NNMO,900.0,12.0,Cycling performance,1.0,78.3,,,,,,"{'Na': '0.67', 'Mn': '0.67', 'Ni': '0.33', 'O': '2'}"
10.1016/j.carbon.2019.08.050,2019,Na0.67Mn0.67Ni0.33O2,NNMO,900.0,12.0,Cycling performance,150.0,,95.1,,,,,"{'Na': '0.67', 'Mn': '0.67', 'Ni': '0.33', 'O': '2'}"
10.1016/j.carbon.2019.08.050,2019,Na0.67Mn0.67Ni0.33O2,NNMO,900.0,12.0,Cycling performance,1.0,80.0,,,,,,"{'Na': '0.67', 'Mn': '0.67', 'Ni': '0.33', 'O': '2'}"
10.1016/j.carbon.2019.08.050,2019,Na0.67Mn0.67Ni0.33O2,NNMO,900.0,12.0,Cycling performance,3.0,21.3,,,,,,"{'Na': '0.67', 'Mn': '0.67', 'Ni': '0.33', 'O': '2'}"
10.1016/j.carbon.2019.11.011,2020,Na0.8Mn0.66Ni0.22Zn0.06O2,,900.0,15.0,Cycling performance,100.0,124.0,,12.0,,,,"{'Na': '0.8', 'Mn': '0.66', 'Ni': '0.22', 'Zn': '0.06', 'O': '2'}"
10.1016/j.carbon.2019.11.011,2020,Na0.8Mn0.66Ni0.22Zn0.06O2,,900.0,15.0,Cycling performance,1.0,136.7,,12.0,,,,"{'Na': '0.8', 'Mn': '0.66', 'Ni': '0.22', 'Zn': '0.06', 'O': '2'}"
10.1016/j.carbon.2019.11.011,2020,Na0.8Mn0.66Ni0.22Zn0.06O2,,900.0,15.0,Cycling performance,100.0,,90.7,12.0,,,,"{'Na': '0.8', 'Mn': '0.66', 'Ni': '0.22', 'Zn': '0.06', 'O': '2'}"
10.1016/j.carbon.2019.11.011,2020,P2-Na0.8Mn0.66Ni0.22Zn0.06O2,,900.0,15.0,Cycling performance,1.0,97.0,,12.0,,,,"{'Na': '0.8', 'Mn': '0.66', 'Ni': '0.22', 'Zn': '0.06', 'O': '2'}"
10.1016/j.carbon.2019.11.011,2020,P2-Na0.8Mn0.66Ni0.22Zn0.06O2,,900.0,15.0,Cycling performance,100.0,88.0,,12.0,,,,"{'Na': '0.8', 'Mn': '0.66', 'Ni': '0.22', 'Zn': '0.06', 'O': '2'}"
10.1016/j.carbon.2019.11.011,2020,P2-Na0.8Mn0.66Ni0.22Zn0.06O2,,900.0,15.0,Cycling performance,100.0,,90.7,12.0,,,,"{'Na': '0.8', 'Mn': '0.66', 'Ni': '0.22', 'Zn': '0.06', 'O': '2'}"
10.1016/j.carbon.2019.11.011,2020,P2-Na0.8Mn0.66Ni0.22Zn0.06O2,,900.0,15.0,Cycling performance,1.0,72.0,,,,,,"{'Na': '0.8', 'Mn': '0.66', 'Ni': '0.22', 'Zn': '0.06', 'O': '2'}"
10.1016/j.carbon.2019.11.011,2020,P2-Na0.8Mn0.66Ni0.22Zn0.06O2,,900.0,15.0,Cycling performance,100.0,50.3,,,,,,"{'Na': '0.8', 'Mn': '0.66', 'Ni': '0.22', 'Zn': '0.06', 'O': '2'}"
10.1016/j.carbon.2019.11.011,2020,P2-Na0.8Mn0.66Ni0.22Zn0.06O2,,900.0,15.0,Cycling performance,100.0,,69.8,,,,,"{'Na': '0.8', 'Mn': '0.66', 'Ni': '0.22', 'Zn': '0.06', 'O': '2'}"
10.1016/j.carbon.2022.04.010,2022,Na0.67Ti0.3Mn0.37Ni0.33O2,,500.0,8.0,Rate performance,,134.5,,335.0,,1.0,4.0,"{'Na': '0.67', 'Ti': '0.3', 'Mn': '0.37', 'Ni': '0.33', 'O': '2'}"
10.1016/j.cclet.2020.05.025,2021,Na0.7Mn0.6Co0.1Ni0.3O2,,,,Cycling performance,200.0,,87.9,,0.5,,,"{'Na': '0.7', 'Mn': '0.6', 'Co': '0.1', 'Ni': '0.3', 'O': '2'}"
10.1016/j.cclet.2020.05.025,2021,Na0.7Mn0.6Co0.1Ni0.3O2,,,,Cycling performance,200.0,,37.0,,0.5,,,"{'Na': '0.7', 'Mn': '0.6', 'Co': '0.1', 'Ni': '0.3', 'O': '2'}"
10.1016/j.cclet.2020.05.025,2021,Na0.7Mn0.6Co0.1Ni0.3O2,,,,Cycling performance,500.0,,68.4,,2.0,,,"{'Na': '0.7', 'Mn': '0.6', 'Co': '0.1', 'Ni': '0.3', 'O': '2'}"
10.1016/j.cclet.2023.108606,2023,O3-NaMn0.5Ni0.5O2,,,,Cycling performance,200.0,86.6,,,1.0,2.0,4.5,"{'Na': '1', 'Mn': '0.5', 'Ni': '0.5', 'O': '2'}"
10.1016/j.cclet.2023.108606,2023,O3-NaMn0.5Ni0.5O2,,,,Cycling performance,1.0,105.2,,,1.0,2.0,4.5,"{'Na': '1', 'Mn': '0.5', 'Ni': '0.5', 'O': '2'}"
10.1016/j.cclet.2023.108606,2023,O3-NaMn0.5Ni0.5O2,,,,Cycling performance,200.0,,82.3,,1.0,2.0,4.5,"{'Na': '1', 'Mn': '0.5', 'Ni': '0.5', 'O': '2'}"
10.1016/j.cej.2017.01.109,2017,Na0.53MnO2,NMO,600.0,8.0,Rate performance,,135.7,,,0.1,2.0,4.3,"{'Na': '0.53', 'Mn': '1', 'O': '2'}"
10.1016/j.cej.2017.01.109,2017,Na0.53MnO2,NMO,600.0,8.0,Rate performance,,140.0,,,0.1,2.0,4.3,"{'Na': '0.53', 'Mn': '1', 'O': '2'}"
10.1016/j.cej.2017.01.109,2017,Na0.53MnO2,NMO,600.0,8.0,Cycling performance,1.0,135.7,,,,2.0,4.3,"{'Na': '0.53', 'Mn': '1', 'O': '2'}"
10.1016/j.cej.2017.01.109,2017,Na0.53MnO2,NMO,600.0,8.0,Cycling performance,1.0,140.0,,,,2.0,4.3,"{'Na': '0.53', 'Mn': '1', 'O': '2'}"
10.1016/j.cej.2017.01.109,2017,Na0.53MnO2,NMO,600.0,8.0,Cycling performance,50.0,,82.5,,,2.0,4.3,"{'Na': '0.53', 'Mn': '1', 'O': '2'}"
10.1016/j.cej.2017.01.109,2017,Na0.53MnO2,NMO,600.0,8.0,Cycling performance,50.0,,87.2,,,2.0,4.3,"{'Na': '0.53', 'Mn': '1', 'O': '2'}"
10.1016/j.cej.2017.01.109,2017,Na0.53MnO2,NMO,600.0,8.0,Cycling performance,50.0,,93.2,,,2.0,4.3,"{'Na': '0.53', 'Mn': '1', 'O': '2'}"
10.1016/j.cej.2017.01.109,2017,Na0.53MnO2,NMO,600.0,8.0,Cycling performance,50.0,83.6,,,,2.0,4.3,"{'Na': '0.53', 'Mn': '1', 'O': '2'}"
10.1016/j.cej.2017.01.109,2017,Na0.53MnO2,NMO,600.0,8.0,Cycling performance,1.0,117.7,,,,2.0,4.3,"{'Na': '0.53', 'Mn': '1', 'O': '2'}"
10.1016/j.cej.2017.01.109,2017,Na0.53MnO2,NMO,600.0,8.0,Cycling performance,50.0,,71.0,,,2.0,4.3,"{'Na': '0.53', 'Mn': '1', 'O': '2'}"
10.1016/j.cej.2017.01.109,2017,Na0.53MnO2,NMO,600.0,8.0,Cycling performance,50.0,91.3,,,,2.0,4.3,"{'Na': '0.53', 'Mn': '1', 'O': '2'}"
10.1016/j.cej.2017.01.109,2017,Na0.53MnO2,NMO,600.0,8.0,Cycling performance,1.0,122.9,,,,2.0,4.3,"{'Na': '0.53', 'Mn': '1', 'O': '2'}"
10.1016/j.cej.2017.01.109,2017,Na0.53MnO2,NMO,600.0,8.0,Cycling performance,50.0,,74.3,,,2.0,4.3,"{'Na': '0.53', 'Mn': '1', 'O': '2'}"
10.1016/j.cej.2017.01.109,2017,Na0.53MnO2,NMO,600.0,8.0,Rate performance,,121.3,,,0.2,2.0,4.3,"{'Na': '0.53', 'Mn': '1', 'O': '2'}"
10.1016/j.cej.2017.01.109,2017,Na0.53MnO2,NMO,600.0,8.0,Rate performance,,89.0,,,1.0,2.0,4.3,"{'Na': '0.53', 'Mn': '1', 'O': '2'}"
10.1016/j.cej.2017.01.109,2017,Na0.53MnO2,NMO,600.0,8.0,Rate performance,,73.4,,,8.0,2.0,4.3,"{'Na': '0.53', 'Mn': '1', 'O': '2'}"
10.1016/j.cej.2017.01.109,2017,Na0.53MnO2,NMO,600.0,8.0,Cycling performance,1.0,109.8,,,0.2,2.0,4.3,"{'Na': '0.53', 'Mn': '1', 'O': '2'}"
10.1016/j.cej.2017.01.109,2017,Na0.53MnO2,NMO,600.0,8.0,Cycling performance,1.0,121.3,,,0.2,2.0,4.3,"{'Na': '0.53', 'Mn': '1', 'O': '2'}"
10.1016/j.cej.2018.11.214,2019,Na0.65Mn0.75Ni0.25O1.9F0.1,,700.0,10.0,Rate performance,,163.7,,,0.1,,,"{'Na': '0.65', 'Mn': '0.75', 'Ni': '0.25', 'O': '1.9', 'F': '0.1'}"
10.1016/j.cej.2018.11.214,2019,Na0.65Mn0.75Ni0.25O2,,700.0,10.0,Cycling performance,1.0,156.3,,,0.1,1.5,3.75,"{'Na': '0.65', 'Mn': '0.75', 'Ni': '0.25', 'O': '2'}"
10.1016/j.cej.2019.05.010,2019,P3-Na0.65Mn0.75Ni0.25O2,NaMN,500.0,5.0,Cycling performance,100.0,,93.0,34.0,,,,"{'Na': '0.65', 'Mn': '0.75', 'Ni': '0.25', 'O': '2'}"
10.1016/j.cej.2019.05.010,2019,P3-Na0.65Mn0.75Ni0.25O2,NaMN,500.0,5.0,Rate performance,,165.0,,17.0,,1.5,3.75,"{'Na': '0.65', 'Mn': '0.75', 'Ni': '0.25', 'O': '2'}"
10.1016/j.cej.2019.05.010,2019,P3-Na0.65Mn0.75Ni0.25O2,NaMN,500.0,5.0,Rate performance,,153.2,,17.0,,1.5,3.75,"{'Na': '0.65', 'Mn': '0.75', 'Ni': '0.25', 'O': '2'}"
10.1016/j.cej.2019.05.010,2019,P3-Na0.65Mn0.75Ni0.25O2,NaMN,500.0,5.0,Rate performance,,159.4,,17.0,,1.5,3.75,"{'Na': '0.65', 'Mn': '0.75', 'Ni': '0.25', 'O': '2'}"
10.1016/j.cej.2019.05.010,2019,P3-Na0.65Mn0.75Ni0.25O2,NaMN,500.0,5.0,Cycling performance,1.0,135.4,,34.0,,1.5,3.75,"{'Na': '0.65', 'Mn': '0.75', 'Ni': '0.25', 'O': '2'}"
10.1016/j.cej.2019.05.010,2019,P3-Na0.65Mn0.75Ni0.25O2,NaMN,500.0,5.0,Cycling performance,1.0,133.6,,34.0,,1.5,3.75,"{'Na': '0.65', 'Mn': '0.75', 'Ni': '0.25', 'O': '2'}"
10.1016/j.cej.2019.05.010,2019,P3-Na0.65Mn0.75Ni0.25O2,NaMN,500.0,5.0,Cycling performance,1.0,130.2,,34.0,,1.5,3.75,"{'Na': '0.65', 'Mn': '0.75', 'Ni': '0.25', 'O': '2'}"
10.1016/j.cej.2019.05.010,2019,P3-Na0.65Mn0.75Ni0.25O2,NaMN,500.0,5.0,Rate performance,,102.8,,170.0,,1.5,3.75,"{'Na': '0.65', 'Mn': '0.75', 'Ni': '0.25', 'O': '2'}"
10.1016/j.cej.2019.05.010,2019,P3-Na0.65Mn0.75Ni0.25O2,NaMN,500.0,5.0,Rate performance,,97.4,,170.0,,1.5,3.75,"{'Na': '0.65', 'Mn': '0.75', 'Ni': '0.25', 'O': '2'}"
10.1016/j.cej.2019.05.010,2019,P3-Na0.65Mn0.75Ni0.25O2,NaMN,500.0,5.0,Rate performance,,95.2,,170.0,,1.5,3.75,"{'Na': '0.65', 'Mn': '0.75', 'Ni': '0.25', 'O': '2'}"
10.1016/j.cej.2019.05.010,2019,P3-Na0.65Mn0.75Ni0.25O2,NaMN,500.0,5.0,Cycling performance,200.0,47.5,,,,1.5,3.75,"{'Na': '0.65', 'Mn': '0.75', 'Ni': '0.25', 'O': '2'}"
10.1016/j.cej.2019.05.010,2019,P3-Na0.65Mn0.75Ni0.25O2,NaMN,500.0,5.0,Cycling performance,200.0,82.0,,,,1.5,3.75,"{'Na': '0.65', 'Mn': '0.75', 'Ni': '0.25', 'O': '2'}"
10.1016/j.cej.2019.05.010,2019,P3-Na0.65Mn0.75Ni0.25O2,NaMN,500.0,5.0,Cycling performance,200.0,74.9,,,,1.5,3.75,"{'Na': '0.65', 'Mn': '0.75', 'Ni': '0.25', 'O': '2'}"
10.1016/j.cej.2019.05.010,2019,P3-Na0.65Mn0.75Ni0.25O2,NaMN,500.0,5.0,Cycling performance,1.0,196.0,,,,1.5,4.2,"{'Na': '0.65', 'Mn': '0.75', 'Ni': '0.25', 'O': '2'}"
10.1016/j.cej.2019.05.010,2019,P3-Na0.65Mn0.75Ni0.25O2,NaMN,500.0,5.0,Cycling performance,1.0,179.4,,,,1.5,4.2,"{'Na': '0.65', 'Mn': '0.75', 'Ni': '0.25', 'O': '2'}"
10.1016/j.cej.2019.05.010,2019,P3-Na0.65Mn0.75Ni0.25O2,NaMN,500.0,5.0,Cycling performance,1.0,178.2,,,,1.5,4.2,"{'Na': '0.65', 'Mn': '0.75', 'Ni': '0.25', 'O': '2'}"
10.1016/j.cej.2019.05.010,2019,P3-Na0.65Mn0.75Ni0.25O2,NaMN,500.0,5.0,Cycling performance,1.0,128.0,,,,0.05,3.75,"{'Na': '0.65', 'Mn': '0.75', 'Ni': '0.25', 'O': '2'}"
10.1016/j.cej.2019.122697,2020,Na0.7MnO2.05,,750.0,12.0,Cycling performance,100.0,103.9,,1000.0,,,,"{'Na': '0.7', 'Mn': '1', 'O': '2.05'}"
10.1016/j.cej.2019.122697,2020,Na0.7MnO2.05,,750.0,12.0,Cycling performance,1.0,112.4,,1000.0,,,,"{'Na': '0.7', 'Mn': '1', 'O': '2.05'}"
10.1016/j.cej.2019.122697,2020,Na0.7MnO2.05,,750.0,12.0,Cycling performance,100.0,,92.4,1000.0,,,,"{'Na': '0.7', 'Mn': '1', 'O': '2.05'}"
10.1016/j.cej.2019.122697,2020,Na0.7MnO2.05,,750.0,12.0,Rate performance,,93.8,,1000.0,,2.0,4.5,"{'Na': '0.7', 'Mn': '1', 'O': '2.05'}"
10.1016/j.cej.2019.122697,2020,Na0.7MnO2.05,,750.0,12.0,Rate performance,,100.0,,1000.0,,2.0,4.5,"{'Na': '0.7', 'Mn': '1', 'O': '2.05'}"
10.1016/j.cej.2019.122697,2020,Na0.7MnO2.05,,750.0,12.0,Rate performance,,98.6,,1000.0,,2.0,4.5,"{'Na': '0.7', 'Mn': '1', 'O': '2.05'}"
10.1016/j.cej.2019.122697,2020,Na0.7MnO2.05,,750.0,12.0,Cycling performance,6.0,92.8,,1000.0,,2.0,4.5,"{'Na': '0.7', 'Mn': '1', 'O': '2.05'}"
10.1016/j.cej.2019.122697,2020,Na0.7MnO2.05,,750.0,12.0,Cycling performance,100.0,,62.4,1000.0,,2.0,4.5,"{'Na': '0.7', 'Mn': '1', 'O': '2.05'}"
10.1016/j.cej.2019.122697,2020,Na0.7MnO2.05,,750.0,12.0,Cycling performance,100.0,57.9,,1000.0,,2.0,4.5,"{'Na': '0.7', 'Mn': '1', 'O': '2.05'}"
10.1016/j.cej.2019.122697,2020,Na0.7MnO2.05,,750.0,12.0,Cycling performance,100.0,96.0,,1000.0,,2.0,4.5,"{'Na': '0.7', 'Mn': '1', 'O': '2.05'}"
10.1016/j.cej.2019.122697,2020,Na0.7MnO2.05,,750.0,12.0,Cycling performance,100.0,,76.6,,,2.0,4.5,"{'Na': '0.7', 'Mn': '1', 'O': '2.05'}"
10.1016/j.cej.2019.122978,2020,NaMn0.5Ni0.5O2,NNM,850.0,15.0,Cycling performance,500.0,133.0,,3750.0,,2.0,4.0,"{'Na': '1', 'Mn': '0.5', 'Ni': '0.5', 'O': '2'}"
10.1016/j.cej.2019.122978,2020,NaMn0.5Ni0.5O2,NNM,850.0,15.0,Cycling performance,1.0,190.0,,3750.0,,2.0,4.0,"{'Na': '1', 'Mn': '0.5', 'Ni': '0.5', 'O': '2'}"
10.1016/j.cej.2019.122978,2020,NaMn0.5Ni0.5O2,NNM,850.0,15.0,Cycling performance,500.0,,70.0,3750.0,,2.0,4.0,"{'Na': '1', 'Mn': '0.5', 'Ni': '0.5', 'O': '2'}"
10.1016/j.cej.2019.122978,2020,NaMn0.5Ni0.5O2,NNM,850.0,15.0,Rate performance,,133.0,,3750.0,,2.0,4.0,"{'Na': '1', 'Mn': '0.5', 'Ni': '0.5', 'O': '2'}"
10.1016/j.cej.2019.122978,2020,NaMn0.5Ni0.5O2,NNM,850.0,15.0,Rate performance,,125.0,,3750.0,,2.0,4.0,"{'Na': '1', 'Mn': '0.5', 'Ni': '0.5', 'O': '2'}"
10.1016/j.cej.2019.122978,2020,NaMn0.5Ni0.5O2,NNM,850.0,15.0,Rate performance,,120.0,,3750.0,,2.0,4.0,"{'Na': '1', 'Mn': '0.5', 'Ni': '0.5', 'O': '2'}"
10.1016/j.cej.2019.122978,2020,NaMn0.5Ni0.5O2,NNM,850.0,15.0,Rate performance,,116.0,,3750.0,,2.0,4.0,"{'Na': '1', 'Mn': '0.5', 'Ni': '0.5', 'O': '2'}"
10.1016/j.cej.2019.122978,2020,NaMn0.5Ni0.5O2,NNM,850.0,15.0,Rate performance,,112.0,,3750.0,,2.0,4.0,"{'Na': '1', 'Mn': '0.5', 'Ni': '0.5', 'O': '2'}"
10.1016/j.cej.2019.122978,2020,NaMn0.5Ni0.5O2,NNM,850.0,15.0,Rate performance,,106.0,,3750.0,,2.0,4.0,"{'Na': '1', 'Mn': '0.5', 'Ni': '0.5', 'O': '2'}"
10.1016/j.cej.2019.122978,2020,NaMn0.5Ni0.5O2,NNM,850.0,15.0,Rate performance,,97.0,,3750.0,,2.0,4.0,"{'Na': '1', 'Mn': '0.5', 'Ni': '0.5', 'O': '2'}"
10.1016/j.cej.2019.122978,2020,NaMn0.5Ni0.5O2,NNM,850.0,15.0,Rate performance,,72.0,,3750.0,,2.0,4.0,"{'Na': '1', 'Mn': '0.5', 'Ni': '0.5', 'O': '2'}"
10.1016/j.cej.2019.122978,2020,NaMn0.5Ni0.5O2,NNM,850.0,15.0,Rate performance,,54.0,,3750.0,,2.0,4.0,"{'Na': '1', 'Mn': '0.5', 'Ni': '0.5', 'O': '2'}"
10.1016/j.cej.2019.122978,2020,NaMn0.5Ni0.5O2,NNM,850.0,15.0,Rate performance,,40.0,,3750.0,,2.0,4.0,"{'Na': '1', 'Mn': '0.5', 'Ni': '0.5', 'O': '2'}"
10.1016/j.cej.2019.122978,2020,NaMn0.5Ni0.5O2,NNM,850.0,15.0,Cycling performance,100.0,,77.3,,,2.0,4.0,"{'Na': '1', 'Mn': '0.5', 'Ni': '0.5', 'O': '2'}"
10.1016/j.cej.2019.122978,2020,NaMn0.5Ni0.5O2,NNM,850.0,15.0,Cycling performance,500.0,,33.9,,,2.0,4.0,"{'Na': '1', 'Mn': '0.5', 'Ni': '0.5', 'O': '2'}"
10.1016/j.cej.2019.123087,2020,Na0.57Sr0.05Mn0.6Co0.2Ni0.2O2,NSMNC,900.0,10.0,Cycling performance,1.0,120.9,,,0.1,1.9,4.0,"{'Na': '0.57', 'Sr': '0.05', 'Mn': '0.6', 'Co': '0.2', 'Ni': '0.2', 'O': '2'}"
10.1016/j.cej.2019.123087,2020,Na0.57Sr0.05Mn0.6Co0.2Ni0.2O2,NSMNC,900.0,10.0,Cycling performance,200.0,103.5,,,0.1,1.9,4.0,"{'Na': '0.57', 'Sr': '0.05', 'Mn': '0.6', 'Co': '0.2', 'Ni': '0.2', 'O': '2'}"
10.1016/j.cej.2019.123087,2020,Na0.57Sr0.05Mn0.6Co0.2Ni0.2O2,NSMNC,900.0,10.0,Cycling performance,200.0,,85.6,,0.1,1.9,4.0,"{'Na': '0.57', 'Sr': '0.05', 'Mn': '0.6', 'Co': '0.2', 'Ni': '0.2', 'O': '2'}"
10.1016/j.cej.2019.123087,2020,Na0.57Sr0.05Mn0.6Co0.2Ni0.2O2,NSMNC,900.0,10.0,Cycling performance,1.0,101.1,,,1.0,1.9,4.0,"{'Na': '0.57', 'Sr': '0.05', 'Mn': '0.6', 'Co': '0.2', 'Ni': '0.2', 'O': '2'}"
10.1016/j.cej.2019.123087,2020,Na0.57Sr0.05Mn0.6Co0.2Ni0.2O2,NSMNC,900.0,10.0,Cycling performance,200.0,82.4,,,1.0,1.9,4.0,"{'Na': '0.57', 'Sr': '0.05', 'Mn': '0.6', 'Co': '0.2', 'Ni': '0.2', 'O': '2'}"
10.1016/j.cej.2019.123087,2020,Na0.57Sr0.05Mn0.6Co0.2Ni0.2O2,NSMNC,900.0,10.0,Cycling performance,200.0,,81.5,,1.0,1.9,4.0,"{'Na': '0.57', 'Sr': '0.05', 'Mn': '0.6', 'Co': '0.2', 'Ni': '0.2', 'O': '2'}"
10.1016/j.cej.2019.123087,2020,Na0.57Sr0.05Mn0.6Co0.2Ni0.2O2,NSMNC,900.0,10.0,Rate performance,,59.6,,,10.0,1.9,4.0,"{'Na': '0.57', 'Sr': '0.05', 'Mn': '0.6', 'Co': '0.2', 'Ni': '0.2', 'O': '2'}"
10.1016/j.cej.2019.123087,2020,Na0.57Sr0.05Mn0.6Co0.2Ni0.2O2,NSMNC,900.0,10.0,Cycling performance,56.0,120.9,,,0.1,1.9,4.0,"{'Na': '0.57', 'Sr': '0.05', 'Mn': '0.6', 'Co': '0.2', 'Ni': '0.2', 'O': '2'}"
10.1016/j.cej.2019.123087,2020,Na0.57Sr0.05Mn0.6Co0.2Ni0.2O2,NSMNC,900.0,10.0,Cycling performance,1.0,122.1,,,0.1,1.9,4.0,"{'Na': '0.57', 'Sr': '0.05', 'Mn': '0.6', 'Co': '0.2', 'Ni': '0.2', 'O': '2'}"
10.1016/j.cej.2019.123087,2020,Na0.57Sr0.05Mn0.6Co0.2Ni0.2O2,NSMNC,900.0,10.0,Cycling performance,56.0,,99.0,,0.1,1.9,4.0,"{'Na': '0.57', 'Sr': '0.05', 'Mn': '0.6', 'Co': '0.2', 'Ni': '0.2', 'O': '2'}"
10.1016/j.cej.2019.123087,2020,P2-Na0.67Mn0.6Co0.2Ni0.2O2,NMNC,900.0,10.0,Cycling performance,1.0,128.6,,,,1.9,4.0,"{'Na': '0.67', 'Mn': '0.6', 'Co': '0.2', 'Ni': '0.2', 'O': '2'}"
10.1016/j.cej.2019.123234,2020,P2-Na0.67Mn0.67Ni0.33O2,NMO,900.0,12.0,Cycling performance,1.0,145.9,,,,3.0,4.0,"{'Na': '0.67', 'Mn': '0.67', 'Ni': '0.33', 'O': '2'}"
10.1016/j.cej.2019.123234,2020,Na0.67Mg0.05Mn0.67Ni0.28O2,NMMO,900.0,12.0,Cycling performance,1.0,129.2,,,,3.0,4.0,"{'Na': '0.67', 'Mg': '0.05', 'Mn': '0.67', 'Ni': '0.28', 'O': '2'}"
10.1016/j.cej.2019.123234,2020,P2-Na0.67Mn0.67Ni0.33O2,NMO,900.0,12.0,Rate performance,,33.6,,865.0,,2.5,4.3,"{'Na': '0.67', 'Mn': '0.67', 'Ni': '0.33', 'O': '2'}"
10.1016/j.cej.2019.123234,2020,P2-Na0.67Mn0.67Ni0.33O2,NMO,900.0,12.0,Rate performance,,88.2,,865.0,,2.5,4.3,"{'Na': '0.67', 'Mn': '0.67', 'Ni': '0.33', 'O': '2'}"
10.1016/j.cej.2019.123234,2020,P2-Na0.67Mn0.67Ni0.33O2,NMO,900.0,12.0,Rate performance,,106.8,,865.0,,2.5,4.3,"{'Na': '0.67', 'Mn': '0.67', 'Ni': '0.33', 'O': '2'}"
10.1016/j.cej.2019.123234,2020,P2-Na0.67Mn0.67Ni0.33O2,NMO,900.0,12.0,Cycling performance,1.0,90.1,,17.3,,2.5,4.3,"{'Na': '0.67', 'Mn': '0.67', 'Ni': '0.33', 'O': '2'}"
10.1016/j.cej.2019.123234,2020,Na0.67Mg0.05Mn0.67Ni0.28O2,NMMO,900.0,12.0,Cycling performance,1.0,112.7,,17.3,,2.5,4.3,"{'Na': '0.67', 'Mg': '0.05', 'Mn': '0.67', 'Ni': '0.28', 'O': '2'}"
