Repository: harryfyjiswalker/Personal-Projects-2

# Na_ion_independent_research

Data mining: [Huang & Cole (2020)'s](https://www.nature.com/articles/s41597-020-00602-2) database extractor does not extract current, which is needed for reliable comparison of discharge capacities. This is built on by [Guo et al. (2024)](https://pmc.ncbi.nlm.nih.gov/articles/PMC11009284/), whose cathodedataextractor extracts capacity, current, and voltage limits from rate performance data, as well as cyclability data. 

Resulting questions aiming to solve over coming months:
* Can we extend this to include phase composition to inform understanding of the relationship between structure and chemical properties, to build on Maughan et al.

File: Na_ion_independent_research/Data Preprocessing/cathode_mats230911.csv (part 2 of 23)
Doi,Year,Name,Abbreviation,Sintering temperature,Sintering time,Category,Cycle,Capacity,Retention,Current: mAg-1,Current: C,Voltage lower limit,Voltage upper limit,Elements
10.1016/j.cej.2019.123234,2020,P2-Na0.67Mn0.67Ni0.33O2,NMO,900.0,12.0,Cycling performance,100.0,55.6,,,,2.5,4.3,"{'Na': '0.67', 'Mn': '0.67', 'Ni': '0.33', 'O': '2'}"
10.1016/j.cej.2019.123234,2020,P2-Na0.67Mn0.67Ni0.33O2,NMO,900.0,12.0,Cycling performance,1.0,134.0,,,,2.5,4.3,"{'Na': '0.67', 'Mn': '0.67', 'Ni': '0.33', 'O': '2'}"
10.1016/j.cej.2019.123234,2020,P2-Na0.67Mn0.67Ni0.33O2,NMO,900.0,12.0,Cycling performance,100.0,,41.5,,,2.5,4.3,"{'Na': '0.67', 'Mn': '0.67', 'Ni': '0.33', 'O': '2'}"
10.1016/j.cej.2019.123234,2020,P2-Na0.67Mn0.67Ni0.33O2,NMO,900.0,12.0,Cycling performance,1.0,102.2,,,,2.5,4.3,"{'Na': '0.67', 'Mn': '0.67', 'Ni': '0.33', 'O': '2'}"
10.1016/j.cej.2019.123234,2020,Na0.67Mg0.05Mn0.67Ni0.28O2,NMMO,900.0,12.0,Cycling performance,1.0,115.1,,,,2.5,4.3,"{'Na': '0.67', 'Mg': '0.05', 'Mn': '0.67', 'Ni': '0.28', 'O': '2'}"
10.1016/j.cej.2019.123234,2020,Na0.67Mg0.05Mn0.67Ni0.28O2,NMMO,900.0,12.0,Cycling performance,1.0,68.9,,,,2.5,4.3,"{'Na': '0.67', 'Mg': '0.05', 'Mn': '0.67', 'Ni': '0.28', 'O': '2'}"
10.1016/j.cej.2019.123234,2020,Na0.67Mg0.05Mn0.67Ni0.28O2,NMMO,900.0,12.0,Cycling performance,1.0,96.6,,,,2.5,4.3,"{'Na': '0.67', 'Mg': '0.05', 'Mn': '0.67', 'Ni': '0.28', 'O': '2'}"
10.1016/j.cej.2019.123234,2020,Na0.67Mg0.05Mn0.67Ni0.28O2,NMMO,900.0,12.0,Cycling performance,300.0,63.8,,,,2.5,4.3,"{'Na': '0.67', 'Mg': '0.05', 'Mn': '0.67', 'Ni': '0.28', 'O': '2'}"
10.1016/j.cej.2019.123234,2020,Na0.67Mg0.05Mn0.67Ni0.28O2,NMMO,900.0,12.0,Cycling performance,1.0,100.0,,,,2.5,4.3,"{'Na': '0.67', 'Mg': '0.05', 'Mn': '0.67', 'Ni': '0.28', 'O': '2'}"
10.1016/j.cej.2019.123234,2020,Na0.67Mg0.05Mn0.67Ni0.28O2,NMMO,900.0,12.0,Cycling performance,300.0,,63.8,,,2.5,4.3,"{'Na': '0.67', 'Mg': '0.05', 'Mn': '0.67', 'Ni': '0.28', 'O': '2'}"
10.1016/j.cej.2019.123234,2020,Na0.67Mg0.05Mn0.67Ni0.28O2,NMMO,900.0,12.0,Cycling performance,200.0,106.8,,173.0,,2.5,4.3,"{'Na': '0.67', 'Mg': '0.05', 'Mn': '0.67', 'Ni': '0.28', 'O': '2'}"
10.1016/j.cej.2019.123234,2020,Na0.67Mg0.05Mn0.67Ni0.28O2,NMMO,900.0,12.0,Cycling performance,1.0,138.0,,173.0,,2.5,4.3,"{'Na': '0.67', 'Mg': '0.05', 'Mn': '0.67', 'Ni': '0.28', 'O': '2'}"
10.1016/j.cej.2019.123234,2020,Na0.67Mg0.05Mn0.67Ni0.28O2,NMMO,900.0,12.0,Cycling performance,200.0,,77.4,173.0,,2.5,4.3,"{'Na': '0.67', 'Mg': '0.05', 'Mn': '0.67', 'Ni': '0.28', 'O': '2'}"
10.1016/j.cej.2020.125725,2020,P2-Na0.67Ti0.2Mn0.47Ni0.33O2,0.2-NMTO,900.0,12.0,Cycling performance,200.0,51.9,,1730.0,,2.5,4.3,"{'Na': '0.67', 'Ti': '0.2', 'Mn': '0.47', 'Ni': '0.33', 'O': '2'}"
10.1016/j.cej.2020.125725,2020,P2-Na0.67Ti0.2Mn0.47Ni0.33O2,0.2-NMTO,900.0,12.0,Cycling performance,1.0,73.9,,1730.0,,2.5,4.3,"{'Na': '0.67', 'Ti': '0.2', 'Mn': '0.47', 'Ni': '0.33', 'O': '2'}"
10.1016/j.cej.2020.125725,2020,P2-Na0.67Ti0.2Mn0.47Ni0.33O2,0.2-NMTO,900.0,12.0,Cycling performance,200.0,,70.2,1730.0,,2.5,4.3,"{'Na': '0.67', 'Ti': '0.2', 'Mn': '0.47', 'Ni': '0.33', 'O': '2'}"
10.1016/j.cej.2020.125725,2020,P2-Na0.67Ti0.1Mn0.57Ni0.33O2,0.1-NMTO,900.0,12.0,Cycling performance,1.0,34.0,,1730.0,,2.5,4.3,"{'Na': '0.67', 'Ti': '0.1', 'Mn': '0.57', 'Ni': '0.33', 'O': '2'}"
10.1016/j.cej.2020.125725,2020,P2-Na0.67Ti0.1Mn0.57Ni0.33O2,0.1-NMTO,900.0,12.0,Cycling performance,1.0,90.3,,17.3,,2.5,4.3,"{'Na': '0.67', 'Ti': '0.1', 'Mn': '0.57', 'Ni': '0.33', 'O': '2'}"
10.1016/j.cej.2020.125725,2020,P2-Na0.67Ti0.2Mn0.47Ni0.33O2,0.2-NMTO,900.0,12.0,Cycling performance,1.0,106.2,,17.3,,2.5,4.3,"{'Na': '0.67', 'Ti': '0.2', 'Mn': '0.47', 'Ni': '0.33', 'O': '2'}"
10.1016/j.cej.2020.125725,2020,P2-Na0.67Ti0.3Mn0.37Ni0.33O2,0.3-NMTO,900.0,12.0,Cycling performance,1.0,90.2,,17.3,,2.5,4.3,"{'Na': '0.67', 'Ti': '0.3', 'Mn': '0.37', 'Ni': '0.33', 'O': '2'}"
10.1016/j.cej.2020.125725,2020,P2-Na0.67Ti0.1Mn0.57Ni0.33O2,0.1-NMTO,900.0,12.0,Cycling performance,1.0,124.3,,,,2.5,4.3,"{'Na': '0.67', 'Ti': '0.1', 'Mn': '0.57', 'Ni': '0.33', 'O': '2'}"
10.1016/j.cej.2020.125725,2020,P2-Na0.67Ti0.2Mn0.47Ni0.33O2,0.2-NMTO,900.0,12.0,Cycling performance,1.0,113.0,,,,2.5,4.3,"{'Na': '0.67', 'Ti': '0.2', 'Mn': '0.47', 'Ni': '0.33', 'O': '2'}"
10.1016/j.cej.2020.125725,2020,P2-Na0.67Ti0.3Mn0.37Ni0.33O2,0.3-NMTO,900.0,12.0,Cycling performance,1.0,93.1,,,,2.5,4.3,"{'Na': '0.67', 'Ti': '0.3', 'Mn': '0.37', 'Ni': '0.33', 'O': '2'}"
10.1016/j.cej.2020.125725,2020,P2-Na0.67Ti0.1Mn0.57Ni0.33O2,0.1-NMTO,900.0,12.0,Cycling performance,1.0,117.2,,,,2.5,4.3,"{'Na': '0.67', 'Ti': '0.1', 'Mn': '0.57', 'Ni': '0.33', 'O': '2'}"
10.1016/j.cej.2020.125725,2020,P2-Na0.67Ti0.1Mn0.57Ni0.33O2,0.1-NMTO,900.0,12.0,Cycling performance,200.0,43.8,,,,2.5,4.3,"{'Na': '0.67', 'Ti': '0.1', 'Mn': '0.57', 'Ni': '0.33', 'O': '2'}"
10.1016/j.cej.2020.125725,2020,P2-Na0.67Ti0.1Mn0.57Ni0.33O2,0.1-NMTO,900.0,12.0,Cycling performance,200.0,,37.4,,,2.5,4.3,"{'Na': '0.67', 'Ti': '0.1', 'Mn': '0.57', 'Ni': '0.33', 'O': '2'}"
10.1016/j.cej.2020.125725,2020,P2-Na0.67Ti0.3Mn0.37Ni0.33O2,0.3-NMTO,900.0,12.0,Cycling performance,1.0,91.5,,,,2.5,4.3,"{'Na': '0.67', 'Ti': '0.3', 'Mn': '0.37', 'Ni': '0.33', 'O': '2'}"
10.1016/j.cej.2020.125725,2020,P2-Na0.67Ti0.3Mn0.37Ni0.33O2,0.3-NMTO,900.0,12.0,Cycling performance,200.0,68.9,,,,2.5,4.3,"{'Na': '0.67', 'Ti': '0.3', 'Mn': '0.37', 'Ni': '0.33', 'O': '2'}"
10.1016/j.cej.2020.125725,2020,P2-Na0.67Ti0.3Mn0.37Ni0.33O2,0.3-NMTO,900.0,12.0,Cycling performance,200.0,,75.3,,,2.5,4.3,"{'Na': '0.67', 'Ti': '0.3', 'Mn': '0.37', 'Ni': '0.33', 'O': '2'}"
10.1016/j.cej.2020.126181,2020,Na0.67Mn0.8Co0.2O2,NCM,900.0,10.0,Rate performance,,120.9,,34.0,,,,"{'Na': '0.67', 'Mn': '0.8', 'Co': '0.2', 'O': '2'}"
10.1016/j.cej.2020.126181,2020,Na0.67Mn0.8Co0.2O2,NCM,900.0,10.0,Cycling performance,1.0,152.4,,34.0,,1.5,4.2,"{'Na': '0.67', 'Mn': '0.8', 'Co': '0.2', 'O': '2'}"
10.1016/j.cej.2020.126181,2020,Na0.67Mn0.8Co0.2O2,NCM,900.0,10.0,Cycling performance,1.0,143.3,,34.0,,1.5,4.2,"{'Na': '0.67', 'Mn': '0.8', 'Co': '0.2', 'O': '2'}"
10.1016/j.cej.2020.126181,2020,Na0.67Mn0.8Co0.2O2,NCM,900.0,10.0,Cycling performance,1.0,129.5,,34.0,,1.5,4.2,"{'Na': '0.67', 'Mn': '0.8', 'Co': '0.2', 'O': '2'}"
10.1016/j.cej.2020.126181,2020,Na0.67Mn0.8Co0.2O2,NCM,900.0,10.0,Cycling performance,1.0,107.5,,34.0,,1.5,4.2,"{'Na': '0.67', 'Mn': '0.8', 'Co': '0.2', 'O': '2'}"
10.1016/j.cej.2020.126181,2020,Na0.67Mn0.8Co0.2O2,NCM,900.0,10.0,Cycling performance,150.0,47.3,,85.0,,1.5,4.2,"{'Na': '0.67', 'Mn': '0.8', 'Co': '0.2', 'O': '2'}"
10.1016/j.cej.2020.126181,2020,Na0.67Mn0.8Co0.2O2,NCM,900.0,10.0,Cycling performance,1.0,137.9,,85.0,,1.5,4.2,"{'Na': '0.67', 'Mn': '0.8', 'Co': '0.2', 'O': '2'}"
10.1016/j.cej.2020.126181,2020,Na0.67Mn0.8Co0.2O2,NCM,900.0,10.0,Cycling performance,150.0,,34.3,85.0,,1.5,4.2,"{'Na': '0.67', 'Mn': '0.8', 'Co': '0.2', 'O': '2'}"
10.1016/j.cej.2020.126181,2020,Na0.67Mn0.8Co0.2O2,NCM,900.0,10.0,Cycling performance,150.0,114.2,,85.0,,1.5,4.2,"{'Na': '0.67', 'Mn': '0.8', 'Co': '0.2', 'O': '2'}"
10.1016/j.cej.2020.126181,2020,Na0.67Mn0.8Co0.2O2,NCM,900.0,10.0,Cycling performance,1.0,122.1,,85.0,,1.5,4.2,"{'Na': '0.67', 'Mn': '0.8', 'Co': '0.2', 'O': '2'}"
10.1016/j.cej.2020.126181,2020,Na0.67Mn0.8Co0.2O2,NCM,900.0,10.0,Cycling performance,150.0,,93.5,85.0,,1.5,4.2,"{'Na': '0.67', 'Mn': '0.8', 'Co': '0.2', 'O': '2'}"
10.1016/j.cej.2020.126181,2020,Na0.67Mn0.8Co0.2O2,NCM,900.0,10.0,Cycling performance,150.0,117.7,,85.0,,1.5,4.2,"{'Na': '0.67', 'Mn': '0.8', 'Co': '0.2', 'O': '2'}"
10.1016/j.cej.2020.126181,2020,Na0.67Mn0.8Co0.2O2,NCM,900.0,10.0,Cycling performance,1.0,135.8,,85.0,,1.5,4.2,"{'Na': '0.67', 'Mn': '0.8', 'Co': '0.2', 'O': '2'}"
10.1016/j.cej.2020.126181,2020,Na0.67Mn0.8Co0.2O2,NCM,900.0,10.0,Cycling performance,150.0,,86.7,85.0,,1.5,4.2,"{'Na': '0.67', 'Mn': '0.8', 'Co': '0.2', 'O': '2'}"
10.1016/j.cej.2020.126181,2020,Na0.67Mn0.8Co0.2O2,NCM,900.0,10.0,Cycling performance,150.0,100.3,,85.0,,1.5,4.2,"{'Na': '0.67', 'Mn': '0.8', 'Co': '0.2', 'O': '2'}"
10.1016/j.cej.2020.126181,2020,Na0.67Mn0.8Co0.2O2,NCM,900.0,10.0,Cycling performance,1.0,120.3,,85.0,,1.5,4.2,"{'Na': '0.67', 'Mn': '0.8', 'Co': '0.2', 'O': '2'}"
10.1016/j.cej.2020.126181,2020,Na0.67Mn0.8Co0.2O2,NCM,900.0,10.0,Cycling performance,150.0,,83.4,85.0,,1.5,4.2,"{'Na': '0.67', 'Mn': '0.8', 'Co': '0.2', 'O': '2'}"
10.1016/j.cej.2020.126181,2020,Na0.67Mn0.8Co0.2O2,NCM,900.0,10.0,Rate performance,,86.3,,1700.0,,1.5,4.2,"{'Na': '0.67', 'Mn': '0.8', 'Co': '0.2', 'O': '2'}"
10.1016/j.cej.2020.126181,2020,Na0.67Mn0.8Co0.2O2,NCM,900.0,10.0,Rate performance,,70.7,,3400.0,,1.5,4.2,"{'Na': '0.67', 'Mn': '0.8', 'Co': '0.2', 'O': '2'}"
10.1016/j.cej.2020.126181,2020,Na0.67Mn0.8Co0.2O2,NCM,900.0,10.0,Rate performance,,122.7,,34.0,,1.5,4.2,"{'Na': '0.67', 'Mn': '0.8', 'Co': '0.2', 'O': '2'}"
10.1016/j.cej.2020.126181,2020,Na0.67Mn0.8Co0.2O2,NCM,900.0,10.0,Rate performance,,120.9,,170.0,,1.5,4.2,"{'Na': '0.67', 'Mn': '0.8', 'Co': '0.2', 'O': '2'}"
10.1016/j.cej.2020.126181,2020,Na0.67Mn0.8Co0.2O2,NCM,900.0,10.0,Rate performance,,110.8,,34.0,,1.5,4.2,"{'Na': '0.67', 'Mn': '0.8', 'Co': '0.2', 'O': '2'}"
10.1016/j.cej.2020.126181,2020,Na0.67Mn0.8Co0.2O2,NCM,900.0,10.0,Rate performance,,115.1,,85.0,,1.5,4.2,"{'Na': '0.67', 'Mn': '0.8', 'Co': '0.2', 'O': '2'}"
10.1016/j.cej.2020.126181,2020,Na0.67Mn0.8Co0.2O2,NCM,900.0,10.0,Rate performance,,104.8,,170.0,,1.5,4.2,"{'Na': '0.67', 'Mn': '0.8', 'Co': '0.2', 'O': '2'}"
10.1016/j.cej.2020.126181,2020,Na0.67Mn0.8Co0.2O2,NCM,900.0,10.0,Rate performance,,72.7,,850.0,,1.5,4.2,"{'Na': '0.67', 'Mn': '0.8', 'Co': '0.2', 'O': '2'}"
10.1016/j.cej.2020.126181,2020,Na0.67Mn0.8Co0.2O2,NCM,900.0,10.0,Rate performance,,56.1,,1700.0,,1.5,4.2,"{'Na': '0.67', 'Mn': '0.8', 'Co': '0.2', 'O': '2'}"
10.1016/j.cej.2020.126181,2020,Na0.67Mn0.8Co0.2O2,NCM,900.0,10.0,Cycling performance,150.0,93.6,,85.0,,1.5,4.2,"{'Na': '0.67', 'Mn': '0.8', 'Co': '0.2', 'O': '2'}"
10.1016/j.cej.2020.126181,2020,Na0.67Mn0.8Co0.2O2,NCM,900.0,10.0,Cycling performance,1.0,101.4,,85.0,,1.5,4.2,"{'Na': '0.67', 'Mn': '0.8', 'Co': '0.2', 'O': '2'}"
10.1016/j.cej.2020.126181,2020,Na0.67Mn0.8Co0.2O2,NCM,900.0,10.0,Cycling performance,150.0,,92.3,85.0,,1.5,4.2,"{'Na': '0.67', 'Mn': '0.8', 'Co': '0.2', 'O': '2'}"
10.1016/j.cej.2020.126308,2021,P2-Na0.66Mn0.54Co0.13Ni0.13O2,,,,Cycling performance,1.0,133.2,,200.0,,,,"{'Na': '0.66', 'Mn': '0.54', 'Co': '0.13', 'Ni': '0.13', 'O': '2'}"
10.1016/j.cej.2020.126308,2021,P2-Na0.66Mn0.54Co0.13Ni0.13O2,,,,Cycling performance,100.0,103.8,,200.0,,,,"{'Na': '0.66', 'Mn': '0.54', 'Co': '0.13', 'Ni': '0.13', 'O': '2'}"
10.1016/j.cej.2020.126308,2021,P2-Na0.66Mn0.54Co0.13Ni0.13O2,,,,Cycling performance,100.0,,77.9,200.0,,,,"{'Na': '0.66', 'Mn': '0.54', 'Co': '0.13', 'Ni': '0.13', 'O': '2'}"
10.1016/j.cej.2020.126308,2021,Na0.66Mn0.54Co0.13Ni0.13O2,,,,Rate performance,,133.2,,200.0,,2.0,4.7,"{'Na': '0.66', 'Mn': '0.54', 'Co': '0.13', 'Ni': '0.13', 'O': '2'}"
10.1016/j.cej.2020.126446,2021,P2-Na0.65Mn0.7Co0.14Ni0.16O2,NMNCO,950.0,15.0,Cycling performance,1.0,161.1,,,,1.5,4.3,"{'Na': '0.65', 'Mn': '0.7', 'Co': '0.14', 'Ni': '0.16', 'O': '2'}"
10.1016/j.cej.2020.126446,2021,P2-Na0.65Mn0.7Co0.14Ni0.16O2,NMNCO,950.0,15.0,Cycling performance,1.0,195.2,,,,1.5,4.3,"{'Na': '0.65', 'Mn': '0.7', 'Co': '0.14', 'Ni': '0.16', 'O': '2'}"
10.1016/j.cej.2020.126446,2021,P2-Na0.65Mn0.7Co0.14Ni0.16O2,NMNCO,950.0,15.0,Rate performance,,161.1,,,0.1,1.5,4.3,"{'Na': '0.65', 'Mn': '0.7', 'Co': '0.14', 'Ni': '0.16', 'O': '2'}"
10.1016/j.cej.2020.126446,2021,P2-Na0.65Mn0.7Co0.14Ni0.16O2,NMNCO,950.0,15.0,Rate performance,,140.2,,,0.5,1.5,4.3,"{'Na': '0.65', 'Mn': '0.7', 'Co': '0.14', 'Ni': '0.16', 'O': '2'}"
10.1016/j.cej.2020.126446,2021,P2-Na0.65Mn0.7Co0.14Ni0.16O2,NMNCO,950.0,15.0,Rate performance,,117.7,,,1.0,1.5,4.3,"{'Na': '0.65', 'Mn': '0.7', 'Co': '0.14', 'Ni': '0.16', 'O': '2'}"
10.1016/j.cej.2020.126446,2021,P2-Na0.65Mn0.7Co0.14Ni0.16O2,NMNCO,950.0,15.0,Rate performance,,89.4,,,2.0,1.5,4.3,"{'Na': '0.65', 'Mn': '0.7', 'Co': '0.14', 'Ni': '0.16', 'O': '2'}"
10.1016/j.cej.2020.126446,2021,P2-Na0.65Mn0.7Co0.14Ni0.16O2,NMNCO,950.0,15.0,Rate performance,,68.4,,,5.0,1.5,4.3,"{'Na': '0.65', 'Mn': '0.7', 'Co': '0.14', 'Ni': '0.16', 'O': '2'}"
10.1016/j.cej.2020.126446,2021,P2-Na0.65Mn0.7Co0.14Ni0.16O2,NMNCO,950.0,15.0,Rate performance,,25.1,,,10.0,1.5,4.3,"{'Na': '0.65', 'Mn': '0.7', 'Co': '0.14', 'Ni': '0.16', 'O': '2'}"
10.1016/j.cej.2020.126446,2021,P2-Na0.65Mn0.7Co0.14Ni0.16O2,NMNCO,950.0,15.0,Rate performance,,206.8,,,0.1,1.5,4.3,"{'Na': '0.65', 'Mn': '0.7', 'Co': '0.14', 'Ni': '0.16', 'O': '2'}"
10.1016/j.cej.2020.126446,2021,P2-Na0.65Mn0.7Co0.14Ni0.16O2,NMNCO,950.0,15.0,Rate performance,,185.5,,,0.5,1.5,4.3,"{'Na': '0.65', 'Mn': '0.7', 'Co': '0.14', 'Ni': '0.16', 'O': '2'}"
10.1016/j.cej.2020.126446,2021,P2-Na0.65Mn0.7Co0.14Ni0.16O2,NMNCO,950.0,15.0,Rate performance,,166.7,,,1.0,1.5,4.3,"{'Na': '0.65', 'Mn': '0.7', 'Co': '0.14', 'Ni': '0.16', 'O': '2'}"
10.1016/j.cej.2020.126446,2021,P2-Na0.65Mn0.7Co0.14Ni0.16O2,NMNCO,950.0,15.0,Rate performance,,135.7,,,2.0,1.5,4.3,"{'Na': '0.65', 'Mn': '0.7', 'Co': '0.14', 'Ni': '0.16', 'O': '2'}"
10.1016/j.cej.2020.126446,2021,P2-Na0.65Mn0.7Co0.14Ni0.16O2,NMNCO,950.0,15.0,Rate performance,,105.1,,,5.0,1.5,4.3,"{'Na': '0.65', 'Mn': '0.7', 'Co': '0.14', 'Ni': '0.16', 'O': '2'}"
10.1016/j.cej.2020.126446,2021,P2-Na0.65Mn0.7Co0.14Ni0.16O2,NMNCO,950.0,15.0,Rate performance,,83.0,,,10.0,1.5,4.3,"{'Na': '0.65', 'Mn': '0.7', 'Co': '0.14', 'Ni': '0.16', 'O': '2'}"
10.1016/j.cej.2020.126446,2021,P2-Na0.65Mn0.7Co0.14Ni0.16O2,NMNCO,950.0,15.0,Cycling performance,100.0,50.2,,,1.0,1.5,4.3,"{'Na': '0.65', 'Mn': '0.7', 'Co': '0.14', 'Ni': '0.16', 'O': '2'}"
10.1016/j.cej.2020.126446,2021,P2-Na0.65Mn0.7Co0.14Ni0.16O2,NMNCO,950.0,15.0,Cycling performance,1.0,117.3,,,1.0,1.5,4.3,"{'Na': '0.65', 'Mn': '0.7', 'Co': '0.14', 'Ni': '0.16', 'O': '2'}"
10.1016/j.cej.2020.126446,2021,P2-Na0.65Mn0.7Co0.14Ni0.16O2,NMNCO,950.0,15.0,Cycling performance,100.0,,42.8,,1.0,1.5,4.3,"{'Na': '0.65', 'Mn': '0.7', 'Co': '0.14', 'Ni': '0.16', 'O': '2'}"
10.1016/j.cej.2020.126446,2021,P2-Na0.65Mn0.7Co0.14Ni0.16O2,NMNCO,950.0,15.0,Cycling performance,500.0,12.2,,,5.0,1.5,4.3,"{'Na': '0.65', 'Mn': '0.7', 'Co': '0.14', 'Ni': '0.16', 'O': '2'}"
10.1016/j.cej.2020.126446,2021,P2-Na0.65Mn0.7Co0.14Ni0.16O2,NMNCO,950.0,15.0,Cycling performance,1.0,57.5,,,5.0,1.5,4.3,"{'Na': '0.65', 'Mn': '0.7', 'Co': '0.14', 'Ni': '0.16', 'O': '2'}"
10.1016/j.cej.2020.126446,2021,P2-Na0.65Mn0.7Co0.14Ni0.16O2,NMNCO,950.0,15.0,Cycling performance,500.0,,21.2,,5.0,1.5,4.3,"{'Na': '0.65', 'Mn': '0.7', 'Co': '0.14', 'Ni': '0.16', 'O': '2'}"
10.1016/j.cej.2020.126446,2021,P2-Na0.65Mn0.7Co0.14Ni0.16O2,NMNCO,950.0,15.0,Cycling performance,100.0,,70.1,,1.0,1.5,4.3,"{'Na': '0.65', 'Mn': '0.7', 'Co': '0.14', 'Ni': '0.16', 'O': '2'}"
10.1016/j.cej.2020.126446,2021,P2-Na0.65Mn0.7Co0.14Ni0.16O2,NMNCO,950.0,15.0,Cycling performance,100.0,,88.3,,1.0,1.5,4.3,"{'Na': '0.65', 'Mn': '0.7', 'Co': '0.14', 'Ni': '0.16', 'O': '2'}"
10.1016/j.cej.2020.126446,2021,P2-Na0.65Mn0.7Co0.14Ni0.16O2,NMNCO,950.0,15.0,Cycling performance,100.0,,81.2,,1.0,1.5,4.3,"{'Na': '0.65', 'Mn': '0.7', 'Co': '0.14', 'Ni': '0.16', 'O': '2'}"
10.1016/j.cej.2020.126446,2021,P2-Na0.65Mn0.7Co0.14Ni0.16O2,NMNCO,950.0,15.0,Cycling performance,1.0,108.5,,,1.0,1.5,4.3,"{'Na': '0.65', 'Mn': '0.7', 'Co': '0.14', 'Ni': '0.16', 'O': '2'}"
10.1016/j.cej.2020.126446,2021,P2-Na0.65Mn0.7Co0.14Ni0.16O2,NMNCO,950.0,15.0,Cycling performance,100.0,82.9,,,1.0,1.5,4.3,"{'Na': '0.65', 'Mn': '0.7', 'Co': '0.14', 'Ni': '0.16', 'O': '2'}"
10.1016/j.cej.2020.126446,2021,P2-Na0.65Mn0.7Co0.14Ni0.16O2,NMNCO,950.0,15.0,Cycling performance,100.0,,76.4,,1.0,1.5,4.3,"{'Na': '0.65', 'Mn': '0.7', 'Co': '0.14', 'Ni': '0.16', 'O': '2'}"
10.1016/j.cej.2020.126578,2021,Na0.67Mn0.67Ni0.18Cu0.15O2,,900.0,10.0,Cycling performance,200.0,62.0,,,0.1,2.0,4.3,"{'Na': '0.67', 'Mn': '0.67', 'Ni': '0.18', 'Cu': '0.15', 'O': '2'}"
10.1016/j.cej.2020.126578,2021,Na0.67Mn0.67Ni0.18Cu0.15O2,,900.0,10.0,Cycling performance,1.0,79.5,,,0.1,2.0,4.3,"{'Na': '0.67', 'Mn': '0.67', 'Ni': '0.18', 'Cu': '0.15', 'O': '2'}"
10.1016/j.cej.2020.126578,2021,Na0.67Mn0.67Ni0.18Cu0.15O2,,900.0,10.0,Cycling performance,200.0,,78.0,,0.1,2.0,4.3,"{'Na': '0.67', 'Mn': '0.67', 'Ni': '0.18', 'Cu': '0.15', 'O': '2'}"
10.1016/j.cej.2020.127667,2021,P2-Na0.8Mg0.1Mn0.6Ni0.2Cu0.1O2,NaMNCuMg,880.0,10.0,Cycling performance,500.0,160.8,,20.0,,,,"{'Na': '0.8', 'Mg': '0.1', 'Mn': '0.6', 'Ni': '0.2', 'Cu': '0.1', 'O': '2'}"
10.1016/j.cej.2020.127667,2021,P2-Na0.8Mg0.1Mn0.6Ni0.2Cu0.1O2,NaMNCuMg,880.0,10.0,Cycling performance,1.0,94.5,,,,1.5,4.4,"{'Na': '0.8', 'Mg': '0.1', 'Mn': '0.6', 'Ni': '0.2', 'Cu': '0.1', 'O': '2'}"
10.1016/j.cej.2020.127667,2021,P2-Na0.8Mg0.1Mn0.6Ni0.2Cu0.1O2,NaMNCuMg,880.0,10.0,Cycling performance,1.0,141.2,,,,1.5,4.4,"{'Na': '0.8', 'Mg': '0.1', 'Mn': '0.6', 'Ni': '0.2', 'Cu': '0.1', 'O': '2'}"
10.1016/j.cej.2020.127667,2021,P2-Na0.8Mg0.1Mn0.6Ni0.2Cu0.1O2,NaMNCuMg,880.0,10.0,Cycling performance,1.0,157.6,,,,1.5,4.4,"{'Na': '0.8', 'Mg': '0.1', 'Mn': '0.6', 'Ni': '0.2', 'Cu': '0.1', 'O': '2'}"
10.1016/j.cej.2020.127667,2021,P2-Na0.8Mg0.1Mn0.6Ni0.2Cu0.1O2,NaMNCuMg,880.0,10.0,Rate performance,,174.5,,20.0,,1.5,4.4,"{'Na': '0.8', 'Mg': '0.1', 'Mn': '0.6', 'Ni': '0.2', 'Cu': '0.1', 'O': '2'}"
10.1016/j.cej.2020.127667,2021,P2-Na0.8Mg0.1Mn0.6Ni0.2Cu0.1O2,NaMNCuMg,880.0,10.0,Rate performance,,66.2,,500.0,,1.5,4.4,"{'Na': '0.8', 'Mg': '0.1', 'Mn': '0.6', 'Ni': '0.2', 'Cu': '0.1', 'O': '2'}"
10.1016/j.cej.2020.127667,2021,P2-Na0.8Mg0.1Mn0.6Ni0.2Cu0.1O2,NaMNCuMg,880.0,10.0,Rate performance,,160.5,,20.0,,1.5,4.2,"{'Na': '0.8', 'Mg': '0.1', 'Mn': '0.6', 'Ni': '0.2', 'Cu': '0.1', 'O': '2'}"
10.1016/j.cej.2020.127667,2021,P2-Na0.8Mg0.1Mn0.6Ni0.2Cu0.1O2,NaMNCuMg,880.0,10.0,Rate performance,,145.2,,50.0,,1.5,4.2,"{'Na': '0.8', 'Mg': '0.1', 'Mn': '0.6', 'Ni': '0.2', 'Cu': '0.1', 'O': '2'}"
10.1016/j.cej.2020.127667,2021,P2-Na0.8Mg0.1Mn0.6Ni0.2Cu0.1O2,NaMNCuMg,880.0,10.0,Rate performance,,136.8,,100.0,,1.5,4.2,"{'Na': '0.8', 'Mg': '0.1', 'Mn': '0.6', 'Ni': '0.2', 'Cu': '0.1', 'O': '2'}"
10.1016/j.cej.2020.127667,2021,P2-Na0.8Mg0.1Mn0.6Ni0.2Cu0.1O2,NaMNCuMg,880.0,10.0,Rate performance,,124.5,,200.0,,1.5,4.2,"{'Na': '0.8', 'Mg': '0.1', 'Mn': '0.6', 'Ni': '0.2', 'Cu': '0.1', 'O': '2'}"
10.1016/j.cej.2020.127667,2021,P2-Na0.8Mg0.1Mn0.6Ni0.2Cu0.1O2,NaMNCuMg,880.0,10.0,Rate performance,,118.4,,300.0,,1.5,4.2,"{'Na': '0.8', 'Mg': '0.1', 'Mn': '0.6', 'Ni': '0.2', 'Cu': '0.1', 'O': '2'}"
10.1016/j.cej.2020.127667,2021,P2-Na0.8Mg0.1Mn0.6Ni0.2Cu0.1O2,NaMNCuMg,880.0,10.0,Rate performance,,110.2,,400.0,,1.5,4.2,"{'Na': '0.8', 'Mg': '0.1', 'Mn': '0.6', 'Ni': '0.2', 'Cu': '0.1', 'O': '2'}"
10.1016/j.cej.2020.127667,2021,P2-Na0.8Mg0.1Mn0.6Ni0.2Cu0.1O2,NaMNCuMg,880.0,10.0,Rate performance,,103.2,,500.0,,1.5,4.2,"{'Na': '0.8', 'Mg': '0.1', 'Mn': '0.6', 'Ni': '0.2', 'Cu': '0.1', 'O': '2'}"
10.1016/j.cej.2020.127667,2021,P2-Na0.8Mg0.1Mn0.6Ni0.2Cu0.1O2,NaMNCuMg,880.0,10.0,Rate performance,,152.5,,20.0,,1.5,4.2,"{'Na': '0.8', 'Mg': '0.1', 'Mn': '0.6', 'Ni': '0.2', 'Cu': '0.1', 'O': '2'}"
10.1016/j.cej.2020.127667,2021,P2-Na0.8Mg0.1Mn0.6Ni0.2Cu0.1O2,NaMNCuMg,880.0,10.0,Cycling performance,1.0,87.2,,20.0,,1.5,4.2,"{'Na': '0.8', 'Mg': '0.1', 'Mn': '0.6', 'Ni': '0.2', 'Cu': '0.1', 'O': '2'}"
10.1016/j.cej.2020.127667,2021,P2-Na0.8Mg0.1Mn0.6Ni0.2Cu0.1O2,NaMNCuMg,880.0,10.0,Cycling performance,500.0,72.3,,20.0,,1.5,4.2,"{'Na': '0.8', 'Mg': '0.1', 'Mn': '0.6', 'Ni': '0.2', 'Cu': '0.1', 'O': '2'}"
10.1016/j.cej.2020.127667,2021,P2-Na0.8Mg0.1Mn0.6Ni0.2Cu0.1O2,NaMNCuMg,880.0,10.0,Cycling performance,500.0,,82.9,20.0,,1.5,4.2,"{'Na': '0.8', 'Mg': '0.1', 'Mn': '0.6', 'Ni': '0.2', 'Cu': '0.1', 'O': '2'}"
10.1016/j.cej.2020.127667,2021,P2-Na0.8Mg0.1Mn0.6Ni0.2Cu0.1O2,NaMNCuMg,880.0,10.0,Cycling performance,1.0,132.5,,,,1.5,4.2,"{'Na': '0.8', 'Mg': '0.1', 'Mn': '0.6', 'Ni': '0.2', 'Cu': '0.1', 'O': '2'}"
10.1016/j.cej.2020.127667,2021,P2-Na0.8Mg0.1Mn0.6Ni0.2Cu0.1O2,NaMNCuMg,880.0,10.0,Cycling performance,1.0,96.5,,100.0,,1.5,4.2,"{'Na': '0.8', 'Mg': '0.1', 'Mn': '0.6', 'Ni': '0.2', 'Cu': '0.1', 'O': '2'}"
10.1016/j.cej.2020.127667,2021,P2-Na0.8Mg0.1Mn0.6Ni0.2Cu0.1O2,NaMNCuMg,880.0,10.0,Cycling performance,100.0,81.6,,100.0,,1.5,4.2,"{'Na': '0.8', 'Mg': '0.1', 'Mn': '0.6', 'Ni': '0.2', 'Cu': '0.1', 'O': '2'}"
10.1016/j.cej.2020.127667,2021,P2-Na0.8Mg0.1Mn0.6Ni0.2Cu0.1O2,NaMNCuMg,880.0,10.0,Cycling performance,100.0,,84.6,100.0,,1.5,4.2,"{'Na': '0.8', 'Mg': '0.1', 'Mn': '0.6', 'Ni': '0.2', 'Cu': '0.1', 'O': '2'}"
10.1016/j.cej.2020.127667,2021,P2-Na0.8Mg0.1Mn0.6Ni0.2Cu0.1O2,NaMNCuMg,880.0,10.0,Rate performance,,133.5,,20.0,,1.5,4.2,"{'Na': '0.8', 'Mg': '0.1', 'Mn': '0.6', 'Ni': '0.2', 'Cu': '0.1', 'O': '2'}"
10.1016/j.cej.2020.127667,2021,P2-Na0.8Mg0.1Mn0.6Ni0.2Cu0.1O2,NaMNCuMg,880.0,10.0,Rate performance,,129.4,,20.0,,1.5,4.2,"{'Na': '0.8', 'Mg': '0.1', 'Mn': '0.6', 'Ni': '0.2', 'Cu': '0.1', 'O': '2'}"
10.1016/j.cej.2020.127667,2021,P2-Na0.8Mg0.1Mn0.6Ni0.2Cu0.1O2,NaMNCuMg,880.0,10.0,Cycling performance,500.0,103.2,,500.0,,1.5,4.2,"{'Na': '0.8', 'Mg': '0.1', 'Mn': '0.6', 'Ni': '0.2', 'Cu': '0.1', 'O': '2'}"
10.1016/j.cej.2020.127788,2021,Na0.7MnO2.05,,900.0,12.0,Rate performance,,164.6,,100.0,,1.8,4.3,"{'Na': '0.7', 'Mn': '1', 'O': '2.05'}"
10.1016/j.cej.2020.127788,2021,Na0.7MnO2.05,,900.0,12.0,Rate performance,,149.3,,200.0,,1.8,4.3,"{'Na': '0.7', 'Mn': '1', 'O': '2.05'}"
10.1016/j.cej.2020.127788,2021,Na0.7MnO2.05,,900.0,12.0,Rate performance,,130.6,,500.0,,1.8,4.3,"{'Na': '0.7', 'Mn': '1', 'O': '2.05'}"
10.1016/j.cej.2020.127788,2021,Na0.7MnO2.05,,900.0,12.0,Rate performance,,123.0,,1000.0,,1.8,4.3,"{'Na': '0.7', 'Mn': '1', 'O': '2.05'}"
10.1016/j.cej.2020.127788,2021,Na0.7MnO2.05,,900.0,12.0,Rate performance,,112.4,,2000.0,,1.8,4.3,"{'Na': '0.7', 'Mn': '1', 'O': '2.05'}"
10.1016/j.cej.2020.127788,2021,Na0.7MnO2.05,,900.0,12.0,Rate performance,,95.5,,3000.0,,1.8,4.3,"{'Na': '0.7', 'Mn': '1', 'O': '2.05'}"
10.1016/j.cej.2020.127788,2021,Na0.7MnO2.05,,900.0,12.0,Rate performance,,56.3,,3000.0,,1.8,4.3,"{'Na': '0.7', 'Mn': '1', 'O': '2.05'}"
10.1016/j.cej.2020.127788,2021,Na0.7MnO2.05,,900.0,12.0,Cycling performance,1.0,164.0,,100.0,,1.8,4.3,"{'Na': '0.7', 'Mn': '1', 'O': '2.05'}"
10.1016/j.cej.2020.127788,2021,Na0.7MnO2.05,,900.0,12.0,Cycling performance,200.0,48.0,,100.0,,1.8,4.3,"{'Na': '0.7', 'Mn': '1', 'O': '2.05'}"
10.1016/j.cej.2020.127788,2021,Na0.7MnO2.05,,900.0,12.0,Cycling performance,1.0,162.0,,,,1.8,4.3,"{'Na': '0.7', 'Mn': '1', 'O': '2.05'}"
10.1016/j.cej.2020.127788,2021,Na0.7MnO2.05,,900.0,12.0,Rate performance,,151.0,,100.0,,1.8,4.3,"{'Na': '0.7', 'Mn': '1', 'O': '2.05'}"
10.1016/j.cej.2020.127788,2021,Na0.7MnO2.05,,900.0,12.0,Rate performance,,78.0,,2000.0,,1.8,4.3,"{'Na': '0.7', 'Mn': '1', 'O': '2.05'}"
10.1016/j.cej.2020.127788,2021,Na0.7MnO2.05,,900.0,12.0,Rate performance,,132.0,,100.0,,1.8,4.3,"{'Na': '0.7', 'Mn': '1', 'O': '2.05'}"
10.1016/j.cej.2020.127788,2021,Na0.7MnO2.05,,900.0,12.0,Rate performance,,51.0,,2000.0,,1.8,4.3,"{'Na': '0.7', 'Mn': '1', 'O': '2.05'}"
10.1016/j.cej.2020.127788,2021,Na0.7MnO2.05,,900.0,12.0,Cycling performance,1.0,158.0,,100.0,,1.8,4.3,"{'Na': '0.7', 'Mn': '1', 'O': '2.05'}"
10.1016/j.cej.2020.127788,2021,Na0.7MnO2.05,,900.0,12.0,Cycling performance,300.0,118.5,,100.0,,1.8,4.3,"{'Na': '0.7', 'Mn': '1', 'O': '2.05'}"
10.1016/j.cej.2020.127788,2021,Na0.7MnO2.05,,900.0,12.0,Cycling performance,300.0,,75.0,100.0,,1.8,4.3,"{'Na': '0.7', 'Mn': '1', 'O': '2.05'}"
10.1016/j.cej.2020.127788,2021,Na0.7MnO2.05,,900.0,12.0,Cycling performance,300.0,,49.0,100.0,,1.8,4.3,"{'Na': '0.7', 'Mn': '1', 'O': '2.05'}"
10.1016/j.cej.2020.127788,2021,Na0.7MnO2.05,,900.0,12.0,Cycling performance,200.0,,70.0,,,1.8,4.5,"{'Na': '0.7', 'Mn': '1', 'O': '2.05'}"
10.1016/j.cej.2020.127788,2021,Na0.7MnO2.05,,900.0,12.0,Cycling performance,200.0,,82.0,,,1.8,4.5,"{'Na': '0.7', 'Mn': '1', 'O': '2.05'}"
10.1016/j.cej.2020.127824,2021,NaTi0.2Cr0.05Mn0.3Ni0.45O2,,950.0,12.0,Rate performance,,185.7,,12.0,,2.0,4.2,"{'Na': '1', 'Ti': '0.2', 'Cr': '0.05', 'Mn': '0.3', 'Ni': '0.45', 'O': '2'}"
10.1016/j.cej.2020.127824,2021,NaTi0.2Cr0.05Mn0.3Ni0.45O2,,950.0,12.0,Rate performance,,111.2,,1920.0,,2.0,4.2,"{'Na': '1', 'Ti': '0.2', 'Cr': '0.05', 'Mn': '0.3', 'Ni': '0.45', 'O': '2'}"
10.1016/j.cej.2020.127824,2021,O3-NaTi0.2Nb0.05Mn0.3Ni0.45O2.0,NMTNb,950.0,12.0,Cycling performance,100.0,,50.7,,,2.0,4.2,"{'Na': '1', 'Ti': '0.2', 'Nb': '0.05', 'Mn': '0.3', 'Ni': '0.45', 'O': '2'}"
10.1016/j.cej.2020.127824,2021,O3-NaTi0.2Mo0.05Mn0.3Ni0.45O2.0,NMTMo,950.0,12.0,Cycling performance,100.0,,59.2,,,2.0,4.2,"{'Na': '1', 'Ti': '0.2', 'Mo': '0.05', 'Mn': '0.3', 'Ni': '0.45', 'O': '2'}"
10.1016/j.cej.2020.127824,2021,O3-NaTi0.2Cr0.05Mn0.3Ni0.45O2.0,NMTCr,950.0,12.0,Cycling performance,100.0,,60.7,,,2.0,4.2,"{'Na': '1', 'Ti': '0.2', 'Cr': '0.05', 'Mn': '0.3', 'Ni': '0.45', 'O': '2'}"
10.1016/j.cej.2020.127824,2021,O3-NaTi0.2Cr0.05Mn0.3Ni0.45O2.0,NMTCr,950.0,12.0,Rate performance,,111.2,,,8.0,2.0,4.4,"{'Na': '1', 'Ti': '0.2', 'Cr': '0.05', 'Mn': '0.3', 'Ni': '0.45', 'O': '2'}"
10.1016/j.cej.2020.127824,2021,O3-NaTi0.2Cr0.05Mn0.3Ni0.45O2.0,NMTCr,950.0,12.0,Rate performance,,185.7,,12.0,,2.0,4.4,"{'Na': '1', 'Ti': '0.2', 'Cr': '0.05', 'Mn': '0.3', 'Ni': '0.45', 'O': '2'}"
10.1016/j.cej.2020.127824,2021,O3-NaTi0.2Cr0.05Mn0.3Ni0.45O2.0,NMTCr,950.0,12.0,Rate performance,,111.2,,1920.0,,2.0,4.4,"{'Na': '1', 'Ti': '0.2', 'Cr': '0.05', 'Mn': '0.3', 'Ni': '0.45', 'O': '2'}"
10.1016/j.cej.2021.128704,2021,O3-Na0.94Ti0.15Mn0.3Fe0.16Ni0.29Cu0.1O2,NNCFMTO,950.0,15.0,Cycling performance,1.0,122.0,,,0.5,2.0,4.0,"{'Na': '0.94', 'Ti': '0.15', 'Mn': '0.3', 'Fe': '0.16', 'Ni': '0.29', 'Cu': '0.1', 'O': '2'}"
10.1016/j.cej.2021.128704,2021,O3-Na0.94Ti0.15Mn0.3Fe0.16Ni0.29Cu0.1O2,NNCFMTO,950.0,15.0,Cycling performance,300.0,96.4,,,0.5,2.0,4.0,"{'Na': '0.94', 'Ti': '0.15', 'Mn': '0.3', 'Fe': '0.16', 'Ni': '0.29', 'Cu': '0.1', 'O': '2'}"
10.1016/j.cej.2021.128704,2021,O3-Na0.94Ti0.15Mn0.3Fe0.16Ni0.29Cu0.1O2,NNCFMTO,950.0,15.0,Cycling performance,300.0,,79.0,,0.5,2.0,4.0,"{'Na': '0.94', 'Ti': '0.15', 'Mn': '0.3', 'Fe': '0.16', 'Ni': '0.29', 'Cu': '0.1', 'O': '2'}"
10.1016/j.cej.2021.128704,2021,O3-Na0.94Ti0.15Mn0.3Fe0.16Ni0.29Cu0.1O2,NNCFMTO,950.0,15.0,Cycling performance,1.0,126.0,,,,2.0,4.0,"{'Na': '0.94', 'Ti': '0.15', 'Mn': '0.3', 'Fe': '0.16', 'Ni': '0.29', 'Cu': '0.1', 'O': '2'}"
10.1016/j.cej.2021.128704,2021,O3-Na0.94Ti0.15Mn0.3Fe0.16Ni0.29Cu0.1O2,NNCFMTO,950.0,15.0,Rate performance,,121.0,,,0.1,2.0,4.0,"{'Na': '0.94', 'Ti': '0.15', 'Mn': '0.3', 'Fe': '0.16', 'Ni': '0.29', 'Cu': '0.1', 'O': '2'}"
10.1016/j.cej.2021.128704,2021,O3-Na0.94Ti0.15Mn0.3Fe0.16Ni0.29Cu0.1O2,NNCFMTO,950.0,15.0,Rate performance,,114.0,,,0.2,2.0,4.0,"{'Na': '0.94', 'Ti': '0.15', 'Mn': '0.3', 'Fe': '0.16', 'Ni': '0.29', 'Cu': '0.1', 'O': '2'}"
10.1016/j.cej.2021.128704,2021,O3-Na0.94Ti0.15Mn0.3Fe0.16Ni0.29Cu0.1O2,NNCFMTO,950.0,15.0,Rate performance,,112.0,,,0.3,2.0,4.0,"{'Na': '0.94', 'Ti': '0.15', 'Mn': '0.3', 'Fe': '0.16', 'Ni': '0.29', 'Cu': '0.1', 'O': '2'}"
10.1016/j.cej.2021.128704,2021,O3-Na0.94Ti0.15Mn0.3Fe0.16Ni0.29Cu0.1O2,NNCFMTO,950.0,15.0,Rate performance,,108.0,,,0.5,2.0,4.0,"{'Na': '0.94', 'Ti': '0.15', 'Mn': '0.3', 'Fe': '0.16', 'Ni': '0.29', 'Cu': '0.1', 'O': '2'}"
10.1016/j.cej.2021.128704,2021,O3-Na0.94Ti0.15Mn0.3Fe0.16Ni0.29Cu0.1O2,NNCFMTO,950.0,15.0,Rate performance,,100.0,,,1.0,2.0,4.0,"{'Na': '0.94', 'Ti': '0.15', 'Mn': '0.3', 'Fe': '0.16', 'Ni': '0.29', 'Cu': '0.1', 'O': '2'}"
10.1016/j.cej.2021.128704,2021,O3-Na0.94Ti0.15Mn0.3Fe0.16Ni0.29Cu0.1O2,NNCFMTO,950.0,15.0,Rate performance,,83.0,,,2.0,2.0,4.0,"{'Na': '0.94', 'Ti': '0.15', 'Mn': '0.3', 'Fe': '0.16', 'Ni': '0.29', 'Cu': '0.1', 'O': '2'}"
10.1016/j.cej.2021.128704,2021,O3-Na0.94Ti0.15Mn0.3Fe0.16Ni0.29Cu0.1O2,NNCFMTO,950.0,15.0,Rate performance,,68.0,,,4.0,2.0,4.0,"{'Na': '0.94', 'Ti': '0.15', 'Mn': '0.3', 'Fe': '0.16', 'Ni': '0.29', 'Cu': '0.1', 'O': '2'}"
10.1016/j.cej.2021.128704,2021,O3-Na0.94Ti0.15Mn0.3Fe0.16Ni0.29Cu0.1O2,NNCFMTO,950.0,15.0,Rate performance,,105.0,,,0.5,2.0,4.0,"{'Na': '0.94', 'Ti': '0.15', 'Mn': '0.3', 'Fe': '0.16', 'Ni': '0.29', 'Cu': '0.1', 'O': '2'}"
10.1016/j.cej.2021.128719,2021,P2-Na0.67Li0.11Mn0.67Ni0.22O2,NaLNM,900.0,12.0,Cycling performance,300.0,,71.7,600.0,,,,"{'Na': '0.67', 'Li': '0.11', 'Mn': '0.67', 'Ni': '0.22', 'O': '2'}"
10.1016/j.cej.2021.128719,2021,P2-Na0.67Li0.11Mn0.67Ni0.22O2,NaLNM,900.0,12.0,Cycling performance,1.0,59.2,,24.0,,,,"{'Na': '0.67', 'Li': '0.11', 'Mn': '0.67', 'Ni': '0.22', 'O': '2'}"
10.1016/j.cej.2021.128719,2021,P2-Na0.67Li0.11Mn0.67Ni0.22O2,NaLNM,900.0,12.0,Cycling performance,300.0,46.6,,24.0,,,,"{'Na': '0.67', 'Li': '0.11', 'Mn': '0.67', 'Ni': '0.22', 'O': '2'}"
10.1016/j.cej.2021.128719,2021,P2-Na0.67Li0.11Mn0.67Ni0.22O2,NaLNM,900.0,12.0,Cycling performance,300.0,,78.7,24.0,,,,"{'Na': '0.67', 'Li': '0.11', 'Mn': '0.67', 'Ni': '0.22', 'O': '2'}"
10.1016/j.cej.2021.128719,2021,P2-Na0.67Li0.11Mn0.67Ni0.22O2,NaLNM,900.0,12.0,Cycling performance,5.0,97.6,,24.0,,,,"{'Na': '0.67', 'Li': '0.11', 'Mn': '0.67', 'Ni': '0.22', 'O': '2'}"
10.1016/j.cej.2021.128719,2021,P2-Na0.67Li0.11Mn0.67Ni0.22O2,NaLNM,900.0,12.0,Cycling performance,1.0,136.1,,24.0,,,,"{'Na': '0.67', 'Li': '0.11', 'Mn': '0.67', 'Ni': '0.22', 'O': '2'}"
10.1016/j.cej.2021.128719,2021,P2-Na0.67Li0.11Mn0.67Ni0.22O2,NaLNM,900.0,12.0,Cycling performance,5.0,,71.7,24.0,,,,"{'Na': '0.67', 'Li': '0.11', 'Mn': '0.67', 'Ni': '0.22', 'O': '2'}"
10.1016/j.cej.2021.128719,2021,P2-Na0.67Li0.11Mn0.67Ni0.22O2,NaLNM,900.0,12.0,Rate performance,,85.9,,24.0,,,,"{'Na': '0.67', 'Li': '0.11', 'Mn': '0.67', 'Ni': '0.22', 'O': '2'}"
10.1016/j.cej.2021.128719,2021,P2-Na0.67Li0.11Mn0.67Ni0.22O2,NaLNM,900.0,12.0,Rate performance,,67.1,,240.0,,,,"{'Na': '0.67', 'Li': '0.11', 'Mn': '0.67', 'Ni': '0.22', 'O': '2'}"
10.1016/j.cej.2021.128719,2021,P2-Na0.67Li0.11Mn0.67Ni0.22O2,NaLNM,900.0,12.0,Rate performance,,66.3,,1200.0,,,,"{'Na': '0.67', 'Li': '0.11', 'Mn': '0.67', 'Ni': '0.22', 'O': '2'}"
10.1016/j.cej.2021.128719,2021,P2-Na0.67Li0.11Mn0.67Ni0.22O2,NaLNM,900.0,12.0,Cycling performance,300.0,,79.7,240.0,,,,"{'Na': '0.67', 'Li': '0.11', 'Mn': '0.67', 'Ni': '0.22', 'O': '2'}"
10.1016/j.cej.2021.130813,2021,P2-Na0.67Mo0.01Mn0.99O2,NMMO-1,900.0,15.0,Cycling performance,100.0,,86.4,,,,,"{'Na': '0.67', 'Mo': '0.01', 'Mn': '0.99', 'O': '2'}"
10.1016/j.cej.2021.130813,2021,P2-Na0.67MnO2,NMO,900.0,15.0,Cycling performance,100.0,,59.8,,,1.8,4.3,"{'Na': '0.67', 'Mn': '1', 'O': '2'}"
10.1016/j.cej.2021.130813,2021,P2-Na0.67Mo0.01Mn0.99O2,NMMO-1,900.0,15.0,Cycling performance,100.0,,83.3,,,1.8,4.3,"{'Na': '0.67', 'Mo': '0.01', 'Mn': '0.99', 'O': '2'}"
10.1016/j.cej.2021.130813,2021,P2-Na0.67Mo0.03Mn0.97O2,NMMO-3,900.0,15.0,Cycling performance,100.0,,86.4,,,1.8,4.3,"{'Na': '0.67', 'Mo': '0.03', 'Mn': '0.97', 'O': '2'}"
10.1016/j.cej.2021.130813,2021,P2-Na0.67Mo0.05Mn0.95O2,NMMO-5,900.0,15.0,Cycling performance,100.0,,84.7,,,1.8,4.3,"{'Na': '0.67', 'Mo': '0.05', 'Mn': '0.95', 'O': '2'}"
10.1016/j.cej.2021.130813,2021,P2-Na0.67Mo0.03Mn0.97O2,NMMO-3,900.0,15.0,Rate performance,,109.73,,50.0,,1.8,4.3,"{'Na': '0.67', 'Mo': '0.03', 'Mn': '0.97', 'O': '2'}"
10.1016/j.cej.2021.130990,2022,Na0.67Mn0.6Co0.2Ni0.2O2,NNCM,850.0,10.0,Cycling performance,200.0,,83.0,333.33,,1.5,4.2,"{'Na': '0.67', 'Mn': '0.6', 'Co': '0.2', 'Ni': '0.2', 'O': '2'}"
10.1016/j.cej.2021.130990,2022,Na0.67Mn0.6Co0.2Ni0.2O2,NNCM,850.0,10.0,Rate performance,,132.2,,33.33,,,,"{'Na': '0.67', 'Mn': '0.6', 'Co': '0.2', 'Ni': '0.2', 'O': '2'}"
10.1016/j.cej.2021.130990,2022,Na0.67Mn0.6Co0.2Ni0.2O2,NNCM,850.0,10.0,Rate performance,,167.8,,33.33,,1.5,4.2,"{'Na': '0.67', 'Mn': '0.6', 'Co': '0.2', 'Ni': '0.2', 'O': '2'}"
10.1016/j.cej.2021.130990,2022,Na0.67Mn0.6Co0.2Ni0.2O2,NNCM,850.0,10.0,Rate performance,,150.3,,83.33,,1.5,4.2,"{'Na': '0.67', 'Mn': '0.6', 'Co': '0.2', 'Ni': '0.2', 'O': '2'}"
10.1016/j.cej.2021.130990,2022,Na0.67Mn0.6Co0.2Ni0.2O2,NNCM,850.0,10.0,Rate performance,,139.8,,166.67,,1.5,4.2,"{'Na': '0.67', 'Mn': '0.6', 'Co': '0.2', 'Ni': '0.2', 'O': '2'}"
10.1016/j.cej.2021.130990,2022,Na0.67Mn0.6Co0.2Ni0.2O2,NNCM,850.0,10.0,Rate performance,,130.2,,333.33,,1.5,4.2,"{'Na': '0.67', 'Mn': '0.6', 'Co': '0.2', 'Ni': '0.2', 'O': '2'}"
10.1016/j.cej.2021.130990,2022,Na0.67Mn0.6Co0.2Ni0.2O2,NNCM,850.0,10.0,Rate performance,,121.0,,833.34,,1.5,4.2,"{'Na': '0.67', 'Mn': '0.6', 'Co': '0.2', 'Ni': '0.2', 'O': '2'}"
10.1016/j.cej.2021.130990,2022,Na0.67Mn0.6Co0.2Ni0.2O2,NNCM,850.0,10.0,Rate performance,,108.2,,1666.67,,1.5,4.2,"{'Na': '0.67', 'Mn': '0.6', 'Co': '0.2', 'Ni': '0.2', 'O': '2'}"
10.1016/j.cej.2021.130990,2022,Na0.67Mn0.6Co0.2Ni0.2O2,NNCM,850.0,10.0,Rate performance,,92.5,,3333.34,,1.5,4.2,"{'Na': '0.67', 'Mn': '0.6', 'Co': '0.2', 'Ni': '0.2', 'O': '2'}"
10.1016/j.cej.2021.130990,2022,Na0.67Mn0.7Ni0.3O2,NNM,850.0,10.0,Rate performance,,93.2,,1666.67,,1.5,4.2,"{'Na': '0.67', 'Mn': '0.7', 'Ni': '0.3', 'O': '2'}"
10.1016/j.cej.2021.130990,2022,Na0.67Mn0.7Ni0.3O2,NNM,850.0,10.0,Rate performance,,99.0,,1666.67,,1.5,4.2,"{'Na': '0.67', 'Mn': '0.7', 'Ni': '0.3', 'O': '2'}"
10.1016/j.cej.2021.130990,2022,Na0.67Mn0.7Ni0.3O2,NNM,850.0,10.0,Cycling performance,200.0,,53.0,333.33,,1.5,4.2,"{'Na': '0.67', 'Mn': '0.7', 'Ni': '0.3', 'O': '2'}"
10.1016/j.cej.2021.130990,2022,Na0.67Mn0.6Co0.2Ni0.2O2,NNCM-S,850.0,10.0,Cycling performance,200.0,,75.2,333.33,,1.5,4.2,"{'Na': '0.67', 'Mn': '0.6', 'Co': '0.2', 'Ni': '0.2', 'O': '2'}"
10.1016/j.cej.2021.130990,2022,Na0.67Mn0.6Co0.2Ni0.2O2,NNCM,850.0,10.0,Rate performance,,132.2,,33.33,,1.5,4.2,"{'Na': '0.67', 'Mn': '0.6', 'Co': '0.2', 'Ni': '0.2', 'O': '2'}"
10.1016/j.cej.2021.130990,2022,Na0.67Mn0.6Co0.2Ni0.2O2,NNCM,850.0,10.0,Rate performance,,117.5,,83.33,,1.5,4.2,"{'Na': '0.67', 'Mn': '0.6', 'Co': '0.2', 'Ni': '0.2', 'O': '2'}"
10.1016/j.cej.2021.130990,2022,Na0.67Mn0.6Co0.2Ni0.2O2,NNCM,850.0,10.0,Rate performance,,98.2,,166.67,,1.5,4.2,"{'Na': '0.67', 'Mn': '0.6', 'Co': '0.2', 'Ni': '0.2', 'O': '2'}"
10.1016/j.cej.2021.130990,2022,Na0.67Mn0.6Co0.2Ni0.2O2,NNCM,850.0,10.0,Rate performance,,70.5,,333.33,,1.5,4.2,"{'Na': '0.67', 'Mn': '0.6', 'Co': '0.2', 'Ni': '0.2', 'O': '2'}"
10.1016/j.cej.2021.130990,2022,Na0.67Mn0.6Co0.2Ni0.2O2,NNCM,850.0,10.0,Rate performance,,54.0,,833.34,,1.5,4.2,"{'Na': '0.67', 'Mn': '0.6', 'Co': '0.2', 'Ni': '0.2', 'O': '2'}"
10.1016/j.cej.2021.130990,2022,Na0.67Mn0.6Co0.2Ni0.2O2,NNCM,850.0,10.0,Cycling performance,300.0,,83.0,166.67,,1.5,4.2,"{'Na': '0.67', 'Mn': '0.6', 'Co': '0.2', 'Ni': '0.2', 'O': '2'}"
10.1016/j.cej.2021.130990,2022,Na0.67Mn0.6Ni0.33O2,,850.0,10.0,Cycling performance,200.0,,83.0,333.33,,1.5,4.2,"{'Na': '0.67', 'Mn': '0.6', 'Ni': '0.33', 'O': '2'}"
10.1016/j.cej.2021.133454,2022,NaMg0.05Ti0.05Mn0.45Ni0.45O2,MNMT,850.0,15.0,Cycling performance,1.0,177.7,,,0.1,2.0,4.2,"{'Na': '1', 'Mg': '0.05', 'Ti': '0.05', 'Mn': '0.45', 'Ni': '0.45', 'O': '2'}"
10.1016/j.cej.2021.133454,2022,NaMn0.5Ni0.5O2,MN,850.0,15.0,Cycling performance,1.0,186.1,,,0.1,2.0,4.2,"{'Na': '1', 'Mn': '0.5', 'Ni': '0.5', 'O': '2'}"
10.1016/j.cej.2021.133454,2022,NaMg0.05Ti0.05Mn0.45Ni0.45O2,MNMT,850.0,15.0,Cycling performance,200.0,129.1,,,0.2,2.0,4.2,"{'Na': '1', 'Mg': '0.05', 'Ti': '0.05', 'Mn': '0.45', 'Ni': '0.45', 'O': '2'}"
10.1016/j.cej.2021.133454,2022,NaMg0.05Ti0.05Mn0.45Ni0.45O2,MNMT,850.0,15.0,Cycling performance,1.0,177.8,,,0.2,2.0,4.2,"{'Na': '1', 'Mg': '0.05', 'Ti': '0.05', 'Mn': '0.45', 'Ni': '0.45', 'O': '2'}"
10.1016/j.cej.2021.133454,2022,NaMg0.05Ti0.05Mn0.45Ni0.45O2,MNMT,850.0,15.0,Cycling performance,200.0,,72.6,,0.2,2.0,4.2,"{'Na': '1', 'Mg': '0.05', 'Ti': '0.05', 'Mn': '0.45', 'Ni': '0.45', 'O': '2'}"
10.1016/j.cej.2021.133454,2022,NaMn0.5Ni0.5O2,MN,850.0,15.0,Cycling performance,200.0,84.2,,,0.2,2.0,4.2,"{'Na': '1', 'Mn': '0.5', 'Ni': '0.5', 'O': '2'}"
10.1016/j.cej.2021.133454,2022,NaMn0.5Ni0.5O2,MN,850.0,15.0,Cycling performance,1.0,186.3,,,0.2,2.0,4.2,"{'Na': '1', 'Mn': '0.5', 'Ni': '0.5', 'O': '2'}"
10.1016/j.cej.2021.133454,2022,NaMn0.5Ni0.5O2,MN,850.0,15.0,Cycling performance,200.0,,45.2,,0.2,2.0,4.2,"{'Na': '1', 'Mn': '0.5', 'Ni': '0.5', 'O': '2'}"
10.1016/j.cej.2021.133454,2022,NaMg0.05Ti0.05Mn0.45Ni0.45O2,MNMT,850.0,15.0,Rate performance,,104.1,,,5.0,2.0,4.2,"{'Na': '1', 'Mg': '0.05', 'Ti': '0.05', 'Mn': '0.45', 'Ni': '0.45', 'O': '2'}"
10.1016/j.cej.2021.133454,2022,NaMg0.05Ti0.05Mn0.45Ni0.45O2,MNMT,850.0,15.0,Rate performance,,69.1,,,5.0,2.0,4.2,"{'Na': '1', 'Mg': '0.05', 'Ti': '0.05', 'Mn': '0.45', 'Ni': '0.45', 'O': '2'}"
10.1016/j.cej.2021.133456,2022,NaLa0.0Ti0.1Mn0.4Ni0.4Cu0.1O2,NMCT-La0.001,900.0,12.0,Cycling performance,1.0,170.1,,15.0,,2.0,4.4,"{'Na': '1', 'La': '0', 'Ti': '0.1', 'Mn': '0.4', 'Ni': '0.4', 'Cu': '0.1', 'O': '2'}"
10.1016/j.cej.2021.133456,2022,O3-NaTi0.1Mn0.4Ni0.4Cu0.1O2,NMCT,900.0,12.0,Cycling performance,1.0,172.2,,,,2.0,4.4,"{'Na': '1', 'Ti': '0.1', 'Mn': '0.4', 'Ni': '0.4', 'Cu': '0.1', 'O': '2'}"
10.1016/j.cej.2021.133456,2022,NaLa0.0Ti0.1Mn0.4Ni0.4Cu0.1O2,NMCT-La0.003,900.0,12.0,Cycling performance,1.0,172.3,,,,2.0,4.4,"{'Na': '1', 'La': '0', 'Ti': '0.1', 'Mn': '0.4', 'Ni': '0.4', 'Cu': '0.1', 'O': '2'}"
10.1016/j.cej.2021.133456,2022,NaLa0.01Ti0.1Mn0.4Ni0.4Cu0.1O2,NMCT-La0.005,900.0,12.0,Cycling performance,1.0,178.2,,,,2.0,4.4,"{'Na': '1', 'La': '0.01', 'Ti': '0.1', 'Mn': '0.4', 'Ni': '0.4', 'Cu': '0.1', 'O': '2'}"
10.1016/j.cej.2021.133456,2022,NaLa0.0Ti0.1Mn0.4Ni0.4Cu0.1O2,NMCT-La0.001,900.0,12.0,Cycling performance,1.0,47.0,,,,2.0,4.4,"{'Na': '1', 'La': '0', 'Ti': '0.1', 'Mn': '0.4', 'Ni': '0.4', 'Cu': '0.1', 'O': '2'}"
10.1016/j.cej.2021.133456,2022,O3-NaTi0.1Mn0.4Ni0.4Cu0.1O2,NMCT,900.0,12.0,Cycling performance,2.0,38.0,,,,2.0,4.4,"{'Na': '1', 'Ti': '0.1', 'Mn': '0.4', 'Ni': '0.4', 'Cu': '0.1', 'O': '2'}"
10.1016/j.cej.2021.133456,2022,NaMn0.5Ni0.5O2,NM,900.0,12.0,Cycling performance,100.0,,57.1,,,2.0,4.4,"{'Na': '1', 'Mn': '0.5', 'Ni': '0.5', 'O': '2'}"
10.1016/j.cej.2021.133456,2022,NaLa0.0Ti0.1Mn0.4Ni0.4Cu0.1O2,NMCT-La0.001,900.0,12.0,Rate performance,,103.0,,750.0,,2.0,4.4,"{'Na': '1', 'La': '0', 'Ti': '0.1', 'Mn': '0.4', 'Ni': '0.4', 'Cu': '0.1', 'O': '2'}"
10.1016/j.cej.2021.133456,2022,NaLa0.0Ti0.1Mn0.4Ni0.4Cu0.1O2,NMCT-La0.001,900.0,12.0,Rate performance,,84.0,,750.0,,2.0,4.4,"{'Na': '1', 'La': '0', 'Ti': '0.1', 'Mn': '0.4', 'Ni': '0.4', 'Cu': '0.1', 'O': '2'}"
10.1016/j.cej.2021.133962,2022,Na0.67MnO2,,900.0,12.0,Cycling performance,100.0,,16.0,,,1.5,4.3,"{'Na': '0.67', 'Mn': '1', 'O': '2'}"
10.1016/j.cej.2021.134273,2022,O3-NaTi0.1Mn0.4Co0.05Ni0.45O2,NMTCO,900.0,12.0,Cycling performance,1.0,180.0,,,,2.0,4.4,"{'Na': '1', 'Ti': '0.1', 'Mn': '0.4', 'Co': '0.05', 'Ni': '0.45', 'O': '2'}"
10.1016/j.cej.2021.134273,2022,O3-NaTi0.1Mn0.4Co0.05Ni0.45O2,NMTCO,900.0,12.0,Cycling performance,200.0,,31.0,,,2.0,4.4,"{'Na': '1', 'Ti': '0.1', 'Mn': '0.4', 'Co': '0.05', 'Ni': '0.45', 'O': '2'}"
10.1016/j.cej.2021.134273,2022,P2-NaTi0.1Mn0.4Co0.05Ni0.45O2,NMTCO,900.0,12.0,Cycling performance,1.0,160.0,,,,2.0,4.4,"{'Na': '1', 'Ti': '0.1', 'Mn': '0.4', 'Co': '0.05', 'Ni': '0.45', 'O': '2'}"
10.1016/j.cej.2021.134273,2022,P2-NaTi0.1Mn0.4Co0.05Ni0.45O2,NMTCO,900.0,12.0,Cycling performance,200.0,,48.0,,,2.0,4.4,"{'Na': '1', 'Ti': '0.1', 'Mn': '0.4', 'Co': '0.05', 'Ni': '0.45', 'O': '2'}"
10.1016/j.cej.2021.134273,2022,P2-NaTi0.1Mn0.4Co0.05Ni0.45O2,NMTCO,900.0,12.0,Cycling performance,200.0,,61.0,,,2.0,4.4,"{'Na': '1', 'Ti': '0.1', 'Mn': '0.4', 'Co': '0.05', 'Ni': '0.45', 'O': '2'}"
10.1016/j.cej.2021.134305,2022,Na0.9Cr0.95Sb0.05O2,NCS-0.05,1000.0,12.0,Cycling performance,1.0,114.0,,,5.0,2.5,3.5,"{'Na': '0.9', 'Cr': '0.95', 'Sb': '0.05', 'O': '2'}"
10.1016/j.cej.2021.134305,2022,Na0.9Cr0.95Sb0.05O2,NCS-0.05,1000.0,12.0,Cycling performance,1000.0,80.8,,,5.0,2.5,3.5,"{'Na': '0.9', 'Cr': '0.95', 'Sb': '0.05', 'O': '2'}"
10.1016/j.cej.2021.134305,2022,Na0.9Cr0.95Sb0.05O2,NCS-0.05,1000.0,12.0,Cycling performance,1000.0,,70.9,,5.0,2.5,3.5,"{'Na': '0.9', 'Cr': '0.95', 'Sb': '0.05', 'O': '2'}"
10.1016/j.cej.2021.134305,2022,Na0.9Cr0.95Sb0.05O2,NCS-0.05,1000.0,12.0,Rate performance,,96.1,,,32.0,,,"{'Na': '0.9', 'Cr': '0.95', 'Sb': '0.05', 'O': '2'}"
