Repository: harryfyjiswalker/Personal-Projects-2

# Na_ion_independent_research

Data mining: [Huang & Cole (2020)'s](https://www.nature.com/articles/s41597-020-00602-2) database extractor does not extract current, which is needed for reliable comparison of discharge capacities. This is built on by [Guo et al. (2024)](https://pmc.ncbi.nlm.nih.gov/articles/PMC11009284/), whose cathodedataextractor extracts capacity, current, and voltage limits from rate performance data, as well as cyclability data. 

Resulting questions aiming to solve over coming months:
* Can we extend this to include phase composition to inform understanding of the relationship between structure and chemical properties, to build on Maughan et al.

File: Na_ion_independent_research/Data Preprocessing/cathode_mats230911.csv (part 3 of 23)
Doi,Year,Name,Abbreviation,Sintering temperature,Sintering time,Category,Cycle,Capacity,Retention,Current: mAg-1,Current: C,Voltage lower limit,Voltage upper limit,Elements
10.1016/j.cej.2021.134305,2022,NaCrO2,NC,1000.0,12.0,Cycling performance,1.0,116.0,,,,2.5,3.5,"{'Na': '1', 'Cr': '1', 'O': '2'}"
10.1016/j.cej.2021.134305,2022,Na0.9Cr0.95Sb0.05O2,NCS-0.05,1000.0,12.0,Cycling performance,1.0,111.0,,,,2.5,3.5,"{'Na': '0.9', 'Cr': '0.95', 'Sb': '0.05', 'O': '2'}"
10.1016/j.cej.2021.134305,2022,Na0.8Cr0.9Sb0.1O2,NCS-0.1,1000.0,12.0,Cycling performance,1.0,107.0,,,,2.5,3.5,"{'Na': '0.8', 'Cr': '0.9', 'Sb': '0.1', 'O': '2'}"
10.1016/j.cej.2021.134305,2022,NaCrO2,NC,1000.0,12.0,Rate performance,,120.0,,,0.1,2.5,3.5,"{'Na': '1', 'Cr': '1', 'O': '2'}"
10.1016/j.cej.2021.134305,2022,NaCrO2,NC,1000.0,12.0,Rate performance,,31.3,,,0.1,2.5,3.5,"{'Na': '1', 'Cr': '1', 'O': '2'}"
10.1016/j.cej.2021.134305,2022,NaCrO2,NC,1000.0,12.0,Rate performance,,96.1,,,32.0,2.5,3.5,"{'Na': '1', 'Cr': '1', 'O': '2'}"
10.1016/j.cej.2021.134305,2022,NaCrO2,NC,1000.0,12.0,Cycling performance,1000.0,,46.8,,,2.5,3.5,"{'Na': '1', 'Cr': '1', 'O': '2'}"
10.1016/j.cej.2021.134305,2022,Na0.8Cr0.9Sb0.1O2,NCS-0.1,1000.0,12.0,Cycling performance,1000.0,,47.8,,,2.5,3.5,"{'Na': '0.8', 'Cr': '0.9', 'Sb': '0.1', 'O': '2'}"
10.1016/j.cej.2021.134305,2022,Na0.9Cr0.95Sb0.05O2,NCS-0.05,1000.0,12.0,Cycling performance,1.0,82.6,,,,1.4,3.5,"{'Na': '0.9', 'Cr': '0.95', 'Sb': '0.05', 'O': '2'}"
10.1016/j.cej.2021.134305,2022,Na0.9Cr0.95Sb0.05O2,NCS-0.05,1000.0,12.0,Cycling performance,60.0,,77.1,,,1.4,3.5,"{'Na': '0.9', 'Cr': '0.95', 'Sb': '0.05', 'O': '2'}"
10.1016/j.cej.2021.134305,2022,Na0.9Cr0.95Sb0.05O2,NCS-0.05,1000.0,12.0,Rate performance,,96.1,,,32.0,2.5,3.5,"{'Na': '0.9', 'Cr': '0.95', 'Sb': '0.05', 'O': '2'}"
10.1016/j.cej.2022.135275,2022,Na0.66Mn0.67Ni0.26Zn0.07O2,NNZM,900.0,15.0,Cycling performance,1.0,121.4,,,,,,"{'Na': '0.66', 'Mn': '0.67', 'Ni': '0.26', 'Zn': '0.07', 'O': '2'}"
10.1016/j.cej.2022.135275,2022,Na0.66Mn0.67Ni0.26Zn0.07O2,NNZM,900.0,15.0,Cycling performance,5.0,110.9,,,,,,"{'Na': '0.66', 'Mn': '0.67', 'Ni': '0.26', 'Zn': '0.07', 'O': '2'}"
10.1016/j.cej.2022.135275,2022,Na0.66Mn0.67Ni0.26Zn0.07O2,NNZM,900.0,15.0,Cycling performance,1.0,103.9,,,,2.0,4.3,"{'Na': '0.66', 'Mn': '0.67', 'Ni': '0.26', 'Zn': '0.07', 'O': '2'}"
10.1016/j.cej.2022.135275,2022,Na0.66Mn0.67Ni0.26Zn0.07O2,NNZM,900.0,15.0,Cycling performance,200.0,,62.1,,,2.0,4.3,"{'Na': '0.66', 'Mn': '0.67', 'Ni': '0.26', 'Zn': '0.07', 'O': '2'}"
10.1016/j.cej.2022.135275,2022,Na0.66Mn0.67Ni0.26Zn0.07O2,NNZM,900.0,15.0,Cycling performance,1.0,52.5,,,,2.0,4.1,"{'Na': '0.66', 'Mn': '0.67', 'Ni': '0.26', 'Zn': '0.07', 'O': '2'}"
10.1016/j.cej.2022.135275,2022,Na0.66Mn0.67Ni0.26Zn0.07O2,NNZM,900.0,15.0,Cycling performance,100.0,34.1,,,,2.0,4.1,"{'Na': '0.66', 'Mn': '0.67', 'Ni': '0.26', 'Zn': '0.07', 'O': '2'}"
10.1016/j.cej.2022.135275,2022,Na0.66Mn0.67Ni0.26Zn0.07O2,NNZM,900.0,15.0,Cycling performance,100.0,,65.0,,,2.0,4.1,"{'Na': '0.66', 'Mn': '0.67', 'Ni': '0.26', 'Zn': '0.07', 'O': '2'}"
10.1016/j.cej.2022.137662,2022,Na0.7Ti0.07Mn0.57Ni0.2Cu0.15O2,,500.0,12.0,Rate performance,,97.0,,,1.0,2.0,4.25,"{'Na': '0.7', 'Ti': '0.07', 'Mn': '0.57', 'Ni': '0.2', 'Cu': '0.15', 'O': '2'}"
10.1016/j.cej.2022.137662,2022,Na0.7Ti0.07Mn0.57Ni0.2Cu0.15O2,,500.0,12.0,Rate performance,,74.0,,,1.0,2.0,4.25,"{'Na': '0.7', 'Ti': '0.07', 'Mn': '0.57', 'Ni': '0.2', 'Cu': '0.15', 'O': '2'}"
10.1016/j.cej.2022.137662,2022,Na0.7Mn0.65Ni0.2Cu0.15O2,NNCMT,500.0,12.0,Cycling performance,300.0,,95.0,,,2.0,4.25,"{'Na': '0.7', 'Mn': '0.65', 'Ni': '0.2', 'Cu': '0.15', 'O': '2'}"
10.1016/j.cej.2022.137662,2022,Na0.7Ti0.07Mn0.57Ni0.2Cu0.15O2,,500.0,12.0,Cycling performance,300.0,,95.0,,1.0,2.0,4.25,"{'Na': '0.7', 'Ti': '0.07', 'Mn': '0.57', 'Ni': '0.2', 'Cu': '0.15', 'O': '2'}"
10.1016/j.cej.2022.138883,2023,P2-Na0.67Mg0.22Mn0.55Fe0.23O2,,900.0,10.0,Rate performance,,207.0,,10.0,,,,"{'Na': '0.67', 'Mg': '0.22', 'Mn': '0.55', 'Fe': '0.23', 'O': '2'}"
10.1016/j.cej.2022.138883,2023,Na0.67Mg0.22Mn0.55Fe0.23O2,,900.0,10.0,Cycling performance,1.0,161.0,,10.0,,1.5,4.4,"{'Na': '0.67', 'Mg': '0.22', 'Mn': '0.55', 'Fe': '0.23', 'O': '2'}"
10.1016/j.cej.2022.138883,2023,Na0.67Mg0.22Mn0.55Fe0.23O2,,900.0,10.0,Rate performance,,134.6,,200.0,,1.5,4.4,"{'Na': '0.67', 'Mg': '0.22', 'Mn': '0.55', 'Fe': '0.23', 'O': '2'}"
10.1016/j.cej.2022.138883,2023,Na0.67Mg0.22Mn0.55Fe0.23O2,,900.0,10.0,Cycling performance,150.0,,73.0,100.0,,1.5,4.4,"{'Na': '0.67', 'Mg': '0.22', 'Mn': '0.55', 'Fe': '0.23', 'O': '2'}"
10.1016/j.cej.2022.138883,2023,Na0.67Mg0.22Mn0.55Fe0.23O2,,900.0,10.0,Rate performance,,203.0,,10.0,,1.4,4.3,"{'Na': '0.67', 'Mg': '0.22', 'Mn': '0.55', 'Fe': '0.23', 'O': '2'}"
10.1016/j.cej.2022.138883,2023,P2-Na0.67Mg0.22Mn0.55Fe0.23O2,,900.0,10.0,Rate performance,,207.0,,10.0,,1.5,4.4,"{'Na': '0.67', 'Mg': '0.22', 'Mn': '0.55', 'Fe': '0.23', 'O': '2'}"
10.1016/j.cej.2022.138883,2023,P2-Na0.67Mg0.22Mn0.55Fe0.23O2,,900.0,10.0,Cycling performance,150.0,,73.0,100.0,,1.5,4.4,"{'Na': '0.67', 'Mg': '0.22', 'Mn': '0.55', 'Fe': '0.23', 'O': '2'}"
10.1016/j.cej.2022.138912,2023,Na0.67Mg0.1Mn0.6Cu0.3O2,NMCM,900.0,10.0,Cycling performance,20.0,121.01,,,0.2,2.0,4.5,"{'Na': '0.67', 'Mg': '0.1', 'Mn': '0.6', 'Cu': '0.3', 'O': '2'}"
10.1016/j.cej.2022.138912,2023,Na0.67Mg0.1Mn0.6Cu0.3O2,NMCM,900.0,10.0,Cycling performance,100.0,,86.0,,0.2,2.0,4.5,"{'Na': '0.67', 'Mg': '0.1', 'Mn': '0.6', 'Cu': '0.3', 'O': '2'}"
10.1016/j.cej.2022.138912,2023,Na0.67Mg0.1Mn0.6Cu0.3O2,NMCM,900.0,10.0,Rate performance,,34.0,,,0.2,2.0,4.5,"{'Na': '0.67', 'Mg': '0.1', 'Mn': '0.6', 'Cu': '0.3', 'O': '2'}"
10.1016/j.cej.2022.138912,2023,Na0.67Mg0.1Mn0.6Cu0.3O2,NMCM,900.0,10.0,Cycling performance,1.0,141.6,,,0.1,2.0,4.5,"{'Na': '0.67', 'Mg': '0.1', 'Mn': '0.6', 'Cu': '0.3', 'O': '2'}"
10.1016/j.cej.2022.138912,2023,Na0.67Mg0.1Mn0.6Cu0.3O2,NMCM,900.0,10.0,Cycling performance,1.0,124.9,,,5.0,2.0,4.5,"{'Na': '0.67', 'Mg': '0.1', 'Mn': '0.6', 'Cu': '0.3', 'O': '2'}"
10.1016/j.cej.2022.138912,2023,Na0.67Mg0.1Mn0.6Cu0.3O2,NMCM,900.0,10.0,Cycling performance,1.0,115.5,,,0.2,2.0,4.5,"{'Na': '0.67', 'Mg': '0.1', 'Mn': '0.6', 'Cu': '0.3', 'O': '2'}"
10.1016/j.cej.2022.139876,2023,Na1.2Mn0.8O1.5F0.5,,700.0,12.0,Rate performance,,178.0,,10.0,,,,"{'Na': '1.2', 'Mn': '0.8', 'O': '1.5', 'F': '0.5'}"
10.1016/j.cej.2022.139876,2023,Na1.2Mn0.8O1.5F0.5,,700.0,12.0,Rate performance,,122.0,,1000.0,,,,"{'Na': '1.2', 'Mn': '0.8', 'O': '1.5', 'F': '0.5'}"
10.1016/j.cej.2022.140396,2023,Na2RuO3,NRO-CoX,900.0,12.0,Cycling performance,1.0,177.0,,,0.2,1.5,4.3,"{'Na': '2', 'Ru': '1', 'O': '3'}"
10.1016/j.cej.2022.140396,2023,Na2RuO3,NRO-CoX,900.0,12.0,Cycling performance,1.0,127.0,,,5.0,1.5,4.3,"{'Na': '2', 'Ru': '1', 'O': '3'}"
10.1016/j.cej.2022.140396,2023,Na2RuO3,NRO-CoX,900.0,12.0,Cycling performance,300.0,,74.0,,,1.5,4.3,"{'Na': '2', 'Ru': '1', 'O': '3'}"
10.1016/j.cej.2023.141384,2023,P2-K0.05Na0.67Mn0.6Ni0.3Cu0.1O2,,900.0,10.0,Cycling performance,1800.0,,91.2,1000.0,,,,"{'K': '0.05', 'Na': '0.67', 'Mn': '0.6', 'Ni': '0.3', 'Cu': '0.1', 'O': '2'}"
10.1016/j.cej.2023.141384,2023,K0.05Na0.62Mn0.6Ni0.3Cu0.1O2,MNC-1,900.0,10.0,Rate performance,,121.4,,,0.1,2.0,4.0,"{'K': '0.05', 'Na': '0.62', 'Mn': '0.6', 'Ni': '0.3', 'Cu': '0.1', 'O': '2'}"
10.1016/j.cej.2023.141384,2023,K0.05Na0.62Mn0.6Ni0.3Cu0.1O2,MNC-1,900.0,10.0,Rate performance,,106.6,,,0.2,2.0,4.0,"{'K': '0.05', 'Na': '0.62', 'Mn': '0.6', 'Ni': '0.3', 'Cu': '0.1', 'O': '2'}"
10.1016/j.cej.2023.141384,2023,K0.05Na0.62Mn0.6Ni0.3Cu0.1O2,MNC-1,900.0,10.0,Rate performance,,101.9,,,0.5,2.0,4.0,"{'K': '0.05', 'Na': '0.62', 'Mn': '0.6', 'Ni': '0.3', 'Cu': '0.1', 'O': '2'}"
10.1016/j.cej.2023.141384,2023,K0.05Na0.62Mn0.6Ni0.3Cu0.1O2,MNC-1,900.0,10.0,Rate performance,,93.5,,,1.0,2.0,4.0,"{'K': '0.05', 'Na': '0.62', 'Mn': '0.6', 'Ni': '0.3', 'Cu': '0.1', 'O': '2'}"
10.1016/j.cej.2023.141384,2023,K0.05Na0.62Mn0.6Ni0.3Cu0.1O2,MNC-1,900.0,10.0,Rate performance,,88.2,,,2.0,2.0,4.0,"{'K': '0.05', 'Na': '0.62', 'Mn': '0.6', 'Ni': '0.3', 'Cu': '0.1', 'O': '2'}"
10.1016/j.cej.2023.141384,2023,K0.05Na0.62Mn0.6Ni0.3Cu0.1O2,MNC-1,900.0,10.0,Rate performance,,74.1,,,5.0,2.0,4.0,"{'K': '0.05', 'Na': '0.62', 'Mn': '0.6', 'Ni': '0.3', 'Cu': '0.1', 'O': '2'}"
10.1016/j.cej.2023.141384,2023,P2-Na0.67Mn0.6Ni0.3Cu0.1O2,MNC-0,900.0,10.0,Cycling performance,100.0,,92.8,,0.1,2.0,4.0,"{'Na': '0.67', 'Mn': '0.6', 'Ni': '0.3', 'Cu': '0.1', 'O': '2'}"
10.1016/j.cej.2023.141384,2023,K0.05Na0.62Mn0.6Ni0.3Cu0.1O2,MNC-1,900.0,10.0,Cycling performance,1800.0,59.8,,1000.0,,2.0,4.0,"{'K': '0.05', 'Na': '0.62', 'Mn': '0.6', 'Ni': '0.3', 'Cu': '0.1', 'O': '2'}"
10.1016/j.cej.2023.141384,2023,K0.05Na0.62Mn0.6Ni0.3Cu0.1O2,MNC-1,900.0,10.0,Cycling performance,1.0,65.6,,1000.0,,2.0,4.0,"{'K': '0.05', 'Na': '0.62', 'Mn': '0.6', 'Ni': '0.3', 'Cu': '0.1', 'O': '2'}"
10.1016/j.cej.2023.141384,2023,K0.05Na0.62Mn0.6Ni0.3Cu0.1O2,MNC-1,900.0,10.0,Cycling performance,1800.0,,91.2,1000.0,,2.0,4.0,"{'K': '0.05', 'Na': '0.62', 'Mn': '0.6', 'Ni': '0.3', 'Cu': '0.1', 'O': '2'}"
10.1016/j.cej.2023.141384,2023,K0.05Na0.62Mn0.6Ni0.3Cu0.1O2,MNC-1,900.0,10.0,Cycling performance,1.0,177.8,,,,1.5,4.5,"{'K': '0.05', 'Na': '0.62', 'Mn': '0.6', 'Ni': '0.3', 'Cu': '0.1', 'O': '2'}"
10.1016/j.cej.2023.141515,2023,P2-Na0.66Mn0.67Ni0.26Zn0.07O2,MC-NNZM,950.0,15.0,Rate performance,,122.1,,10.0,,2.0,4.4,"{'Na': '0.66', 'Mn': '0.67', 'Ni': '0.26', 'Zn': '0.07', 'O': '2'}"
10.1016/j.cej.2023.141515,2023,P2-Na0.66Mn0.67Ni0.26Zn0.07O2,MC-NNZM,950.0,15.0,Cycling performance,100.0,101.0,,100.0,,2.0,4.4,"{'Na': '0.66', 'Mn': '0.67', 'Ni': '0.26', 'Zn': '0.07', 'O': '2'}"
10.1016/j.cej.2023.141515,2023,P2-Na0.66Mn0.67Ni0.26Zn0.07O2,MC-NNZM,950.0,15.0,Cycling performance,1.0,105.4,,100.0,,2.0,4.4,"{'Na': '0.66', 'Mn': '0.67', 'Ni': '0.26', 'Zn': '0.07', 'O': '2'}"
10.1016/j.cej.2023.141515,2023,P2-Na0.66Mn0.67Ni0.26Zn0.07O2,MC-NNZM,950.0,15.0,Cycling performance,100.0,,95.8,100.0,,2.0,4.4,"{'Na': '0.66', 'Mn': '0.67', 'Ni': '0.26', 'Zn': '0.07', 'O': '2'}"
10.1016/j.cej.2023.141515,2023,P2-Na0.66Mn0.67Ni0.26Zn0.07O2,MC-NNZM,950.0,15.0,Cycling performance,100.0,,98.3,100.0,,2.0,4.4,"{'Na': '0.66', 'Mn': '0.67', 'Ni': '0.26', 'Zn': '0.07', 'O': '2'}"
10.1016/j.cej.2023.141515,2023,P2-Na0.66Mn0.67Ni0.26Zn0.07O2,MC-NNZM,950.0,15.0,Cycling performance,1.0,122.1,,,,2.0,4.4,"{'Na': '0.66', 'Mn': '0.67', 'Ni': '0.26', 'Zn': '0.07', 'O': '2'}"
10.1016/j.cej.2023.141515,2023,Na0.66Mn0.67Ni0.26Zn0.07O2,NNZM,950.0,15.0,Cycling performance,1.0,118.9,,,,2.0,4.4,"{'Na': '0.66', 'Mn': '0.67', 'Ni': '0.26', 'Zn': '0.07', 'O': '2'}"
10.1016/j.cej.2023.141515,2023,Na0.66Mn0.67Ni0.26Zn0.07O2,NNZM,950.0,15.0,Cycling performance,1.0,118.7,,,,2.0,4.4,"{'Na': '0.66', 'Mn': '0.67', 'Ni': '0.26', 'Zn': '0.07', 'O': '2'}"
10.1016/j.cej.2023.141515,2023,Na0.66Mn0.67Ni0.26Zn0.07O2,NNZM,950.0,15.0,Cycling performance,1.0,105.7,,,,2.0,4.4,"{'Na': '0.66', 'Mn': '0.67', 'Ni': '0.26', 'Zn': '0.07', 'O': '2'}"
10.1016/j.cej.2023.141515,2023,Na0.66Mn0.67Ni0.26Zn0.07O2,NNZM,950.0,15.0,Cycling performance,100.0,75.0,,,,2.0,4.4,"{'Na': '0.66', 'Mn': '0.67', 'Ni': '0.26', 'Zn': '0.07', 'O': '2'}"
10.1016/j.cej.2023.141515,2023,Na0.66Mn0.67Ni0.26Zn0.07O2,NNZM,950.0,15.0,Cycling performance,100.0,,71.0,,,2.0,4.4,"{'Na': '0.66', 'Mn': '0.67', 'Ni': '0.26', 'Zn': '0.07', 'O': '2'}"
10.1016/j.cej.2023.141515,2023,Na0.66Mn0.67Ni0.26Zn0.07O2,NNZM,950.0,15.0,Cycling performance,1.0,103.7,,,,2.0,4.4,"{'Na': '0.66', 'Mn': '0.67', 'Ni': '0.26', 'Zn': '0.07', 'O': '2'}"
10.1016/j.cej.2023.141515,2023,Na0.66Mn0.67Ni0.26Zn0.07O2,NNZM,950.0,15.0,Cycling performance,100.0,82.8,,,,2.0,4.4,"{'Na': '0.66', 'Mn': '0.67', 'Ni': '0.26', 'Zn': '0.07', 'O': '2'}"
10.1016/j.cej.2023.141515,2023,Na0.66Mn0.67Ni0.26Zn0.07O2,NNZM,950.0,15.0,Cycling performance,100.0,,79.8,,,2.0,4.4,"{'Na': '0.66', 'Mn': '0.67', 'Ni': '0.26', 'Zn': '0.07', 'O': '2'}"
10.1016/j.cej.2023.141515,2023,P2-Na0.66Mn0.67Ni0.26Zn0.07O2,MC-NNZM,950.0,15.0,Cycling performance,200.0,,81.8,500.0,,2.0,4.4,"{'Na': '0.66', 'Mn': '0.67', 'Ni': '0.26', 'Zn': '0.07', 'O': '2'}"
10.1016/j.cej.2023.141515,2023,Na0.66Mn0.67Ni0.26Zn0.07O2,NNZM,950.0,15.0,Cycling performance,200.0,,69.9,500.0,,2.0,4.4,"{'Na': '0.66', 'Mn': '0.67', 'Ni': '0.26', 'Zn': '0.07', 'O': '2'}"
10.1016/j.cej.2023.141515,2023,Na0.66Mn0.67Ni0.26Zn0.07O2,NNZM,950.0,15.0,Cycling performance,200.0,,73.0,500.0,,2.0,4.4,"{'Na': '0.66', 'Mn': '0.67', 'Ni': '0.26', 'Zn': '0.07', 'O': '2'}"
10.1016/j.cej.2023.141515,2023,P2-Na0.66Mn0.67Ni0.26Zn0.07O2,MC-NNZM,950.0,15.0,Rate performance,,54.8,,2000.0,,2.0,4.4,"{'Na': '0.66', 'Mn': '0.67', 'Ni': '0.26', 'Zn': '0.07', 'O': '2'}"
10.1016/j.cej.2023.141515,2023,P2-Na0.66Mn0.67Ni0.26Zn0.07O2,MC-NNZM,950.0,15.0,Cycling performance,100.0,,85.5,100.0,,2.0,4.4,"{'Na': '0.66', 'Mn': '0.67', 'Ni': '0.26', 'Zn': '0.07', 'O': '2'}"
10.1016/j.cej.2023.141515,2023,Na0.66Mn0.67Ni0.26Zn0.07O2,NNZM,950.0,15.0,Cycling performance,100.0,,73.8,,,2.0,4.3,"{'Na': '0.66', 'Mn': '0.67', 'Ni': '0.26', 'Zn': '0.07', 'O': '2'}"
10.1016/j.cej.2023.141515,2023,Na0.66Mn0.67Ni0.26Zn0.07O2,NNZM,950.0,15.0,Cycling performance,100.0,,86.5,,,2.0,4.3,"{'Na': '0.66', 'Mn': '0.67', 'Ni': '0.26', 'Zn': '0.07', 'O': '2'}"
10.1016/j.cej.2023.141744,2023,P2-Na0.67Mn0.9Cu0.1O2,,1000.0,5.0,Cycling performance,100.0,102.0,,750.0,,,,"{'Na': '0.67', 'Mn': '0.9', 'Cu': '0.1', 'O': '2'}"
10.1016/j.cej.2023.141744,2023,P2-Na0.67Mn0.67Ni0.33O2,MN,1000.0,5.0,Cycling performance,100.0,,60.2,75.0,,1.5,4.0,"{'Na': '0.67', 'Mn': '0.67', 'Ni': '0.33', 'O': '2'}"
10.1016/j.cej.2023.142101,2023,Na0.67Ti0.33Mn0.67O2,,,,Cycling performance,1.0,75.0,,,,2.0,4.0,"{'Na': '0.67', 'Ti': '0.33', 'Mn': '0.67', 'O': '2'}"
10.1016/j.cej.2023.142101,2023,Na0.67Ti0.33Mn0.67O2,,,,Cycling performance,1.0,65.0,,,,2.0,4.0,"{'Na': '0.67', 'Ti': '0.33', 'Mn': '0.67', 'O': '2'}"
10.1016/j.cej.2023.142101,2023,P2-Na0.67Ti0.2Mn0.8O2,,,,Cycling performance,1.0,153.0,,,,2.0,4.0,"{'Na': '0.67', 'Ti': '0.2', 'Mn': '0.8', 'O': '2'}"
10.1016/j.cej.2023.142101,2023,P2-Na0.67Ti0.2Mn0.8O2,,,,Cycling performance,50.0,132.0,,,,2.0,4.0,"{'Na': '0.67', 'Ti': '0.2', 'Mn': '0.8', 'O': '2'}"
10.1016/j.cej.2023.142101,2023,P2-Na0.67Ti0.2Mn0.8O2,,,,Cycling performance,1.0,89.0,,,,2.0,4.0,"{'Na': '0.67', 'Ti': '0.2', 'Mn': '0.8', 'O': '2'}"
10.1016/j.cej.2023.142101,2023,P2-Na0.67Ti0.2Mn0.8O2,,,,Cycling performance,100.0,81.0,,,,2.0,4.0,"{'Na': '0.67', 'Ti': '0.2', 'Mn': '0.8', 'O': '2'}"
10.1016/j.cej.2023.142101,2023,P2-Na0.67Ti0.2Mn0.8O2,,,,Cycling performance,100.0,,91.0,,,2.0,4.0,"{'Na': '0.67', 'Ti': '0.2', 'Mn': '0.8', 'O': '2'}"
10.1016/j.cej.2023.142101,2023,P2-Na0.67Ti0.2Mn0.8O2,,,,Rate performance,,153.0,,20.0,,2.0,4.0,"{'Na': '0.67', 'Ti': '0.2', 'Mn': '0.8', 'O': '2'}"
10.1016/j.cej.2023.142101,2023,P2-Na0.67Ti0.2Mn0.8O2,,,,Rate performance,,125.0,,50.0,,2.0,4.0,"{'Na': '0.67', 'Ti': '0.2', 'Mn': '0.8', 'O': '2'}"
10.1016/j.cej.2023.142101,2023,P2-Na0.67Ti0.2Mn0.8O2,,,,Rate performance,,90.0,,100.0,,2.0,4.0,"{'Na': '0.67', 'Ti': '0.2', 'Mn': '0.8', 'O': '2'}"
10.1016/j.cej.2023.142101,2023,P2-Na0.67Ti0.2Mn0.8O2,,,,Rate performance,,75.0,,200.0,,2.0,4.0,"{'Na': '0.67', 'Ti': '0.2', 'Mn': '0.8', 'O': '2'}"
10.1016/j.cej.2023.142101,2023,P2-Na0.67Ti0.2Mn0.8O2,,,,Rate performance,,51.0,,500.0,,2.0,4.0,"{'Na': '0.67', 'Ti': '0.2', 'Mn': '0.8', 'O': '2'}"
10.1016/j.cej.2023.142101,2023,P2-Na0.67Ti0.2Mn0.8O2,,,,Rate performance,,138.0,,20.0,,2.0,4.0,"{'Na': '0.67', 'Ti': '0.2', 'Mn': '0.8', 'O': '2'}"
10.1016/j.cej.2023.142101,2023,P2-Na0.67Ti0.2Mn0.8O2,,,,Cycling performance,50.0,153.0,,20.0,,2.0,4.0,"{'Na': '0.67', 'Ti': '0.2', 'Mn': '0.8', 'O': '2'}"
10.1016/j.cej.2023.142101,2023,P2-Na0.67Ti0.2Mn0.8O2,,,,Cycling performance,1.0,132.0,,20.0,,2.0,4.0,"{'Na': '0.67', 'Ti': '0.2', 'Mn': '0.8', 'O': '2'}"
10.1016/j.ceramint.2013.08.013,2014,Na0.71CoO2,,800.0,8.0,Cycling performance,1.0,63.1,,,,2.0,3.5,"{'Na': '0.71', 'Co': '1', 'O': '2'}"
10.1016/j.ceramint.2013.08.013,2014,Na0.71CoO2,,800.0,8.0,Cycling performance,1.0,69.7,,,,2.0,3.5,"{'Na': '0.71', 'Co': '1', 'O': '2'}"
10.1016/j.ceramint.2013.08.013,2014,Na0.71CoO2,,800.0,8.0,Cycling performance,2.0,75.2,,,,2.0,3.5,"{'Na': '0.71', 'Co': '1', 'O': '2'}"
10.1016/j.ceramint.2013.08.013,2014,Na0.71CoO2,,800.0,8.0,Cycling performance,5.0,74.1,,,,2.0,3.5,"{'Na': '0.71', 'Co': '1', 'O': '2'}"
10.1016/j.ceramint.2013.08.013,2014,Na0.71CoO2,,800.0,8.0,Cycling performance,10.0,76.8,,,,2.0,3.5,"{'Na': '0.71', 'Co': '1', 'O': '2'}"
10.1016/j.ceramint.2013.08.013,2014,Na0.71CoO2,,800.0,8.0,Cycling performance,15.0,76.8,,,,2.0,3.5,"{'Na': '0.71', 'Co': '1', 'O': '2'}"
10.1016/j.ceramint.2013.08.013,2014,Na0.71CoO2,,800.0,8.0,Cycling performance,20.0,76.1,,,,2.0,3.5,"{'Na': '0.71', 'Co': '1', 'O': '2'}"
10.1016/j.ceramint.2013.08.013,2014,Na0.71CoO2,,800.0,8.0,Cycling performance,90.0,70.4,,,,2.0,3.5,"{'Na': '0.71', 'Co': '1', 'O': '2'}"
10.1016/j.ceramint.2013.08.013,2014,Na0.71CoO2,,800.0,8.0,Cycling performance,3.0,91.5,,,0.008,2.0,3.5,"{'Na': '0.71', 'Co': '1', 'O': '2'}"
10.1016/j.ceramint.2013.08.013,2014,Na0.71CoO2,,800.0,8.0,Cycling performance,3.0,76.3,,,0.008,2.0,3.5,"{'Na': '0.71', 'Co': '1', 'O': '2'}"
10.1016/j.ceramint.2013.08.013,2014,Na0.71CoO2,,800.0,8.0,Rate performance,,77.4,,,0.02,2.0,3.5,"{'Na': '0.71', 'Co': '1', 'O': '2'}"
10.1016/j.ceramint.2013.08.013,2014,Na0.71CoO2,,800.0,8.0,Rate performance,,73.8,,,0.04,2.0,3.5,"{'Na': '0.71', 'Co': '1', 'O': '2'}"
10.1016/j.ceramint.2013.08.013,2014,Na0.71CoO2,,800.0,8.0,Rate performance,,70.9,,,0.08,2.0,3.5,"{'Na': '0.71', 'Co': '1', 'O': '2'}"
10.1016/j.ceramint.2013.08.013,2014,Na0.71CoO2,,800.0,8.0,Rate performance,,68.7,,,0.16,2.0,3.5,"{'Na': '0.71', 'Co': '1', 'O': '2'}"
10.1016/j.ceramint.2013.08.013,2014,Na0.71CoO2,,800.0,8.0,Rate performance,,62.3,,,0.32,2.0,3.5,"{'Na': '0.71', 'Co': '1', 'O': '2'}"
10.1016/j.ceramint.2013.08.013,2014,Na0.71CoO2,,800.0,8.0,Cycling performance,1.0,28.8,,,2.6,2.0,3.5,"{'Na': '0.71', 'Co': '1', 'O': '2'}"
10.1016/j.ceramint.2013.08.013,2014,Na0.71CoO2,,800.0,8.0,Rate performance,,12.7,,,5.2,2.0,3.5,"{'Na': '0.71', 'Co': '1', 'O': '2'}"
10.1016/j.ceramint.2013.08.013,2014,Na0.71CoO2,,800.0,8.0,Cycling performance,1.0,70.4,,,0.08,2.0,3.5,"{'Na': '0.71', 'Co': '1', 'O': '2'}"
10.1016/j.ceramint.2013.08.013,2014,Na0.71CoO2,,800.0,8.0,Cycling performance,90.0,63.4,,,0.08,2.0,3.5,"{'Na': '0.71', 'Co': '1', 'O': '2'}"
10.1016/j.ceramint.2013.08.013,2014,Na0.71CoO2,,800.0,8.0,Cycling performance,90.0,,90.0,,0.08,2.0,3.5,"{'Na': '0.71', 'Co': '1', 'O': '2'}"
10.1016/j.ceramint.2014.04.126,2014,Na0.7Mn0.3Fe0.7O2,,900.0,8.0,Cycling performance,1.0,130.0,,13.0,,,,"{'Na': '0.7', 'Mn': '0.3', 'Fe': '0.7', 'O': '2'}"
10.1016/j.ceramint.2014.04.126,2014,O3-NaFeO2,,900.0,8.0,Cycling performance,1.0,100.0,,12.0,,,,"{'Na': '1', 'Fe': '1', 'O': '2'}"
10.1016/j.ceramint.2014.04.126,2014,Na0.74CoO2,,900.0,8.0,Cycling performance,1.0,107.0,,,0.1,,,"{'Na': '0.74', 'Co': '1', 'O': '2'}"
10.1016/j.ceramint.2014.04.126,2014,Na0.7Mn0.3Fe0.7O2,,900.0,8.0,Cycling performance,20.0,80.0,,13.0,,,,"{'Na': '0.7', 'Mn': '0.3', 'Fe': '0.7', 'O': '2'}"
10.1016/j.ceramint.2015.04.126,2015,NaLi0.2Mn0.6Ni0.2O2,,730.0,20.0,Rate performance,,117.0,,,0.1,,,"{'Na': '1', 'Li': '0.2', 'Mn': '0.6', 'Ni': '0.2', 'O': '2'}"
10.1016/j.ceramint.2015.04.126,2015,NaLi0.2Mn0.6Ni0.2O2,,730.0,20.0,Rate performance,,83.0,,,1.0,,,"{'Na': '1', 'Li': '0.2', 'Mn': '0.6', 'Ni': '0.2', 'O': '2'}"
10.1016/j.ceramint.2015.04.126,2015,NaLi0.2Mn0.6Ni0.2O2,,730.0,20.0,Cycling performance,70.0,100.0,,,0.1,1.5,4.2,"{'Na': '1', 'Li': '0.2', 'Mn': '0.6', 'Ni': '0.2', 'O': '2'}"
10.1016/j.ceramint.2015.04.126,2015,NaLi0.2Mn0.6Ni0.2O2,,730.0,20.0,Cycling performance,1.0,113.6,,,0.1,1.5,4.2,"{'Na': '1', 'Li': '0.2', 'Mn': '0.6', 'Ni': '0.2', 'O': '2'}"
10.1016/j.ceramint.2015.04.126,2015,NaLi0.2Mn0.6Ni0.2O2,,730.0,20.0,Cycling performance,70.0,,88.0,,0.1,1.5,4.2,"{'Na': '1', 'Li': '0.2', 'Mn': '0.6', 'Ni': '0.2', 'O': '2'}"
10.1016/j.ceramint.2015.04.126,2015,NaLi0.2Mn0.6Ni0.2O2,,730.0,20.0,Cycling performance,1.0,121.0,,,,1.5,4.2,"{'Na': '1', 'Li': '0.2', 'Mn': '0.6', 'Ni': '0.2', 'O': '2'}"
10.1016/j.ceramint.2015.04.126,2015,NaLi0.2Mn0.6Ni0.2O2,,730.0,20.0,Cycling performance,1.0,113.0,,,,1.5,4.2,"{'Na': '1', 'Li': '0.2', 'Mn': '0.6', 'Ni': '0.2', 'O': '2'}"
10.1016/j.ceramint.2015.04.126,2015,NaLi0.2Mn0.6Ni0.2O2,,730.0,20.0,Cycling performance,20.0,122.0,,,,1.5,4.2,"{'Na': '1', 'Li': '0.2', 'Mn': '0.6', 'Ni': '0.2', 'O': '2'}"
10.1016/j.ceramint.2015.04.126,2015,NaLi0.2Mn0.6Ni0.2O2,,730.0,20.0,Cycling performance,20.0,117.0,,,,1.5,4.2,"{'Na': '1', 'Li': '0.2', 'Mn': '0.6', 'Ni': '0.2', 'O': '2'}"
10.1016/j.ceramint.2015.04.126,2015,NaLi0.2Mn0.6Ni0.2O2,,730.0,20.0,Cycling performance,50.0,113.0,,,,1.5,4.2,"{'Na': '1', 'Li': '0.2', 'Mn': '0.6', 'Ni': '0.2', 'O': '2'}"
10.1016/j.ceramint.2015.04.126,2015,NaLi0.2Mn0.6Ni0.2O2,,730.0,20.0,Cycling performance,50.0,109.0,,,,1.5,4.2,"{'Na': '1', 'Li': '0.2', 'Mn': '0.6', 'Ni': '0.2', 'O': '2'}"
10.1016/j.ceramint.2015.04.126,2015,NaLi0.2Mn0.6Ni0.2O2,,730.0,20.0,Rate performance,,112.0,,,0.1,2.0,4.5,"{'Na': '1', 'Li': '0.2', 'Mn': '0.6', 'Ni': '0.2', 'O': '2'}"
10.1016/j.ceramint.2015.04.126,2015,NaLi0.2Mn0.6Ni0.2O2,,730.0,20.0,Rate performance,,83.0,,,1.0,2.0,4.5,"{'Na': '1', 'Li': '0.2', 'Mn': '0.6', 'Ni': '0.2', 'O': '2'}"
10.1016/j.ceramint.2015.04.126,2015,NaLi0.2Mn0.6Ni0.2O2,,730.0,20.0,Rate performance,,55.0,,,5.0,2.0,4.5,"{'Na': '1', 'Li': '0.2', 'Mn': '0.6', 'Ni': '0.2', 'O': '2'}"
10.1016/j.ceramint.2015.04.126,2015,NaLi0.2Mn0.6Ni0.2O2,,730.0,20.0,Rate performance,,45.0,,,10.0,2.0,4.5,"{'Na': '1', 'Li': '0.2', 'Mn': '0.6', 'Ni': '0.2', 'O': '2'}"
10.1016/j.ceramint.2015.04.126,2015,NaLi0.2Mn0.6Ni0.2O2,,730.0,20.0,Cycling performance,1.0,119.0,,,0.1,2.0,4.5,"{'Na': '1', 'Li': '0.2', 'Mn': '0.6', 'Ni': '0.2', 'O': '2'}"
10.1016/j.ceramint.2015.04.126,2015,NaLi0.2Mn0.6Ni0.2O2,,730.0,20.0,Cycling performance,1.0,117.0,,,,1.5,4.2,"{'Na': '1', 'Li': '0.2', 'Mn': '0.6', 'Ni': '0.2', 'O': '2'}"
10.1016/j.ceramint.2015.04.126,2015,NaLi0.2Mn0.6Ni0.2O2,,730.0,20.0,Cycling performance,20.0,115.0,,,,1.5,4.2,"{'Na': '1', 'Li': '0.2', 'Mn': '0.6', 'Ni': '0.2', 'O': '2'}"
10.1016/j.ceramint.2015.04.126,2015,NaLi0.2Mn0.6Ni0.2O2,,730.0,20.0,Cycling performance,40.0,100.0,,,,1.5,4.2,"{'Na': '1', 'Li': '0.2', 'Mn': '0.6', 'Ni': '0.2', 'O': '2'}"
10.1016/j.ceramint.2016.04.141,2016,NaMn0.3Co0.2Ni0.5O2,,1000.0,12.0,Rate performance,,164.8,,11.85,,2.0,4.25,"{'Na': '1', 'Mn': '0.3', 'Co': '0.2', 'Ni': '0.5', 'O': '2'}"
10.1016/j.ceramint.2016.04.141,2016,NaMn0.3Co0.2Ni0.5O2,,1000.0,12.0,Rate performance,,80.0,,2370.0,,2.0,4.25,"{'Na': '1', 'Mn': '0.3', 'Co': '0.2', 'Ni': '0.5', 'O': '2'}"
10.1016/j.ceramint.2016.04.141,2016,NaMn0.3Co0.2Ni0.5O2,,1000.0,12.0,Cycling performance,1.0,185.5,,,,2.0,4.25,"{'Na': '1', 'Mn': '0.3', 'Co': '0.2', 'Ni': '0.5', 'O': '2'}"
10.1016/j.ceramint.2016.04.141,2016,NaMn0.3Co0.2Ni0.5O2,,1000.0,12.0,Cycling performance,1.0,164.8,,,,2.0,4.25,"{'Na': '1', 'Mn': '0.3', 'Co': '0.2', 'Ni': '0.5', 'O': '2'}"
10.1016/j.ceramint.2016.04.141,2016,NaMn0.3Co0.2Ni0.5O2,,1000.0,12.0,Cycling performance,2.0,170.6,,,,2.0,4.25,"{'Na': '1', 'Mn': '0.3', 'Co': '0.2', 'Ni': '0.5', 'O': '2'}"
10.1016/j.ceramint.2016.04.141,2016,NaMn0.3Co0.2Ni0.5O2,,1000.0,12.0,Cycling performance,2.0,162.9,,,,2.0,4.25,"{'Na': '1', 'Mn': '0.3', 'Co': '0.2', 'Ni': '0.5', 'O': '2'}"
10.1016/j.ceramint.2016.04.141,2016,NaMn0.3Co0.2Ni0.5O2,,1000.0,12.0,Cycling performance,5.0,162.4,,,,2.0,4.25,"{'Na': '1', 'Mn': '0.3', 'Co': '0.2', 'Ni': '0.5', 'O': '2'}"
10.1016/j.ceramint.2016.04.141,2016,NaMn0.3Co0.2Ni0.5O2,,1000.0,12.0,Cycling performance,5.0,160.4,,,,2.0,4.25,"{'Na': '1', 'Mn': '0.3', 'Co': '0.2', 'Ni': '0.5', 'O': '2'}"
10.1016/j.ceramint.2016.04.141,2016,NaMn0.3Co0.2Ni0.5O2,,1000.0,12.0,Cycling performance,10.0,159.8,,,,2.0,4.25,"{'Na': '1', 'Mn': '0.3', 'Co': '0.2', 'Ni': '0.5', 'O': '2'}"
10.1016/j.ceramint.2016.04.141,2016,NaMn0.3Co0.2Ni0.5O2,,1000.0,12.0,Cycling performance,10.0,158.9,,,,2.0,4.25,"{'Na': '1', 'Mn': '0.3', 'Co': '0.2', 'Ni': '0.5', 'O': '2'}"
10.1016/j.ceramint.2016.04.141,2016,NaMn0.3Co0.2Ni0.5O2,,1000.0,12.0,Rate performance,,153.3,,23.7,,2.0,4.25,"{'Na': '1', 'Mn': '0.3', 'Co': '0.2', 'Ni': '0.5', 'O': '2'}"
10.1016/j.ceramint.2016.04.141,2016,NaMn0.3Co0.2Ni0.5O2,,1000.0,12.0,Rate performance,,145.7,,47.4,,2.0,4.25,"{'Na': '1', 'Mn': '0.3', 'Co': '0.2', 'Ni': '0.5', 'O': '2'}"
10.1016/j.ceramint.2016.04.141,2016,NaMn0.3Co0.2Ni0.5O2,,1000.0,12.0,Rate performance,,127.1,,118.5,,2.0,4.25,"{'Na': '1', 'Mn': '0.3', 'Co': '0.2', 'Ni': '0.5', 'O': '2'}"
10.1016/j.ceramint.2016.04.141,2016,NaMn0.3Co0.2Ni0.5O2,,1000.0,12.0,Rate performance,,116.9,,237.0,,2.0,4.25,"{'Na': '1', 'Mn': '0.3', 'Co': '0.2', 'Ni': '0.5', 'O': '2'}"
10.1016/j.ceramint.2016.04.141,2016,NaMn0.3Co0.2Ni0.5O2,,1000.0,12.0,Rate performance,,108.6,,474.0,,2.0,4.25,"{'Na': '1', 'Mn': '0.3', 'Co': '0.2', 'Ni': '0.5', 'O': '2'}"
10.1016/j.ceramint.2016.04.141,2016,NaMn0.3Co0.2Ni0.5O2,,1000.0,12.0,Rate performance,,99.5,,1185.0,,2.0,4.25,"{'Na': '1', 'Mn': '0.3', 'Co': '0.2', 'Ni': '0.5', 'O': '2'}"
10.1016/j.ceramint.2016.04.141,2016,NaMn0.3Co0.2Ni0.5O2,,1000.0,12.0,Cycling performance,1.0,127.1,,118.5,,2.0,4.25,"{'Na': '1', 'Mn': '0.3', 'Co': '0.2', 'Ni': '0.5', 'O': '2'}"
10.1016/j.ceramint.2016.04.141,2016,NaMn0.3Co0.2Ni0.5O2,,1000.0,12.0,Cycling performance,50.0,123.9,,118.5,,2.0,4.25,"{'Na': '1', 'Mn': '0.3', 'Co': '0.2', 'Ni': '0.5', 'O': '2'}"
10.1016/j.ceramint.2016.04.141,2016,NaMn0.3Co0.2Ni0.5O2,,1000.0,12.0,Cycling performance,50.0,,97.5,118.5,,2.0,4.25,"{'Na': '1', 'Mn': '0.3', 'Co': '0.2', 'Ni': '0.5', 'O': '2'}"
10.1016/j.ceramint.2017.02.036,2017,Na0.6MnO2,,850.0,12.0,Cycling performance,100.0,90.0,,,1.0,1.5,4.3,"{'Na': '0.6', 'Mn': '1', 'O': '2'}"
10.1016/j.ceramint.2017.02.036,2017,Na0.6MnO2,,850.0,12.0,Rate performance,,180.0,,,0.1,,,"{'Na': '0.6', 'Mn': '1', 'O': '2'}"
10.1016/j.ceramint.2017.02.036,2017,Na0.6MnO2,,850.0,12.0,Rate performance,,159.0,,,0.5,,,"{'Na': '0.6', 'Mn': '1', 'O': '2'}"
10.1016/j.ceramint.2017.02.036,2017,Na0.6MnO2,,850.0,12.0,Rate performance,,143.0,,,1.0,,,"{'Na': '0.6', 'Mn': '1', 'O': '2'}"
10.1016/j.ceramint.2017.02.036,2017,Na0.6MnO2,,850.0,12.0,Rate performance,,126.0,,,2.0,,,"{'Na': '0.6', 'Mn': '1', 'O': '2'}"
10.1016/j.ceramint.2017.02.036,2017,Na0.6MnO2,,850.0,12.0,Rate performance,,112.0,,,4.0,,,"{'Na': '0.6', 'Mn': '1', 'O': '2'}"
10.1016/j.ceramint.2017.02.036,2017,Na0.6MnO2,,850.0,12.0,Rate performance,,93.0,,,8.0,,,"{'Na': '0.6', 'Mn': '1', 'O': '2'}"
10.1016/j.ceramint.2017.02.036,2017,Na0.6MnO2,,850.0,12.0,Rate performance,,200.0,,,0.1,1.5,4.3,"{'Na': '0.6', 'Mn': '1', 'O': '2'}"
10.1016/j.ceramint.2017.02.036,2017,Na0.6MnO2,,850.0,12.0,Rate performance,,75.0,,,8.0,1.5,4.3,"{'Na': '0.6', 'Mn': '1', 'O': '2'}"
10.1016/j.ceramint.2017.02.036,2017,Na0.6MnO2,,850.0,12.0,Cycling performance,100.0,170.0,,,1.0,1.5,4.3,"{'Na': '0.6', 'Mn': '1', 'O': '2'}"
10.1016/j.ceramint.2017.02.036,2017,Na0.6MnO2,,850.0,12.0,Cycling performance,100.0,100.0,,,1.0,1.5,4.3,"{'Na': '0.6', 'Mn': '1', 'O': '2'}"
10.1016/j.ceramint.2017.02.036,2017,Na0.6MnO2,,850.0,12.0,Rate performance,,180.0,,,0.1,1.5,4.3,"{'Na': '0.6', 'Mn': '1', 'O': '2'}"
10.1016/j.ceramint.2017.02.036,2017,Na0.6MnO2,,850.0,12.0,Rate performance,,159.0,,,0.5,1.5,4.3,"{'Na': '0.6', 'Mn': '1', 'O': '2'}"
10.1016/j.ceramint.2017.02.036,2017,Na0.6MnO2,,850.0,12.0,Rate performance,,143.0,,,1.0,1.5,4.3,"{'Na': '0.6', 'Mn': '1', 'O': '2'}"
10.1016/j.ceramint.2017.02.036,2017,Na0.6MnO2,,850.0,12.0,Rate performance,,126.0,,,2.0,1.5,4.3,"{'Na': '0.6', 'Mn': '1', 'O': '2'}"
10.1016/j.ceramint.2017.02.036,2017,Na0.6MnO2,,850.0,12.0,Rate performance,,112.0,,,4.0,1.5,4.3,"{'Na': '0.6', 'Mn': '1', 'O': '2'}"
10.1016/j.ceramint.2017.02.036,2017,Na0.6MnO2,,850.0,12.0,Rate performance,,93.0,,,8.0,1.5,4.3,"{'Na': '0.6', 'Mn': '1', 'O': '2'}"
10.1016/j.ceramint.2017.05.007,2017,Na0.67Mn0.75Ni0.25O2,,900.0,6.0,Rate performance,,62.0,,,0.1,,,"{'Na': '0.67', 'Mn': '0.75', 'Ni': '0.25', 'O': '2'}"
10.1016/j.ceramint.2017.05.007,2017,Na0.67Mn0.75Ni0.25O2,,900.0,6.0,Rate performance,,45.0,,,0.2,,,"{'Na': '0.67', 'Mn': '0.75', 'Ni': '0.25', 'O': '2'}"
10.1016/j.ceramint.2017.05.007,2017,Na0.67Mn0.75Ni0.25O2,,900.0,6.0,Rate performance,,40.0,,,1.0,,,"{'Na': '0.67', 'Mn': '0.75', 'Ni': '0.25', 'O': '2'}"
10.1016/j.ceramint.2017.05.007,2017,Na0.67Mn0.75Ni0.25O2,,900.0,6.0,Rate performance,,35.0,,,5.0,,,"{'Na': '0.67', 'Mn': '0.75', 'Ni': '0.25', 'O': '2'}"
10.1016/j.ceramint.2017.12.124,2018,P2-Na0.67Mn0.5Fe0.25Co0.25O2,NMFC,1000.0,12.0,Cycling performance,1.0,157.0,,,,,,"{'Na': '0.67', 'Mn': '0.5', 'Fe': '0.25', 'Co': '0.25', 'O': '2'}"
10.1016/j.ceramint.2017.12.124,2018,P2-Na0.67Mn0.5Fe0.25Co0.25O2,NMFC,1000.0,12.0,Cycling performance,100.0,91.0,,,,,,"{'Na': '0.67', 'Mn': '0.5', 'Fe': '0.25', 'Co': '0.25', 'O': '2'}"
10.1016/j.ceramint.2017.12.124,2018,P2-Na0.67Mn0.5Fe0.5O2,NMF,1000.0,12.0,Cycling performance,1.0,150.0,,,,,,"{'Na': '0.67', 'Mn': '0.5', 'Fe': '0.5', 'O': '2'}"
10.1016/j.ceramint.2017.12.124,2018,P2-Na0.67Mn0.5Fe0.5O2,NMF,1000.0,12.0,Cycling performance,100.0,42.0,,,,,,"{'Na': '0.67', 'Mn': '0.5', 'Fe': '0.5', 'O': '2'}"
10.1016/j.ceramint.2017.12.124,2018,P2-Na0.67Mn0.5Fe0.25Co0.25O2,NMFC,1000.0,12.0,Rate performance,,150.0,,25.8,,1.5,4.2,"{'Na': '0.67', 'Mn': '0.5', 'Fe': '0.25', 'Co': '0.25', 'O': '2'}"
10.1016/j.ceramint.2017.12.124,2018,P2-Na0.67Mn0.5Fe0.25Co0.25O2,NMFC,1000.0,12.0,Cycling performance,2.0,164.5,,26.0,,1.5,4.2,"{'Na': '0.67', 'Mn': '0.5', 'Fe': '0.25', 'Co': '0.25', 'O': '2'}"
10.1016/j.ceramint.2017.12.124,2018,P2-Na0.67Mn0.5Fe0.25Co0.25O2,NMFC,1000.0,12.0,Rate performance,,159.0,,130.0,,1.5,4.2,"{'Na': '0.67', 'Mn': '0.5', 'Fe': '0.25', 'Co': '0.25', 'O': '2'}"
10.1016/j.ceramint.2017.12.124,2018,P2-Na0.67Mn0.5Fe0.25Co0.25O2,NMFC,1000.0,12.0,Rate performance,,154.0,,260.0,,1.5,4.2,"{'Na': '0.67', 'Mn': '0.5', 'Fe': '0.25', 'Co': '0.25', 'O': '2'}"
10.1016/j.ceramint.2017.12.124,2018,P2-Na0.67Mn0.5Fe0.25Co0.25O2,NMFC,1000.0,12.0,Rate performance,,138.0,,520.0,,1.5,4.2,"{'Na': '0.67', 'Mn': '0.5', 'Fe': '0.25', 'Co': '0.25', 'O': '2'}"
10.1016/j.ceramint.2017.12.124,2018,P2-Na0.67Mn0.5Fe0.25Co0.25O2,NMFC,1000.0,12.0,Rate performance,,133.0,,1040.0,,1.5,4.2,"{'Na': '0.67', 'Mn': '0.5', 'Fe': '0.25', 'Co': '0.25', 'O': '2'}"
10.1016/j.ceramint.2018.09.022,2018,Na0.6Li0.9Mn0.67Co0.17Ni0.17O2,,850.0,12.0,Cycling performance,1.0,222.0,,20.0,,2.0,4.8,"{'Na': '0.6', 'Li': '0.9', 'Mn': '0.67', 'Co': '0.17', 'Ni': '0.17', 'O': '2'}"
10.1016/j.ceramint.2018.09.022,2018,Na0.6Li0.9Mn0.67Co0.17Ni0.17O2,,850.0,12.0,Cycling performance,1.0,125.0,,100.0,,,,"{'Na': '0.6', 'Li': '0.9', 'Mn': '0.67', 'Co': '0.17', 'Ni': '0.17', 'O': '2'}"
10.1016/j.ceramint.2018.09.022,2018,Na0.6Li0.9Mn0.67Co0.17Ni0.17O2,,850.0,12.0,Cycling performance,300.0,60.0,,100.0,,2.0,4.5,"{'Na': '0.6', 'Li': '0.9', 'Mn': '0.67', 'Co': '0.17', 'Ni': '0.17', 'O': '2'}"
10.1016/j.ceramint.2018.09.022,2018,α-NaFeO2,,850.0,12.0,Cycling performance,1.0,160.0,,,,2.0,4.8,"{'Na': '1', 'Fe': '1', 'O': '2'}"
10.1016/j.ceramint.2018.09.022,2018,Na0.6Li0.9Mn0.67Co0.17Ni0.17O2,,850.0,12.0,Cycling performance,100.0,50.0,,640.0,,2.0,4.5,"{'Na': '0.6', 'Li': '0.9', 'Mn': '0.67', 'Co': '0.17', 'Ni': '0.17', 'O': '2'}"
10.1016/j.ceramint.2018.09.022,2018,α-NaFeO2,,850.0,12.0,Cycling performance,1.0,88.0,,640.0,,2.0,4.5,"{'Na': '1', 'Fe': '1', 'O': '2'}"
10.1016/j.ceramint.2018.09.022,2018,Na0.6Li0.9Mn0.67Co0.17Ni0.17O2,,850.0,12.0,Cycling performance,1.0,220.0,,,,2.0,4.5,"{'Na': '0.6', 'Li': '0.9', 'Mn': '0.67', 'Co': '0.17', 'Ni': '0.17', 'O': '2'}"
10.1016/j.ceramint.2020.03.160,2020,Na0.67Mn0.67Co0.17Ni0.17O2,,850.0,12.0,Cycling performance,1.0,140.0,,20.0,,,,"{'Na': '0.67', 'Mn': '0.67', 'Co': '0.17', 'Ni': '0.17', 'O': '2'}"
10.1016/j.ceramint.2020.03.160,2020,Na0.67Mn0.67Co0.17Ni0.17O2,,850.0,12.0,Cycling performance,1.0,106.0,,100.0,,,,"{'Na': '0.67', 'Mn': '0.67', 'Co': '0.17', 'Ni': '0.17', 'O': '2'}"
10.1016/j.ceramint.2020.03.160,2020,Na0.67Mn0.67Co0.17Ni0.17O2,,850.0,12.0,Cycling performance,300.0,93.3,,100.0,,,,"{'Na': '0.67', 'Mn': '0.67', 'Co': '0.17', 'Ni': '0.17', 'O': '2'}"
10.1016/j.ceramint.2020.03.160,2020,Na0.67Mn0.67Co0.17Ni0.17O2,,850.0,12.0,Cycling performance,300.0,,88.0,100.0,,,,"{'Na': '0.67', 'Mn': '0.67', 'Co': '0.17', 'Ni': '0.17', 'O': '2'}"
10.1016/j.ceramint.2020.03.160,2020,P2-Na0.67Mn0.67Co0.17Ni0.17O2,,850.0,12.0,Cycling performance,1.0,100.0,,,,2.0,4.5,"{'Na': '0.67', 'Mn': '0.67', 'Co': '0.17', 'Ni': '0.17', 'O': '2'}"
10.1016/j.ceramint.2020.10.102,2021,Na0.67Mn0.5Fe0.5O2,,850.0,10.0,Rate performance,,240.2,,,0.1,1.5,4.2,"{'Na': '0.67', 'Mn': '0.5', 'Fe': '0.5', 'O': '2'}"
10.1016/j.ceramint.2020.10.102,2021,Na0.67Mn0.5Fe0.5O2,,850.0,10.0,Rate performance,,189.1,,,0.2,1.5,4.2,"{'Na': '0.67', 'Mn': '0.5', 'Fe': '0.5', 'O': '2'}"
10.1016/j.ceramint.2020.10.102,2021,Na0.67Mn0.5Fe0.5O2,,850.0,10.0,Rate performance,,143.6,,,0.5,1.5,4.2,"{'Na': '0.67', 'Mn': '0.5', 'Fe': '0.5', 'O': '2'}"
10.1016/j.ceramint.2020.10.102,2021,Na0.67Mn0.5Fe0.5O2,,850.0,10.0,Rate performance,,106.5,,,1.0,1.5,4.2,"{'Na': '0.67', 'Mn': '0.5', 'Fe': '0.5', 'O': '2'}"
10.1016/j.ceramint.2020.10.102,2021,Na0.67Mn0.5Fe0.5O2,,850.0,10.0,Rate performance,,64.5,,,2.0,1.5,4.2,"{'Na': '0.67', 'Mn': '0.5', 'Fe': '0.5', 'O': '2'}"
10.1016/j.ceramint.2020.10.102,2021,Na0.67Mn0.5Fe0.5O2,,850.0,10.0,Rate performance,,30.2,,,4.0,1.5,4.2,"{'Na': '0.67', 'Mn': '0.5', 'Fe': '0.5', 'O': '2'}"
10.1016/j.ceramint.2020.10.102,2021,Na0.67Mn0.5Fe0.5O2,,850.0,10.0,Cycling performance,65.0,,72.0,,,1.5,4.2,"{'Na': '0.67', 'Mn': '0.5', 'Fe': '0.5', 'O': '2'}"
10.1016/j.ceramint.2020.10.102,2021,Na0.67Mn0.5Fe0.5O2,,850.0,10.0,Rate performance,,237.6,,,0.1,1.5,4.2,"{'Na': '0.67', 'Mn': '0.5', 'Fe': '0.5', 'O': '2'}"
10.1016/j.ceramint.2020.10.102,2021,Na0.67Mn0.5Fe0.5O2,,850.0,10.0,Rate performance,,189.2,,,0.2,1.5,4.2,"{'Na': '0.67', 'Mn': '0.5', 'Fe': '0.5', 'O': '2'}"
10.1016/j.ceramint.2020.10.102,2021,Na0.67Mn0.5Fe0.5O2,,850.0,10.0,Rate performance,,141.3,,,0.5,1.5,4.2,"{'Na': '0.67', 'Mn': '0.5', 'Fe': '0.5', 'O': '2'}"
10.1016/j.ceramint.2020.10.102,2021,Na0.67Mn0.5Fe0.5O2,,850.0,10.0,Rate performance,,109.8,,,1.0,1.5,4.2,"{'Na': '0.67', 'Mn': '0.5', 'Fe': '0.5', 'O': '2'}"
10.1016/j.ceramint.2020.10.102,2021,Na0.67Mn0.5Fe0.5O2,,850.0,10.0,Rate performance,,72.1,,,2.0,1.5,4.2,"{'Na': '0.67', 'Mn': '0.5', 'Fe': '0.5', 'O': '2'}"
10.1016/j.ceramint.2020.10.102,2021,Na0.67Mn0.5Fe0.5O2,,850.0,10.0,Rate performance,,33.4,,,4.0,1.5,4.2,"{'Na': '0.67', 'Mn': '0.5', 'Fe': '0.5', 'O': '2'}"
10.1016/j.ceramint.2020.10.102,2021,Na0.67Mn0.5Fe0.5O2,,850.0,10.0,Rate performance,,12.5,,,6.0,1.5,4.2,"{'Na': '0.67', 'Mn': '0.5', 'Fe': '0.5', 'O': '2'}"
10.1016/j.ceramint.2020.10.102,2021,Na0.67V0.02Mn0.48Fe0.5O2,,850.0,10.0,Cycling performance,1.0,238.9,,,0.1,1.5,4.2,"{'Na': '0.67', 'V': '0.02', 'Mn': '0.48', 'Fe': '0.5', 'O': '2'}"
10.1016/j.ceramint.2020.10.102,2021,Na0.67V0.02Mn0.48Fe0.5O2,,850.0,10.0,Cycling performance,65.0,196.9,,,0.1,1.5,4.2,"{'Na': '0.67', 'V': '0.02', 'Mn': '0.48', 'Fe': '0.5', 'O': '2'}"
10.1016/j.ceramint.2020.10.102,2021,Na0.67V0.02Mn0.48Fe0.5O2,,850.0,10.0,Cycling performance,65.0,,82.4,,0.1,1.5,4.2,"{'Na': '0.67', 'V': '0.02', 'Mn': '0.48', 'Fe': '0.5', 'O': '2'}"
10.1016/j.ceramint.2020.10.102,2021,Na0.67Mn0.5Fe0.5O2,,850.0,10.0,Cycling performance,65.0,20.4,,,6.0,1.5,4.2,"{'Na': '0.67', 'Mn': '0.5', 'Fe': '0.5', 'O': '2'}"
10.1016/j.ceramint.2021.07.009,2021,NaMn0.5Ni0.5O2,NNMO,900.0,12.0,Cycling performance,300.0,73.6,,119.5,,2.0,4.0,"{'Na': '1', 'Mn': '0.5', 'Ni': '0.5', 'O': '2'}"
10.1016/j.ceramint.2021.07.009,2021,NaMn0.5Ni0.5O2,NNMO,900.0,12.0,Cycling performance,1.0,108.2,,119.5,,2.0,4.0,"{'Na': '1', 'Mn': '0.5', 'Ni': '0.5', 'O': '2'}"
10.1016/j.ceramint.2021.07.009,2021,NaMn0.5Ni0.5O2,NNMO,900.0,12.0,Cycling performance,300.0,,68.0,119.5,,2.0,4.0,"{'Na': '1', 'Mn': '0.5', 'Ni': '0.5', 'O': '2'}"
10.1016/j.ceramint.2022.04.206,2022,Na0.7Mn0.65Ni0.2Cu0.15O2,NNCM,950.0,12.0,Cycling performance,1.0,99.0,,,0.1,3.0,4.0,"{'Na': '0.7', 'Mn': '0.65', 'Ni': '0.2', 'Cu': '0.15', 'O': '2'}"
10.1016/j.ceramint.2022.04.206,2022,Na0.7Mn0.65Ni0.2Cu0.15O2,NNCM,950.0,12.0,Cycling performance,300.0,94.0,,,0.1,3.0,4.0,"{'Na': '0.7', 'Mn': '0.65', 'Ni': '0.2', 'Cu': '0.15', 'O': '2'}"
10.1016/j.ceramint.2022.04.206,2022,Na0.7Mn0.65Ni0.2Cu0.15O2,NNCM,950.0,12.0,Cycling performance,300.0,,95.0,,0.1,3.0,4.0,"{'Na': '0.7', 'Mn': '0.65', 'Ni': '0.2', 'Cu': '0.15', 'O': '2'}"
10.1016/j.ceramint.2022.04.206,2022,Na0.7Mn0.65Ni0.2Cu0.15O2,NNCM,950.0,12.0,Cycling performance,300.0,74.0,,,1.0,,,"{'Na': '0.7', 'Mn': '0.65', 'Ni': '0.2', 'Cu': '0.15', 'O': '2'}"
10.1016/j.ceramint.2022.04.206,2022,Na0.7Mn0.65Ni0.2Cu0.15O2,NNCM,950.0,12.0,Cycling performance,1.0,74.0,,,1.0,3.0,4.0,"{'Na': '0.7', 'Mn': '0.65', 'Ni': '0.2', 'Cu': '0.15', 'O': '2'}"
10.1016/j.ceramint.2022.08.232,2022,NaMn0.5Ni0.4Cu0.1O2,,900.0,12.0,Cycling performance,300.0,,64.5,,0.5,,,"{'Na': '1', 'Mn': '0.5', 'Ni': '0.4', 'Cu': '0.1', 'O': '2'}"
10.1016/j.ceramint.2022.08.232,2022,O3-NaMn0.5Ni0.5O2,NNMC,900.0,12.0,Cycling performance,300.0,,64.5,,0.5,,,"{'Na': '1', 'Mn': '0.5', 'Ni': '0.5', 'O': '2'}"
10.1016/j.ceramint.2022.08.232,2022,O3-NaMn0.5Ni0.5O2,NNMO,900.0,12.0,Cycling performance,300.0,,43.9,,0.5,,,"{'Na': '1', 'Mn': '0.5', 'Ni': '0.5', 'O': '2'}"
10.1016/j.ceramint.2022.11.002,2023,Na0.67MnO2,NMO,900.0,10.0,Cycling performance,60.0,80.0,,17.4,,1.5,4.2,"{'Na': '0.67', 'Mn': '1', 'O': '2'}"
10.1016/j.ceramint.2022.11.002,2023,Na0.67MnO2,NMO,900.0,10.0,Cycling performance,25.0,103.0,,17.4,,,,"{'Na': '0.67', 'Mn': '1', 'O': '2'}"
10.1016/j.ceramint.2022.11.002,2023,Na0.67MnO2,NMO,900.0,10.0,Cycling performance,25.0,,27.0,,,1.5,4.2,"{'Na': '0.67', 'Mn': '1', 'O': '2'}"
10.1016/j.ceramint.2022.11.002,2023,Na0.67Mn0.5Fe0.5O2,CPT-NMFO,900.0,10.0,Cycling performance,60.0,,61.0,,,1.5,4.2,"{'Na': '0.67', 'Mn': '0.5', 'Fe': '0.5', 'O': '2'}"
10.1016/j.ceramint.2022.11.002,2023,P2-Na0.67Mn0.5Fe0.25Co0.25O2,CS-NMFCO,900.0,10.0,Cycling performance,60.0,,78.0,,,1.5,4.2,"{'Na': '0.67', 'Mn': '0.5', 'Fe': '0.25', 'Co': '0.25', 'O': '2'}"
10.1016/j.ceramint.2022.11.002,2023,Na0.67Mn0.5Fe0.25Co0.25O2,CPT-NMFCO,900.0,10.0,Cycling performance,1.0,132.0,,,,1.5,4.2,"{'Na': '0.67', 'Mn': '0.5', 'Fe': '0.25', 'Co': '0.25', 'O': '2'}"
10.1016/j.ceramint.2022.11.002,2023,Na0.67Mn0.5Fe0.25Co0.25O2,CPT-NMFCO,900.0,10.0,Cycling performance,40.0,107.0,,,,1.5,4.2,"{'Na': '0.67', 'Mn': '0.5', 'Fe': '0.25', 'Co': '0.25', 'O': '2'}"
10.1016/j.ceramint.2022.11.002,2023,Na0.67Mn0.5Fe0.25Co0.25O2,CPT-NMFCO,900.0,10.0,Cycling performance,40.0,,81.0,,,1.5,4.2,"{'Na': '0.67', 'Mn': '0.5', 'Fe': '0.25', 'Co': '0.25', 'O': '2'}"
10.1016/j.ceramint.2022.11.002,2023,P2-Na0.67Mn0.5Fe0.25Co0.25O2,CS-NMFCO,900.0,10.0,Cycling performance,1.0,116.0,,,,1.5,4.2,"{'Na': '0.67', 'Mn': '0.5', 'Fe': '0.25', 'Co': '0.25', 'O': '2'}"
10.1016/j.ceramint.2022.11.002,2023,P2-Na0.67Mn0.5Fe0.25Co0.25O2,CS-NMFCO,900.0,10.0,Cycling performance,40.0,,85.0,,,1.5,4.2,"{'Na': '0.67', 'Mn': '0.5', 'Fe': '0.25', 'Co': '0.25', 'O': '2'}"
10.1016/j.ceramint.2022.11.002,2023,Na0.67Mn0.5Fe0.25Co0.25O2,MS-NMFCO,900.0,10.0,Cycling performance,40.0,,75.0,,,1.5,4.2,"{'Na': '0.67', 'Mn': '0.5', 'Fe': '0.25', 'Co': '0.25', 'O': '2'}"
10.1016/j.ceramint.2022.11.002,2023,Na0.67Mn0.5Fe0.25Co0.25O2,MS-NMFCO,900.0,10.0,Cycling performance,40.0,127.0,,,,1.5,4.2,"{'Na': '0.67', 'Mn': '0.5', 'Fe': '0.25', 'Co': '0.25', 'O': '2'}"
10.1016/j.ceramint.2022.11.002,2023,Na0.67Mn0.5Fe0.25Co0.25O2,MS-NMFCO,900.0,10.0,Cycling performance,40.0,96.0,,,,1.5,4.2,"{'Na': '0.67', 'Mn': '0.5', 'Fe': '0.25', 'Co': '0.25', 'O': '2'}"
10.1016/j.ceramint.2022.11.002,2023,Na0.67MnO2,NMO,900.0,10.0,Cycling performance,25.0,36.0,,17.4,,1.5,4.2,"{'Na': '0.67', 'Mn': '1', 'O': '2'}"
10.1016/j.ceramint.2022.11.002,2023,Na0.67MnO2,NMO,900.0,10.0,Cycling performance,60.0,103.0,,17.4,,1.5,4.2,"{'Na': '0.67', 'Mn': '1', 'O': '2'}"
