Repository: harryfyjiswalker/Personal-Projects-2

# Na_ion_independent_research

Data mining: [Huang & Cole (2020)'s](https://www.nature.com/articles/s41597-020-00602-2) database extractor does not extract current, which is needed for reliable comparison of discharge capacities. This is built on by [Guo et al. (2024)](https://pmc.ncbi.nlm.nih.gov/articles/PMC11009284/), whose cathodedataextractor extracts capacity, current, and voltage limits from rate performance data, as well as cyclability data. 

Resulting questions aiming to solve over coming months:
* Can we extend this to include phase composition to inform understanding of the relationship between structure and chemical properties, to build on Maughan et al.

File: Na_ion_independent_research/Data Preprocessing/cathode_mats230911.csv (part 4 of 23)
Doi,Year,Name,Abbreviation,Sintering temperature,Sintering time,Category,Cycle,Capacity,Retention,Current: mAg-1,Current: C,Voltage lower limit,Voltage upper limit,Elements
10.1016/j.ceramint.2022.11.002,2023,Na0.67MnO2,NMO,900.0,10.0,Cycling performance,40.0,110.0,,17.4,,1.5,4.2,"{'Na': '0.67', 'Mn': '1', 'O': '2'}"
10.1016/j.ceramint.2022.11.002,2023,Na0.67MnO2,NMO,900.0,10.0,Cycling performance,40.0,99.0,,17.4,,1.5,4.2,"{'Na': '0.67', 'Mn': '1', 'O': '2'}"
10.1016/j.ceramint.2023.01.130,2023,Na0.67Mn0.92Fe0.04Cu0.04O2,NMCFO,850.0,10.0,Cycling performance,100.0,94.0,,,5.0,,,"{'Na': '0.67', 'Mn': '0.92', 'Fe': '0.04', 'Cu': '0.04', 'O': '2'}"
10.1016/j.ceramint.2023.01.130,2023,Na0.67Mn0.92Fe0.04Cu0.04O2,NMCFO,850.0,10.0,Cycling performance,1.0,101.9,,,5.0,,,"{'Na': '0.67', 'Mn': '0.92', 'Fe': '0.04', 'Cu': '0.04', 'O': '2'}"
10.1016/j.ceramint.2023.01.130,2023,Na0.67Mn0.92Fe0.04Cu0.04O2,NMCFO,850.0,10.0,Cycling performance,100.0,,92.22,,5.0,,,"{'Na': '0.67', 'Mn': '0.92', 'Fe': '0.04', 'Cu': '0.04', 'O': '2'}"
10.1016/j.ceramint.2023.03.009,2023,P2-Na0.67Mn0.67Ni0.33O2,,850.0,14.0,Cycling performance,100.0,154.7,,15.0,,2.0,4.3,"{'Na': '0.67', 'Mn': '0.67', 'Ni': '0.33', 'O': '2'}"
10.1016/j.ceramint.2023.03.009,2023,P2-Na0.67Mn0.67Ni0.33O2,,850.0,14.0,Cycling performance,1.0,586.0,,15.0,,2.0,4.3,"{'Na': '0.67', 'Mn': '0.67', 'Ni': '0.33', 'O': '2'}"
10.1016/j.ceramint.2023.03.009,2023,P2-Na0.67Mn0.67Ni0.33O2,,850.0,14.0,Cycling performance,100.0,,26.4,15.0,,2.0,4.3,"{'Na': '0.67', 'Mn': '0.67', 'Ni': '0.33', 'O': '2'}"
10.1016/j.ceramint.2023.03.009,2023,Na0.67Mn0.67Co0.1Ni0.23O2,NCM,850.0,14.0,Cycling performance,100.0,149.1,,,,2.0,4.3,"{'Na': '0.67', 'Mn': '0.67', 'Co': '0.1', 'Ni': '0.23', 'O': '2'}"
10.1016/j.ceramint.2023.03.009,2023,Na0.67Mn0.67Co0.1Ni0.23O2,NCM,850.0,14.0,Cycling performance,1.0,301.8,,,,2.0,4.3,"{'Na': '0.67', 'Mn': '0.67', 'Co': '0.1', 'Ni': '0.23', 'O': '2'}"
10.1016/j.ceramint.2023.03.009,2023,Na0.67Mn0.67Co0.1Ni0.23O2,NCM,850.0,14.0,Cycling performance,100.0,,49.4,,,2.0,4.3,"{'Na': '0.67', 'Mn': '0.67', 'Co': '0.1', 'Ni': '0.23', 'O': '2'}"
10.1016/j.ceramint.2023.03.009,2023,Na0.67Mn0.67Co0.15Ni0.18O2,,850.0,14.0,Cycling performance,100.0,125.7,,,,2.0,4.3,"{'Na': '0.67', 'Mn': '0.67', 'Co': '0.15', 'Ni': '0.18', 'O': '2'}"
10.1016/j.ceramint.2023.03.009,2023,Na0.67Mn0.67Co0.15Ni0.18O2,,850.0,14.0,Cycling performance,1.0,188.5,,,,2.0,4.3,"{'Na': '0.67', 'Mn': '0.67', 'Co': '0.15', 'Ni': '0.18', 'O': '2'}"
10.1016/j.ceramint.2023.03.009,2023,Na0.67Mn0.67Co0.15Ni0.18O2,,850.0,14.0,Cycling performance,100.0,,66.7,,,2.0,4.3,"{'Na': '0.67', 'Mn': '0.67', 'Co': '0.15', 'Ni': '0.18', 'O': '2'}"
10.1016/j.ceramint.2023.03.009,2023,Na0.67Mn0.67Co0.2Ni0.13O2,,850.0,14.0,Cycling performance,100.0,103.7,,,,2.0,4.3,"{'Na': '0.67', 'Mn': '0.67', 'Co': '0.2', 'Ni': '0.13', 'O': '2'}"
10.1016/j.ceramint.2023.03.009,2023,Na0.67Mn0.67Co0.2Ni0.13O2,,850.0,14.0,Cycling performance,1.0,117.3,,,,2.0,4.3,"{'Na': '0.67', 'Mn': '0.67', 'Co': '0.2', 'Ni': '0.13', 'O': '2'}"
10.1016/j.ceramint.2023.03.009,2023,Na0.67Mn0.67Co0.2Ni0.13O2,,850.0,14.0,Cycling performance,100.0,,88.4,,,2.0,4.3,"{'Na': '0.67', 'Mn': '0.67', 'Co': '0.2', 'Ni': '0.13', 'O': '2'}"
10.1016/j.ceramint.2023.03.009,2023,Na0.67Mn0.67Co0.1Ni0.23O2,NCM,850.0,14.0,Rate performance,,56.5,,750.0,,2.0,4.3,"{'Na': '0.67', 'Mn': '0.67', 'Co': '0.1', 'Ni': '0.23', 'O': '2'}"
10.1016/j.ceramint.2023.03.009,2023,Na0.67Mn0.67Co0.1Ni0.23O2,NCM,850.0,14.0,Rate performance,,141.2,,15.0,,2.0,4.3,"{'Na': '0.67', 'Mn': '0.67', 'Co': '0.1', 'Ni': '0.23', 'O': '2'}"
10.1016/j.ceramint.2023.03.009,2023,Na0.67Mn0.67Co0.1Ni0.23O2,NCM,850.0,14.0,Rate performance,,121.5,,75.0,,2.0,4.3,"{'Na': '0.67', 'Mn': '0.67', 'Co': '0.1', 'Ni': '0.23', 'O': '2'}"
10.1016/j.ceramint.2023.03.009,2023,Na0.67Mn0.67Co0.1Ni0.23O2,NCM,850.0,14.0,Cycling performance,100.0,,65.8,,,2.0,4.3,"{'Na': '0.67', 'Mn': '0.67', 'Co': '0.1', 'Ni': '0.23', 'O': '2'}"
10.1016/j.ceramint.2023.03.009,2023,Na0.67Mn0.67Co0.1Ni0.23O2,NCM,850.0,14.0,Cycling performance,100.0,,84.8,,,2.0,4.3,"{'Na': '0.67', 'Mn': '0.67', 'Co': '0.1', 'Ni': '0.23', 'O': '2'}"
10.1016/j.chemphys.2019.110582,2020,P2-Na0.59Mn0.75Co0.2B0.05O2,NCMB-05,900.0,12.0,Cycling performance,1.0,101.1,,312.0,,2.0,4.0,"{'Na': '0.59', 'Mn': '0.75', 'Co': '0.2', 'B': '0.05', 'O': '2'}"
10.1016/j.chemphys.2019.110582,2020,P2-Na0.59Mn0.75Co0.2B0.05O2,NCMB-05,900.0,12.0,Cycling performance,120.0,96.3,,312.0,,2.0,4.0,"{'Na': '0.59', 'Mn': '0.75', 'Co': '0.2', 'B': '0.05', 'O': '2'}"
10.1016/j.chemphys.2019.110582,2020,P2-Na0.59Mn0.75Co0.2B0.05O2,NCMB-05,900.0,12.0,Cycling performance,120.0,,95.3,312.0,,2.0,4.0,"{'Na': '0.59', 'Mn': '0.75', 'Co': '0.2', 'B': '0.05', 'O': '2'}"
10.1016/j.chemphys.2019.110582,2020,P2-Na0.59Mn0.75Co0.2B0.05O2,NCMB-05,900.0,12.0,Cycling performance,1.0,135.2,,15.6,,2.0,4.0,"{'Na': '0.59', 'Mn': '0.75', 'Co': '0.2', 'B': '0.05', 'O': '2'}"
10.1016/j.chemphys.2019.110582,2020,P2-Na0.59Mn0.75Co0.2B0.05O2,NCMB-05,900.0,12.0,Cycling performance,100.0,114.9,,15.6,,2.0,4.0,"{'Na': '0.59', 'Mn': '0.75', 'Co': '0.2', 'B': '0.05', 'O': '2'}"
10.1016/j.chemphys.2019.110582,2020,P2-Na0.59Mn0.75Co0.2B0.05O2,NCMB-05,900.0,12.0,Cycling performance,100.0,,85.0,15.6,,2.0,4.0,"{'Na': '0.59', 'Mn': '0.75', 'Co': '0.2', 'B': '0.05', 'O': '2'}"
10.1016/j.chemphys.2019.110582,2020,P2-Na0.59Mn0.75Co0.2B0.05O2,NCMB-05,900.0,12.0,Rate performance,,133.7,,15.6,,2.0,4.0,"{'Na': '0.59', 'Mn': '0.75', 'Co': '0.2', 'B': '0.05', 'O': '2'}"
10.1016/j.chemphys.2019.110582,2020,P2-Na0.59Mn0.75Co0.2B0.05O2,NCMB-05,900.0,12.0,Rate performance,,109.2,,78.0,,2.0,4.0,"{'Na': '0.59', 'Mn': '0.75', 'Co': '0.2', 'B': '0.05', 'O': '2'}"
10.1016/j.chemphys.2019.110582,2020,P2-Na0.59Mn0.75Co0.2B0.05O2,NCMB-05,900.0,12.0,Rate performance,,100.4,,156.0,,2.0,4.0,"{'Na': '0.59', 'Mn': '0.75', 'Co': '0.2', 'B': '0.05', 'O': '2'}"
10.1016/j.chemphys.2019.110582,2020,P2-Na0.59Mn0.75Co0.2B0.05O2,NCMB-05,900.0,12.0,Rate performance,,90.2,,312.0,,2.0,4.0,"{'Na': '0.59', 'Mn': '0.75', 'Co': '0.2', 'B': '0.05', 'O': '2'}"
10.1016/j.chemphys.2019.110582,2020,P2-Na0.59Mn0.75Co0.2B0.05O2,NCMB-05,900.0,12.0,Rate performance,,74.7,,780.0,,2.0,4.0,"{'Na': '0.59', 'Mn': '0.75', 'Co': '0.2', 'B': '0.05', 'O': '2'}"
10.1016/j.chemphys.2019.110582,2020,P2-Na0.59Mn0.75Co0.2B0.05O2,NCMB-05,900.0,12.0,Rate performance,,58.9,,1560.0,,2.0,4.0,"{'Na': '0.59', 'Mn': '0.75', 'Co': '0.2', 'B': '0.05', 'O': '2'}"
10.1016/j.chemphys.2019.110582,2020,Na0.59Mn0.7Co0.2B0.1O2,NCMB-10,900.0,12.0,Rate performance,,116.7,,15.6,,2.0,4.0,"{'Na': '0.59', 'Mn': '0.7', 'Co': '0.2', 'B': '0.1', 'O': '2'}"
10.1016/j.chemphys.2019.110582,2020,Na0.59Mn0.7Co0.2B0.1O2,NCMB-10,900.0,12.0,Rate performance,,94.0,,78.0,,2.0,4.0,"{'Na': '0.59', 'Mn': '0.7', 'Co': '0.2', 'B': '0.1', 'O': '2'}"
10.1016/j.chemphys.2019.110582,2020,Na0.59Mn0.7Co0.2B0.1O2,NCMB-10,900.0,12.0,Rate performance,,83.9,,156.0,,2.0,4.0,"{'Na': '0.59', 'Mn': '0.7', 'Co': '0.2', 'B': '0.1', 'O': '2'}"
10.1016/j.chemphys.2019.110582,2020,Na0.59Mn0.7Co0.2B0.1O2,NCMB-10,900.0,12.0,Rate performance,,75.7,,312.0,,2.0,4.0,"{'Na': '0.59', 'Mn': '0.7', 'Co': '0.2', 'B': '0.1', 'O': '2'}"
10.1016/j.chemphys.2019.110582,2020,Na0.59Mn0.7Co0.2B0.1O2,NCMB-10,900.0,12.0,Rate performance,,64.7,,780.0,,2.0,4.0,"{'Na': '0.59', 'Mn': '0.7', 'Co': '0.2', 'B': '0.1', 'O': '2'}"
10.1016/j.chemphys.2019.110582,2020,Na0.59Mn0.7Co0.2B0.1O2,NCMB-10,900.0,12.0,Rate performance,,50.7,,1560.0,,2.0,4.0,"{'Na': '0.59', 'Mn': '0.7', 'Co': '0.2', 'B': '0.1', 'O': '2'}"
10.1016/j.chemphys.2019.110582,2020,P2-Na0.59Mn0.75Co0.2B0.05O2,NCMB-05,900.0,12.0,Rate performance,,137.2,,1560.0,,2.0,4.0,"{'Na': '0.59', 'Mn': '0.75', 'Co': '0.2', 'B': '0.05', 'O': '2'}"
10.1016/j.chemphys.2019.110582,2020,Na0.59Mn0.8Co0.2O2,NCM,900.0,12.0,Cycling performance,1.0,152.5,,15.6,,2.0,4.0,"{'Na': '0.59', 'Mn': '0.8', 'Co': '0.2', 'O': '2'}"
10.1016/j.chemphys.2019.110582,2020,Na0.59Mn0.8Co0.2O2,NCM,900.0,12.0,Cycling performance,100.0,98.5,,15.6,,2.0,4.0,"{'Na': '0.59', 'Mn': '0.8', 'Co': '0.2', 'O': '2'}"
10.1016/j.chemphys.2019.110582,2020,Na0.59Mn0.8Co0.2O2,NCM,900.0,12.0,Cycling performance,100.0,,64.6,15.6,,2.0,4.0,"{'Na': '0.59', 'Mn': '0.8', 'Co': '0.2', 'O': '2'}"
10.1016/j.chemphys.2019.110582,2020,Na0.59Mn0.8Co0.2O2,NCM,900.0,12.0,Cycling performance,120.0,,92.4,312.0,,2.0,4.0,"{'Na': '0.59', 'Mn': '0.8', 'Co': '0.2', 'O': '2'}"
10.1016/j.chemphys.2019.110582,2020,P2-Na0.59Mn0.75Co0.2B0.05O2,NCMB-05,900.0,12.0,Cycling performance,100.0,,90.0,312.0,,2.0,4.0,"{'Na': '0.59', 'Mn': '0.75', 'Co': '0.2', 'B': '0.05', 'O': '2'}"
10.1016/j.chemphys.2019.110582,2020,Na0.66Mn0.5Co0.5O2,,900.0,12.0,Cycling performance,100.0,,58.0,156.0,,2.0,4.0,"{'Na': '0.66', 'Mn': '0.5', 'Co': '0.5', 'O': '2'}"
10.1016/j.chempr.2019.08.003,2019,P2-Na0.67Mg0.28Mn0.72O2,,950.0,24.0,Cycling performance,1.0,230.0,,,,1.5,4.5,"{'Na': '0.67', 'Mg': '0.28', 'Mn': '0.72', 'O': '2'}"
10.1016/j.cjche.2020.05.015,2020,Na0.7MnO2.05,,70.0,12.0,Cycling performance,800.0,,83.0,,,,,"{'Na': '0.7', 'Mn': '1', 'O': '2.05'}"
10.1016/j.colsurfa.2021.127929,2022,O3-Na0.9Cr0.5Fe0.5O2,NCF,900.0,12.0,Cycling performance,1.0,129.0,,,0.1,2.0,4.0,"{'Na': '0.9', 'Cr': '0.5', 'Fe': '0.5', 'O': '2'}"
10.1016/j.colsurfa.2021.127929,2022,O3-Na0.9Cr0.5Fe0.5O2,NCF,900.0,12.0,Cycling performance,100.0,89.3,,,0.1,2.0,4.0,"{'Na': '0.9', 'Cr': '0.5', 'Fe': '0.5', 'O': '2'}"
10.1016/j.colsurfa.2021.127929,2022,O3-NaFeO2,,900.0,12.0,Cycling performance,1.0,85.0,,,,2.0,4.0,"{'Na': '1', 'Fe': '1', 'O': '2'}"
10.1016/j.colsurfa.2021.127929,2022,O3-NaCrO2,,900.0,12.0,Cycling performance,1.0,98.0,,,,2.0,4.0,"{'Na': '1', 'Cr': '1', 'O': '2'}"
10.1016/j.colsurfa.2021.127929,2022,O3-Na0.9Cr0.5Fe0.5O2,NCF,900.0,12.0,Cycling performance,10.0,124.27,,,,2.0,4.0,"{'Na': '0.9', 'Cr': '0.5', 'Fe': '0.5', 'O': '2'}"
10.1016/j.colsurfa.2021.127929,2022,O3-Na0.9Cr0.5Fe0.5O2,NCF,900.0,12.0,Cycling performance,20.0,120.35,,,,2.0,4.0,"{'Na': '0.9', 'Cr': '0.5', 'Fe': '0.5', 'O': '2'}"
10.1016/j.colsurfa.2021.127929,2022,O3-Na0.9Cr0.5Fe0.5O2,NCF,900.0,12.0,Cycling performance,30.0,116.92,,,,2.0,4.0,"{'Na': '0.9', 'Cr': '0.5', 'Fe': '0.5', 'O': '2'}"
10.1016/j.colsurfa.2021.127929,2022,O3-Na0.9Cr0.5Fe0.5O2,NCF,900.0,12.0,Cycling performance,40.0,113.14,,,,2.0,4.0,"{'Na': '0.9', 'Cr': '0.5', 'Fe': '0.5', 'O': '2'}"
10.1016/j.colsurfa.2021.127929,2022,O3-Na0.9Cr0.5Fe0.5O2,NCF,900.0,12.0,Cycling performance,50.0,107.52,,,,2.0,4.0,"{'Na': '0.9', 'Cr': '0.5', 'Fe': '0.5', 'O': '2'}"
10.1016/j.colsurfa.2021.127929,2022,O3-Na0.9Cr0.5Fe0.5O2,NCF,900.0,12.0,Cycling performance,60.0,104.09,,,,2.0,4.0,"{'Na': '0.9', 'Cr': '0.5', 'Fe': '0.5', 'O': '2'}"
10.1016/j.colsurfa.2021.127929,2022,O3-Na0.9Cr0.5Fe0.5O2,NCF,900.0,12.0,Cycling performance,70.0,100.52,,,,2.0,4.0,"{'Na': '0.9', 'Cr': '0.5', 'Fe': '0.5', 'O': '2'}"
10.1016/j.colsurfa.2021.127929,2022,O3-Na0.9Cr0.5Fe0.5O2,NCF,900.0,12.0,Cycling performance,80.0,96.34,,,,2.0,4.0,"{'Na': '0.9', 'Cr': '0.5', 'Fe': '0.5', 'O': '2'}"
10.1016/j.colsurfa.2021.127929,2022,O3-Na0.9Cr0.5Fe0.5O2,NCF,900.0,12.0,Cycling performance,90.0,93.39,,,,2.0,4.0,"{'Na': '0.9', 'Cr': '0.5', 'Fe': '0.5', 'O': '2'}"
10.1016/j.colsurfa.2021.127929,2022,O3-Na0.9Cr0.5Fe0.5O2,NCF,900.0,12.0,Cycling performance,1.0,89.3,,,,2.0,4.0,"{'Na': '0.9', 'Cr': '0.5', 'Fe': '0.5', 'O': '2'}"
10.1016/j.colsurfa.2021.127929,2022,O3-Na0.9Cr0.5Fe0.5O2,NCF,900.0,12.0,Rate performance,,125.71,,,0.1,2.0,4.0,"{'Na': '0.9', 'Cr': '0.5', 'Fe': '0.5', 'O': '2'}"
10.1016/j.colsurfa.2021.127929,2022,O3-Na0.9Cr0.5Fe0.5O2,NCF,900.0,12.0,Rate performance,,120.82,,,0.2,2.0,4.0,"{'Na': '0.9', 'Cr': '0.5', 'Fe': '0.5', 'O': '2'}"
10.1016/j.colsurfa.2021.127929,2022,O3-Na0.9Cr0.5Fe0.5O2,NCF,900.0,12.0,Rate performance,,111.71,,,0.5,2.0,4.0,"{'Na': '0.9', 'Cr': '0.5', 'Fe': '0.5', 'O': '2'}"
10.1016/j.colsurfa.2021.127929,2022,O3-Na0.9Cr0.5Fe0.5O2,NCF,900.0,12.0,Rate performance,,99.47,,,1.0,2.0,4.0,"{'Na': '0.9', 'Cr': '0.5', 'Fe': '0.5', 'O': '2'}"
10.1016/j.colsurfa.2021.127929,2022,O3-Na0.9Cr0.5Fe0.5O2,NCF,900.0,12.0,Rate performance,,85.88,,,2.0,2.0,4.0,"{'Na': '0.9', 'Cr': '0.5', 'Fe': '0.5', 'O': '2'}"
10.1016/j.colsurfa.2021.127929,2022,O3-Na0.9Cr0.5Fe0.5O2,NCF,900.0,12.0,Rate performance,,67.49,,,5.0,2.0,4.0,"{'Na': '0.9', 'Cr': '0.5', 'Fe': '0.5', 'O': '2'}"
10.1016/j.colsurfa.2021.127929,2022,O3-Na0.9Cr0.5Fe0.5O2,NCF,900.0,12.0,Rate performance,,118.56,,,0.1,2.0,4.0,"{'Na': '0.9', 'Cr': '0.5', 'Fe': '0.5', 'O': '2'}"
10.1016/j.colsurfa.2021.127929,2022,O3-Na0.9Cr0.5Fe0.5O2,NCF,900.0,12.0,Cycling performance,500.0,69.32,,,5.0,2.0,4.0,"{'Na': '0.9', 'Cr': '0.5', 'Fe': '0.5', 'O': '2'}"
10.1016/j.colsurfa.2021.127929,2022,O3-Na0.9Cr0.5Fe0.5O2,NCF,900.0,12.0,Cycling performance,500.0,12.0,,,5.0,2.0,4.0,"{'Na': '0.9', 'Cr': '0.5', 'Fe': '0.5', 'O': '2'}"
10.1016/j.colsurfa.2021.127929,2022,O3-Na0.9Cr0.5Fe0.5O2,NCF,900.0,12.0,Cycling performance,100.0,,69.32,,0.1,2.0,4.0,"{'Na': '0.9', 'Cr': '0.5', 'Fe': '0.5', 'O': '2'}"
10.1016/j.compositesb.2021.108729,2021,Na0.66Li0.22Ti0.78O2,NLTO,900.0,10.0,Rate performance,,132.0,,10.6,,0.01,2.5,"{'Na': '0.66', 'Li': '0.22', 'Ti': '0.78', 'O': '2'}"
10.1016/j.compositesb.2021.108729,2021,Na0.66Li0.22Ti0.78O2,NLTO,900.0,10.0,Rate performance,,125.0,,21.2,,0.01,2.5,"{'Na': '0.66', 'Li': '0.22', 'Ti': '0.78', 'O': '2'}"
10.1016/j.compositesb.2021.108729,2021,Na0.66Li0.22Ti0.78O2,NLTO,900.0,10.0,Rate performance,,115.0,,53.0,,0.01,2.5,"{'Na': '0.66', 'Li': '0.22', 'Ti': '0.78', 'O': '2'}"
10.1016/j.compositesb.2021.108729,2021,Na0.66Li0.22Ti0.78O2,NLTO,900.0,10.0,Rate performance,,107.0,,106.0,,0.01,2.5,"{'Na': '0.66', 'Li': '0.22', 'Ti': '0.78', 'O': '2'}"
10.1016/j.compositesb.2021.108729,2021,Na0.66Li0.22Ti0.78O2,NLTO,900.0,10.0,Rate performance,,94.0,,212.0,,0.01,2.5,"{'Na': '0.66', 'Li': '0.22', 'Ti': '0.78', 'O': '2'}"
10.1016/j.compositesb.2021.108729,2021,Na0.66Li0.22Ti0.78O2,NLTO,900.0,10.0,Rate performance,,78.0,,530.0,,0.01,2.5,"{'Na': '0.66', 'Li': '0.22', 'Ti': '0.78', 'O': '2'}"
10.1016/j.compositesb.2021.108729,2021,Na0.66Li0.22Ti0.78O2,NLTO,900.0,10.0,Rate performance,,62.0,,1060.0,,0.01,2.5,"{'Na': '0.66', 'Li': '0.22', 'Ti': '0.78', 'O': '2'}"
10.1016/j.compositesb.2021.108729,2021,Na0.66Li0.22Ti0.78O2,NLTO,900.0,10.0,Cycling performance,20.0,123.0,,,,0.01,2.5,"{'Na': '0.66', 'Li': '0.22', 'Ti': '0.78', 'O': '2'}"
10.1016/j.compositesb.2021.108729,2021,Na0.66Li0.22Ti0.78O2,NLTO,900.0,10.0,Cycling performance,20.0,103.0,,,,0.01,2.5,"{'Na': '0.66', 'Li': '0.22', 'Ti': '0.78', 'O': '2'}"
10.1016/j.compositesb.2021.108729,2021,Na0.66Li0.22Ti0.78O2,NLTO,900.0,10.0,Cycling performance,200.0,,80.0,,,0.01,2.5,"{'Na': '0.66', 'Li': '0.22', 'Ti': '0.78', 'O': '2'}"
10.1016/j.compositesb.2021.108729,2021,Na0.66Li0.22Ti0.78O2,NLTO,900.0,10.0,Cycling performance,1.0,501.0,,,,0.01,2.5,"{'Na': '0.66', 'Li': '0.22', 'Ti': '0.78', 'O': '2'}"
10.1016/j.compositesb.2021.108729,2021,Na0.66Li0.22Ti0.78O2,NLTO,900.0,10.0,Cycling performance,1.0,409.0,,,,0.01,2.5,"{'Na': '0.66', 'Li': '0.22', 'Ti': '0.78', 'O': '2'}"
10.1016/j.compositesb.2021.108729,2021,Na0.66Li0.22Ti0.78O2,NLTO,900.0,10.0,Cycling performance,1.0,252.0,,,,0.01,2.5,"{'Na': '0.66', 'Li': '0.22', 'Ti': '0.78', 'O': '2'}"
10.1016/j.compositesb.2021.108729,2021,Na0.66Li0.22Ti0.78O2,NLTO,900.0,10.0,Cycling performance,1.0,138.0,,,,0.01,2.5,"{'Na': '0.66', 'Li': '0.22', 'Ti': '0.78', 'O': '2'}"
10.1016/j.compositesb.2021.108729,2021,Na0.72Li0.24Mn0.76O2,,900.0,10.0,Cycling performance,1.0,132.0,,5.3,,1.5,4.2,"{'Na': '0.72', 'Li': '0.24', 'Mn': '0.76', 'O': '2'}"
10.1016/j.compositesb.2021.108729,2021,Na0.66Li0.22Ti0.78O2,NLTO,900.0,10.0,Cycling performance,4.0,122.0,,5.3,,1.5,4.2,"{'Na': '0.66', 'Li': '0.22', 'Ti': '0.78', 'O': '2'}"
10.1016/j.compositesb.2021.108729,2021,Na0.66Li0.22Ti0.78O2,NLTO,900.0,10.0,Cycling performance,5.0,,12.0,5.3,,1.5,4.2,"{'Na': '0.66', 'Li': '0.22', 'Ti': '0.78', 'O': '2'}"
10.1016/j.compositesb.2021.108729,2021,Na0.66Li0.22Ti0.78O2,NLTO,900.0,10.0,Cycling performance,5.0,105.0,,10.6,,1.5,4.2,"{'Na': '0.66', 'Li': '0.22', 'Ti': '0.78', 'O': '2'}"
10.1016/j.compositesb.2022.109912,2022,Na0.75Mn0.5Fe0.25Cu0.25O2,NFCM-3,850.0,6.0,Rate performance,,100.0,,,0.1,2.5,4.1,"{'Na': '0.75', 'Mn': '0.5', 'Fe': '0.25', 'Cu': '0.25', 'O': '2'}"
10.1016/j.compositesb.2022.109912,2022,Na0.75Mn0.5Fe0.35Cu0.15O2,NFCM-1,850.0,6.0,Cycling performance,1.0,110.9,,,,2.5,4.1,"{'Na': '0.75', 'Mn': '0.5', 'Fe': '0.35', 'Cu': '0.15', 'O': '2'}"
10.1016/j.compositesb.2022.109912,2022,Na0.75Mn0.5Fe0.3Cu0.2O2,NFCM-2,850.0,6.0,Cycling performance,1.0,111.9,,,,2.5,4.1,"{'Na': '0.75', 'Mn': '0.5', 'Fe': '0.3', 'Cu': '0.2', 'O': '2'}"
10.1016/j.compositesb.2022.109912,2022,Na0.75Mn0.5Fe0.25Cu0.25O2,NFCM-3,850.0,6.0,Cycling performance,1.0,113.78,,,,2.5,4.1,"{'Na': '0.75', 'Mn': '0.5', 'Fe': '0.25', 'Cu': '0.25', 'O': '2'}"
10.1016/j.compositesb.2022.109912,2022,Na0.75Mn0.5Fe0.2Cu0.3O2,NFCM-4,850.0,6.0,Cycling performance,1.0,91.1,,,,2.5,4.1,"{'Na': '0.75', 'Mn': '0.5', 'Fe': '0.2', 'Cu': '0.3', 'O': '2'}"
10.1016/j.compositesb.2022.109912,2022,Na0.75Mn0.5Fe0.35Cu0.15O2,NFCM-1,850.0,6.0,Cycling performance,50.0,70.7,,,0.1,2.5,4.1,"{'Na': '0.75', 'Mn': '0.5', 'Fe': '0.35', 'Cu': '0.15', 'O': '2'}"
10.1016/j.compositesb.2022.109912,2022,Na0.75Mn0.5Fe0.3Cu0.2O2,NFCM-2,850.0,6.0,Cycling performance,50.0,95.1,,,0.1,2.5,4.1,"{'Na': '0.75', 'Mn': '0.5', 'Fe': '0.3', 'Cu': '0.2', 'O': '2'}"
10.1016/j.compositesb.2022.109912,2022,Na0.75Mn0.5Fe0.25Cu0.25O2,NFCM-3,850.0,6.0,Cycling performance,50.0,100.1,,,0.1,2.5,4.1,"{'Na': '0.75', 'Mn': '0.5', 'Fe': '0.25', 'Cu': '0.25', 'O': '2'}"
10.1016/j.compositesb.2022.109912,2022,Na0.75Mn0.5Fe0.2Cu0.3O2,NFCM-4,850.0,6.0,Cycling performance,50.0,80.9,,,0.1,2.5,4.1,"{'Na': '0.75', 'Mn': '0.5', 'Fe': '0.2', 'Cu': '0.3', 'O': '2'}"
10.1016/j.compositesb.2022.109912,2022,Na0.75Mn0.5Fe0.25Cu0.25O2,NFCM-3,850.0,6.0,Cycling performance,50.0,,91.2,,0.1,2.5,4.1,"{'Na': '0.75', 'Mn': '0.5', 'Fe': '0.25', 'Cu': '0.25', 'O': '2'}"
10.1016/j.compositesb.2022.109912,2022,Na0.75Mn0.5Fe0.35Cu0.15O2,NFCM-1,850.0,6.0,Cycling performance,1.0,78.6,,,1.0,2.5,4.1,"{'Na': '0.75', 'Mn': '0.5', 'Fe': '0.35', 'Cu': '0.15', 'O': '2'}"
10.1016/j.compositesb.2022.109912,2022,Na0.75Mn0.5Fe0.3Cu0.2O2,NFCM-2,850.0,6.0,Cycling performance,1.0,97.6,,,1.0,2.5,4.1,"{'Na': '0.75', 'Mn': '0.5', 'Fe': '0.3', 'Cu': '0.2', 'O': '2'}"
10.1016/j.compositesb.2022.109912,2022,Na0.75Mn0.5Fe0.25Cu0.25O2,NFCM-3,850.0,6.0,Cycling performance,1.0,98.3,,,1.0,2.5,4.1,"{'Na': '0.75', 'Mn': '0.5', 'Fe': '0.25', 'Cu': '0.25', 'O': '2'}"
10.1016/j.compositesb.2022.109912,2022,Na0.75Mn0.5Fe0.2Cu0.3O2,NFCM-4,850.0,6.0,Cycling performance,1.0,79.5,,,1.0,2.5,4.1,"{'Na': '0.75', 'Mn': '0.5', 'Fe': '0.2', 'Cu': '0.3', 'O': '2'}"
10.1016/j.compositesb.2022.109912,2022,Na0.75Mn0.5Fe0.25Cu0.25O2,NFCM-3,850.0,6.0,Cycling performance,100.0,,86.7,,,2.5,4.1,"{'Na': '0.75', 'Mn': '0.5', 'Fe': '0.25', 'Cu': '0.25', 'O': '2'}"
10.1016/j.compositesb.2022.109912,2022,Na0.75Mn0.5Fe0.35Cu0.15O2,NFCM-1,850.0,6.0,Cycling performance,100.0,,62.5,,,2.5,4.1,"{'Na': '0.75', 'Mn': '0.5', 'Fe': '0.35', 'Cu': '0.15', 'O': '2'}"
10.1016/j.compositesb.2022.109912,2022,Na0.75Mn0.5Fe0.25Cu0.25O2,NFCM-3,850.0,6.0,Rate performance,,100.5,,,0.1,2.5,4.1,"{'Na': '0.75', 'Mn': '0.5', 'Fe': '0.25', 'Cu': '0.25', 'O': '2'}"
10.1016/j.cplett.2021.139050,2021,P2-Na0.59Mn0.9Co0.1O2,NCM,1000.0,12.0,Rate performance,,164.45,,,0.1,2.0,4.0,"{'Na': '0.59', 'Mn': '0.9', 'Co': '0.1', 'O': '2'}"
10.1016/j.cplett.2021.139050,2021,P2-Na0.59Mn0.9Co0.1O2,NCM,1000.0,12.0,Rate performance,,149.4,,,0.2,2.0,4.0,"{'Na': '0.59', 'Mn': '0.9', 'Co': '0.1', 'O': '2'}"
10.1016/j.cplett.2021.139050,2021,P2-Na0.59Mn0.9Co0.1O2,NCM,1000.0,12.0,Rate performance,,131.21,,,0.5,2.0,4.0,"{'Na': '0.59', 'Mn': '0.9', 'Co': '0.1', 'O': '2'}"
10.1016/j.cplett.2021.139050,2021,P2-Na0.59Mn0.9Co0.1O2,NCM,1000.0,12.0,Rate performance,,114.27,,,1.0,2.0,4.0,"{'Na': '0.59', 'Mn': '0.9', 'Co': '0.1', 'O': '2'}"
10.1016/j.cplett.2021.139050,2021,P2-Na0.59Mn0.9Co0.1O2,NCM,1000.0,12.0,Rate performance,,101.39,,,2.0,2.0,4.0,"{'Na': '0.59', 'Mn': '0.9', 'Co': '0.1', 'O': '2'}"
10.1016/j.cplett.2021.139050,2021,P2-Na0.59Mn0.9Co0.1O2,NCM,1000.0,12.0,Rate performance,,80.78,,,5.0,2.0,4.0,"{'Na': '0.59', 'Mn': '0.9', 'Co': '0.1', 'O': '2'}"
10.1016/j.cplett.2021.139050,2021,P2-Na0.59Mn0.9Co0.1O2,NCM,1000.0,12.0,Rate performance,,54.4,,,10.0,2.0,4.0,"{'Na': '0.59', 'Mn': '0.9', 'Co': '0.1', 'O': '2'}"
10.1016/j.cplett.2021.139050,2021,P2-Na0.59Ti0.1V0.05Mn0.85Co0.1O2,NCMTV,1000.0,12.0,Cycling performance,1.0,164.27,,,0.1,2.0,4.0,"{'Na': '0.59', 'Ti': '0.1', 'V': '0.05', 'Mn': '0.85', 'Co': '0.1', 'O': '2'}"
10.1016/j.cplett.2021.139050,2021,Na0.67CoO2,,1000.0,12.0,Cycling performance,1.0,145.9,,,0.1,2.0,4.0,"{'Na': '0.67', 'Co': '1', 'O': '2'}"
10.1016/j.cplett.2021.139050,2021,P2-Na0.59Ti0.1V0.05Mn0.85Co0.1O2,NCMTV,1000.0,12.0,Cycling performance,50.0,127.73,,,0.1,2.0,4.0,"{'Na': '0.59', 'Ti': '0.1', 'V': '0.05', 'Mn': '0.85', 'Co': '0.1', 'O': '2'}"
10.1016/j.cplett.2021.139050,2021,P2-Na0.59Ti0.1V0.05Mn0.85Co0.1O2,NCMTV,1000.0,12.0,Cycling performance,1.0,165.1,,,0.1,2.0,4.0,"{'Na': '0.59', 'Ti': '0.1', 'V': '0.05', 'Mn': '0.85', 'Co': '0.1', 'O': '2'}"
10.1016/j.cplett.2021.139050,2021,P2-Na0.59Ti0.1V0.05Mn0.85Co0.1O2,NCMTV,1000.0,12.0,Cycling performance,50.0,,77.37,,0.1,2.0,4.0,"{'Na': '0.59', 'Ti': '0.1', 'V': '0.05', 'Mn': '0.85', 'Co': '0.1', 'O': '2'}"
10.1016/j.cplett.2021.139050,2021,P2-Na0.59Ti0.1V0.05Mn0.85Co0.1O2,NCMTV,1000.0,12.0,Cycling performance,50.0,,93.34,,0.1,2.0,4.0,"{'Na': '0.59', 'Ti': '0.1', 'V': '0.05', 'Mn': '0.85', 'Co': '0.1', 'O': '2'}"
10.1016/j.cplett.2021.139050,2021,P2-Na0.59Ti0.1V0.05Mn0.85Co0.1O2,NCMTV,1000.0,12.0,Cycling performance,500.0,119.95,,,1.0,2.0,4.0,"{'Na': '0.59', 'Ti': '0.1', 'V': '0.05', 'Mn': '0.85', 'Co': '0.1', 'O': '2'}"
10.1016/j.cplett.2021.139050,2021,P2-Na0.59Ti0.1V0.05Mn0.85Co0.1O2,NCMTV,1000.0,12.0,Cycling performance,1.0,162.7,,,1.0,2.0,4.0,"{'Na': '0.59', 'Ti': '0.1', 'V': '0.05', 'Mn': '0.85', 'Co': '0.1', 'O': '2'}"
10.1016/j.cplett.2021.139050,2021,P2-Na0.59Ti0.1V0.05Mn0.85Co0.1O2,NCMTV,1000.0,12.0,Cycling performance,500.0,,73.71,,1.0,2.0,4.0,"{'Na': '0.59', 'Ti': '0.1', 'V': '0.05', 'Mn': '0.85', 'Co': '0.1', 'O': '2'}"
10.1016/j.cplett.2021.139050,2021,P2-Na0.59Ti0.1V0.05Mn0.85Co0.1O2,NCMTV,1000.0,12.0,Cycling performance,500.0,,69.79,,1.0,2.0,4.0,"{'Na': '0.59', 'Ti': '0.1', 'V': '0.05', 'Mn': '0.85', 'Co': '0.1', 'O': '2'}"
10.1016/j.cplett.2021.139050,2021,P2-Na0.59Ti0.1V0.05Mn0.85Co0.1O2,NCMTV,1000.0,12.0,Cycling performance,1000.0,,74.23,,5.0,2.0,4.0,"{'Na': '0.59', 'Ti': '0.1', 'V': '0.05', 'Mn': '0.85', 'Co': '0.1', 'O': '2'}"
10.1016/j.elecom.2009.12.033,2010,NaCrO2,,900.0,5.0,Cycling performance,1.0,120.0,,,,3.0,4.5,"{'Na': '1', 'Cr': '1', 'O': '2'}"
10.1016/j.elecom.2009.12.033,2010,NaCrO2,,900.0,5.0,Rate performance,,240.0,,5.0,,3.0,4.5,"{'Na': '1', 'Cr': '1', 'O': '2'}"
10.1016/j.elecom.2009.12.033,2010,NaCrO2,,900.0,5.0,Rate performance,,26.0,,5.0,,3.0,4.5,"{'Na': '1', 'Cr': '1', 'O': '2'}"
10.1016/j.elecom.2012.02.020,2012,NaMn0.33Fe0.33Ni0.33O2,,850.0,12.0,Cycling performance,150.0,100.0,,75.0,,1.5,4.0,"{'Na': '1', 'Mn': '0.33', 'Fe': '0.33', 'Ni': '0.33', 'O': '2'}"
10.1016/j.elecom.2012.06.001,2012,NaCrO2,,900.0,5.0,Cycling performance,40.0,110.0,,,,,,"{'Na': '1', 'Cr': '1', 'O': '2'}"
10.1016/j.elecom.2012.06.001,2012,NaCrO2,,900.0,5.0,Rate performance,,135.0,,5.0,,,,"{'Na': '1', 'Cr': '1', 'O': '2'}"
10.1016/j.elecom.2012.06.001,2012,NaCrO2,,900.0,5.0,Rate performance,,116.0,,5.0,,,,"{'Na': '1', 'Cr': '1', 'O': '2'}"
10.1016/j.elecom.2012.06.001,2012,NaCrO2,,900.0,5.0,Rate performance,,125.0,,5.0,,,,"{'Na': '1', 'Cr': '1', 'O': '2'}"
10.1016/j.elecom.2012.06.001,2012,NaCrO2,,900.0,5.0,Rate performance,,106.0,,5.0,,,,"{'Na': '1', 'Cr': '1', 'O': '2'}"
10.1016/j.elecom.2013.04.011,2013,Na2RuO3,,850.0,12.0,Cycling performance,1.0,147.0,,,,1.5,4.0,"{'Na': '2', 'Ru': '1', 'O': '3'}"
10.1016/j.elecom.2013.04.011,2013,Na2RuO3,,850.0,12.0,Cycling performance,1.0,137.0,,,,1.5,4.0,"{'Na': '2', 'Ru': '1', 'O': '3'}"
10.1016/j.elecom.2013.04.011,2013,Na2RuO3,,850.0,12.0,Cycling performance,20.0,142.0,,,,2.0,3.7,"{'Na': '2', 'Ru': '1', 'O': '3'}"
10.1016/j.elecom.2013.04.011,2013,Na2RuO3,,850.0,12.0,Cycling performance,1.0,146.4,,,,2.0,3.7,"{'Na': '2', 'Ru': '1', 'O': '3'}"
10.1016/j.elecom.2013.04.011,2013,Na2RuO3,,850.0,12.0,Cycling performance,20.0,,97.0,,,2.0,3.7,"{'Na': '2', 'Ru': '1', 'O': '3'}"
10.1016/j.elecom.2013.04.011,2013,Na2RuO3,,850.0,12.0,Rate performance,,134.0,,,1.0,2.0,3.7,"{'Na': '2', 'Ru': '1', 'O': '3'}"
10.1016/j.elecom.2013.04.011,2013,Na2RuO3,,850.0,12.0,Rate performance,,125.0,,,2.0,2.0,3.7,"{'Na': '2', 'Ru': '1', 'O': '3'}"
10.1016/j.elecom.2013.04.011,2013,Na2RuO3,,850.0,12.0,Rate performance,,76.0,,,5.0,2.0,3.7,"{'Na': '2', 'Ru': '1', 'O': '3'}"
10.1016/j.elecom.2013.04.011,2013,Na2RuO3,,850.0,12.0,Rate performance,,42.0,,,10.0,2.0,3.7,"{'Na': '2', 'Ru': '1', 'O': '3'}"
10.1016/j.elecom.2013.04.011,2013,Na2RuO3,,850.0,12.0,Cycling performance,20.0,147.0,,,,2.0,3.7,"{'Na': '2', 'Ru': '1', 'O': '3'}"
10.1016/j.elecom.2013.05.012,2013,NaFe0.4Co0.6O2,,900.0,12.0,Cycling performance,1.0,160.0,,,,2.5,4.0,"{'Na': '1', 'Fe': '0.4', 'Co': '0.6', 'O': '2'}"
10.1016/j.elecom.2013.05.012,2013,NaFe0.5Co0.5O2,,900.0,12.0,Rate performance,,100.0,,7230.0,,2.5,4.0,"{'Na': '1', 'Fe': '0.5', 'Co': '0.5', 'O': '2'}"
10.1016/j.elecom.2013.10.008,2013,Na0.67Mn0.5Fe0.5O2,NMP,900.0,12.0,Cycling performance,1.0,138.0,,,,1.5,4.3,"{'Na': '0.67', 'Mn': '0.5', 'Fe': '0.5', 'O': '2'}"
10.1016/j.elecom.2013.11.015,2014,NaFe0.33Co0.33Ni0.33O2,,800.0,14.0,Rate performance,,165.0,,11.85,,2.0,4.2,"{'Na': '1', 'Fe': '0.33', 'Co': '0.33', 'Ni': '0.33', 'O': '2'}"
10.1016/j.elecom.2013.11.015,2014,NaFe0.33Co0.33Ni0.33O2,,800.0,14.0,Rate performance,,80.0,,7110.0,,2.0,4.2,"{'Na': '1', 'Fe': '0.33', 'Co': '0.33', 'Ni': '0.33', 'O': '2'}"
10.1016/j.elecom.2013.11.015,2014,NaFe0.33Co0.33Ni0.33O2,,800.0,14.0,Rate performance,,80.0,,237.0,,2.0,4.2,"{'Na': '1', 'Fe': '0.33', 'Co': '0.33', 'Ni': '0.33', 'O': '2'}"
10.1016/j.elecom.2013.11.015,2014,O3-NaFe0.33Co0.33Ni0.33O2,,800.0,14.0,Rate performance,,165.0,,11.85,,2.0,4.2,"{'Na': '1', 'Fe': '0.33', 'Co': '0.33', 'Ni': '0.33', 'O': '2'}"
10.1016/j.elecom.2014.10.003,2014,NaMn0.25Fe0.25Co0.25Ni0.25O2,MFCN,900.0,12.0,Cycling performance,1.0,180.0,,,,1.9,4.3,"{'Na': '1', 'Mn': '0.25', 'Fe': '0.25', 'Co': '0.25', 'Ni': '0.25', 'O': '2'}"
10.1016/j.elecom.2015.02.001,2015,Na2Ru0.75Sn0.25O3,,900.0,10.0,Cycling performance,50.0,140.0,,,,1.5,4.2,"{'Na': '2', 'Ru': '0.75', 'Sn': '0.25', 'O': '3'}"
10.1016/j.elecom.2015.02.001,2015,Na2Ru0.75Sn0.25O3,,900.0,10.0,Cycling performance,1.0,140.0,,,,1.5,4.2,"{'Na': '2', 'Ru': '0.75', 'Sn': '0.25', 'O': '3'}"
10.1016/j.elecom.2015.02.001,2015,Na2Ru0.75Sn0.25O3,,900.0,10.0,Cycling performance,50.0,,100.0,,,1.5,4.2,"{'Na': '2', 'Ru': '0.75', 'Sn': '0.25', 'O': '3'}"
10.1016/j.elecom.2015.02.001,2015,Na2Ru0.75Sn0.25O3,,900.0,10.0,Cycling performance,50.0,100.0,,,,1.5,4.2,"{'Na': '2', 'Ru': '0.75', 'Sn': '0.25', 'O': '3'}"
10.1016/j.elecom.2015.07.023,2015,NaLi0.07Mn0.4Co0.26Ni0.26O2,,1000.0,24.0,Cycling performance,1.0,181.0,,,,,,"{'Na': '1', 'Li': '0.07', 'Mn': '0.4', 'Co': '0.26', 'Ni': '0.26', 'O': '2'}"
10.1016/j.elecom.2015.07.023,2015,NaLi0.07Mn0.4Co0.26Ni0.26O2,,1000.0,24.0,Cycling performance,1.0,147.0,,,,,,"{'Na': '1', 'Li': '0.07', 'Mn': '0.4', 'Co': '0.26', 'Ni': '0.26', 'O': '2'}"
10.1016/j.elecom.2015.07.023,2015,NaLi0.07Mn0.4Co0.26Ni0.26O2,,1000.0,24.0,Cycling performance,50.0,128.0,,,,,,"{'Na': '1', 'Li': '0.07', 'Mn': '0.4', 'Co': '0.26', 'Ni': '0.26', 'O': '2'}"
10.1016/j.elecom.2015.07.023,2015,NaLi0.07Mn0.4Co0.26Ni0.26O2,,1000.0,24.0,Cycling performance,1.0,110.0,,125.0,,,,"{'Na': '1', 'Li': '0.07', 'Mn': '0.4', 'Co': '0.26', 'Ni': '0.26', 'O': '2'}"
10.1016/j.elecom.2015.07.023,2015,NaLi0.07Mn0.4Co0.26Ni0.26O2,,1000.0,24.0,Cycling performance,50.0,107.8,,125.0,,,,"{'Na': '1', 'Li': '0.07', 'Mn': '0.4', 'Co': '0.26', 'Ni': '0.26', 'O': '2'}"
10.1016/j.elecom.2015.07.023,2015,NaLi0.07Mn0.4Co0.26Ni0.26O2,,1000.0,24.0,Cycling performance,50.0,,98.0,125.0,,,,"{'Na': '1', 'Li': '0.07', 'Mn': '0.4', 'Co': '0.26', 'Ni': '0.26', 'O': '2'}"
10.1016/j.elecom.2015.07.023,2015,NaLi0.07Mn0.4Co0.26Ni0.26O2,,1000.0,24.0,Rate performance,,80.0,,500.0,,,,"{'Na': '1', 'Li': '0.07', 'Mn': '0.4', 'Co': '0.26', 'Ni': '0.26', 'O': '2'}"
10.1016/j.elecom.2017.12.029,2018,Na1.2Mn0.2Ru0.4Ni0.2O2,,950.0,12.0,Cycling performance,60.0,,95.0,,,1.5,3.8,"{'Na': '1.2', 'Mn': '0.2', 'Ru': '0.4', 'Ni': '0.2', 'O': '2'}"
10.1016/j.elecom.2017.12.029,2018,Na1.2Mn0.2Ru0.4Ni0.2O2,,950.0,12.0,Rate performance,,130.0,,,0.1,1.5,3.8,"{'Na': '1.2', 'Mn': '0.2', 'Ru': '0.4', 'Ni': '0.2', 'O': '2'}"
10.1016/j.elecom.2017.12.029,2018,Na1.2Mn0.2Ru0.4Ni0.2O2,,950.0,12.0,Rate performance,,128.0,,,0.2,1.5,3.8,"{'Na': '1.2', 'Mn': '0.2', 'Ru': '0.4', 'Ni': '0.2', 'O': '2'}"
10.1016/j.elecom.2017.12.029,2018,Na1.2Mn0.2Ru0.4Ni0.2O2,,950.0,12.0,Rate performance,,121.0,,,0.5,1.5,3.8,"{'Na': '1.2', 'Mn': '0.2', 'Ru': '0.4', 'Ni': '0.2', 'O': '2'}"
10.1016/j.elecom.2017.12.029,2018,Na1.2Mn0.2Ru0.4Ni0.2O2,,950.0,12.0,Rate performance,,118.0,,,1.0,1.5,3.8,"{'Na': '1.2', 'Mn': '0.2', 'Ru': '0.4', 'Ni': '0.2', 'O': '2'}"
10.1016/j.elecom.2017.12.029,2018,Na1.2Mn0.2Ru0.4Ni0.2O2,,950.0,12.0,Rate performance,,111.0,,,2.0,1.5,3.8,"{'Na': '1.2', 'Mn': '0.2', 'Ru': '0.4', 'Ni': '0.2', 'O': '2'}"
10.1016/j.elecom.2017.12.029,2018,O3-Na1.2Mn0.2Ru0.4Ni0.2O2,,950.0,12.0,Cycling performance,60.0,128.0,,,2.0,1.5,3.8,"{'Na': '1.2', 'Mn': '0.2', 'Ru': '0.4', 'Ni': '0.2', 'O': '2'}"
10.1016/j.elecom.2017.12.029,2018,O3-Na1.2Mn0.2Ru0.4Ni0.2O2,,950.0,12.0,Cycling performance,60.0,111.0,,,2.0,1.5,3.8,"{'Na': '1.2', 'Mn': '0.2', 'Ru': '0.4', 'Ni': '0.2', 'O': '2'}"
10.1016/j.elecom.2022.107413,2023,NaMn0.5Ni0.5O2,,950.0,12.0,Cycling performance,70.0,,25.0,20.0,,2.0,4.5,"{'Na': '1', 'Mn': '0.5', 'Ni': '0.5', 'O': '2'}"
10.1016/j.elecom.2022.107413,2023,O3-NaMn0.5Ni0.5O2,,950.0,12.0,Cycling performance,1.0,170.0,,,,2.5,3.5,"{'Na': '1', 'Mn': '0.5', 'Ni': '0.5', 'O': '2'}"
10.1016/j.elecom.2022.107413,2023,O3-NaMn0.5Ni0.5O2,,950.0,12.0,Cycling performance,1.0,152.0,,,,2.5,3.5,"{'Na': '1', 'Mn': '0.5', 'Ni': '0.5', 'O': '2'}"
10.1016/j.elecom.2022.107413,2023,O3-NaMn0.5Ni0.5O2,,950.0,12.0,Cycling performance,70.0,,75.0,,,2.5,3.5,"{'Na': '1', 'Mn': '0.5', 'Ni': '0.5', 'O': '2'}"
10.1016/j.elecom.2022.107413,2023,O3-NaMn0.5Ni0.5O2,,950.0,12.0,Cycling performance,70.0,,50.0,,,2.5,3.5,"{'Na': '1', 'Mn': '0.5', 'Ni': '0.5', 'O': '2'}"
10.1016/j.electacta.2012.09.058,2013,Na0.74CoO2,,800.0,12.0,Rate performance,,107.0,,,0.1,,,"{'Na': '0.74', 'Co': '1', 'O': '2'}"
10.1016/j.electacta.2013.09.098,2013,P2-Na0.67Mn0.67Ni0.33O2,,800.0,12.0,Rate performance,,86.0,,17.0,,,,"{'Na': '0.67', 'Mn': '0.67', 'Ni': '0.33', 'O': '2'}"
10.1016/j.electacta.2013.09.098,2013,P2-Na0.67Mn0.67Ni0.33O2,,800.0,12.0,Rate performance,,77.0,,170.0,,,,"{'Na': '0.67', 'Mn': '0.67', 'Ni': '0.33', 'O': '2'}"
10.1016/j.electacta.2013.09.098,2013,P2-Na0.67Mn0.67Ni0.33O2,,800.0,12.0,Rate performance,,135.0,,17.0,,2.0,4.0,"{'Na': '0.67', 'Mn': '0.67', 'Ni': '0.33', 'O': '2'}"
10.1016/j.electacta.2013.09.098,2013,P2-Na0.67Mn0.67Ni0.33O2,,800.0,12.0,Rate performance,,108.0,,170.0,,2.0,4.0,"{'Na': '0.67', 'Mn': '0.67', 'Ni': '0.33', 'O': '2'}"
10.1016/j.electacta.2013.09.098,2013,Na0.67Mn0.67Ni0.33O2,,800.0,12.0,Cycling performance,1.0,140.0,,,,2.0,4.5,"{'Na': '0.67', 'Mn': '0.67', 'Ni': '0.33', 'O': '2'}"
10.1016/j.electacta.2013.09.098,2013,Na0.67Mn0.67Ni0.33O2,,800.0,12.0,Cycling performance,1.0,75.0,,,,2.0,4.5,"{'Na': '0.67', 'Mn': '0.67', 'Ni': '0.33', 'O': '2'}"
10.1016/j.electacta.2013.09.098,2013,P2-Na0.67Mn0.67Ni0.33O2,,800.0,12.0,Cycling performance,1.0,130.0,,,,2.0,4.5,"{'Na': '0.67', 'Mn': '0.67', 'Ni': '0.33', 'O': '2'}"
10.1016/j.electacta.2013.09.098,2013,P2-Na0.67Mn0.67Ni0.33O2,,800.0,12.0,Cycling performance,1.0,140.0,,17.0,,2.0,4.5,"{'Na': '0.67', 'Mn': '0.67', 'Ni': '0.33', 'O': '2'}"
10.1016/j.electacta.2013.09.098,2013,P2-Na0.67Mn0.67Ni0.33O2,,800.0,12.0,Cycling performance,10.0,103.0,,,,2.0,4.5,"{'Na': '0.67', 'Mn': '0.67', 'Ni': '0.33', 'O': '2'}"
10.1016/j.electacta.2013.09.098,2013,P2-Na0.67Mn0.67Ni0.33O2,,800.0,12.0,Cycling performance,1.0,139.2,,,,2.0,4.5,"{'Na': '0.67', 'Mn': '0.67', 'Ni': '0.33', 'O': '2'}"
10.1016/j.electacta.2013.09.098,2013,P2-Na0.67Mn0.67Ni0.33O2,,800.0,12.0,Cycling performance,10.0,,74.0,,,2.0,4.5,"{'Na': '0.67', 'Mn': '0.67', 'Ni': '0.33', 'O': '2'}"
10.1016/j.electacta.2013.09.098,2013,P2-Na0.67Mn0.67Ni0.33O2,,800.0,12.0,Cycling performance,100.0,40.0,,,,2.0,4.5,"{'Na': '0.67', 'Mn': '0.67', 'Ni': '0.33', 'O': '2'}"
10.1016/j.electacta.2013.09.098,2013,P2-Na0.67Mn0.67Ni0.33O2,,800.0,12.0,Cycling performance,1.0,137.9,,,,2.0,4.5,"{'Na': '0.67', 'Mn': '0.67', 'Ni': '0.33', 'O': '2'}"
10.1016/j.electacta.2013.09.098,2013,P2-Na0.67Mn0.67Ni0.33O2,,800.0,12.0,Cycling performance,100.0,,29.0,,,2.0,4.5,"{'Na': '0.67', 'Mn': '0.67', 'Ni': '0.33', 'O': '2'}"
10.1016/j.electacta.2013.09.098,2013,P2-Na0.67Mn0.67Ni0.33O2,,800.0,12.0,Cycling performance,1.0,75.0,,,,2.0,4.5,"{'Na': '0.67', 'Mn': '0.67', 'Ni': '0.33', 'O': '2'}"
10.1016/j.electacta.2013.09.098,2013,P2-Na0.67Mn0.67Ni0.33O2,,800.0,12.0,Cycling performance,1.0,86.0,,17.0,,2.0,4.5,"{'Na': '0.67', 'Mn': '0.67', 'Ni': '0.33', 'O': '2'}"
10.1016/j.electacta.2013.09.098,2013,P2-Na0.67Mn0.67Ni0.33O2,,800.0,12.0,Cycling performance,100.0,79.1,,17.0,,2.0,4.5,"{'Na': '0.67', 'Mn': '0.67', 'Ni': '0.33', 'O': '2'}"
10.1016/j.electacta.2013.09.098,2013,P2-Na0.67Mn0.67Ni0.33O2,,800.0,12.0,Cycling performance,100.0,,92.0,17.0,,2.0,4.5,"{'Na': '0.67', 'Mn': '0.67', 'Ni': '0.33', 'O': '2'}"
10.1016/j.electacta.2013.09.098,2013,P2-Na0.67Mn0.67Ni0.33O2,,800.0,12.0,Cycling performance,1.0,50.0,,,,2.0,4.5,"{'Na': '0.67', 'Mn': '0.67', 'Ni': '0.33', 'O': '2'}"
10.1016/j.electacta.2013.09.098,2013,P2-Na0.67Mn0.67Ni0.33O2,,800.0,12.0,Cycling performance,50.0,135.0,,,,2.0,4.5,"{'Na': '0.67', 'Mn': '0.67', 'Ni': '0.33', 'O': '2'}"
10.1016/j.electacta.2013.09.098,2013,P2-Na0.67Mn0.67Ni0.33O2,,800.0,12.0,Cycling performance,100.0,102.0,,,,2.0,4.5,"{'Na': '0.67', 'Mn': '0.67', 'Ni': '0.33', 'O': '2'}"
10.1016/j.electacta.2013.09.098,2013,P2-Na0.67Mn0.67Ni0.33O2,,800.0,12.0,Cycling performance,1.0,77.0,,170.0,,2.0,4.5,"{'Na': '0.67', 'Mn': '0.67', 'Ni': '0.33', 'O': '2'}"
10.1016/j.electacta.2013.09.098,2013,P2-Na0.67Mn0.67Ni0.33O2,,800.0,12.0,Cycling performance,100.0,70.1,,170.0,,2.0,4.5,"{'Na': '0.67', 'Mn': '0.67', 'Ni': '0.33', 'O': '2'}"
10.1016/j.electacta.2013.09.098,2013,P2-Na0.67Mn0.67Ni0.33O2,,800.0,12.0,Cycling performance,100.0,,91.0,170.0,,2.0,4.5,"{'Na': '0.67', 'Mn': '0.67', 'Ni': '0.33', 'O': '2'}"
10.1016/j.electacta.2013.09.098,2013,P2-Na0.67Mn0.67Ni0.33O2,,800.0,12.0,Cycling performance,1.0,135.0,,17.0,,1.6,3.8,"{'Na': '0.67', 'Mn': '0.67', 'Ni': '0.33', 'O': '2'}"
10.1016/j.electacta.2013.09.098,2013,P2-Na0.67Mn0.67Ni0.33O2,,800.0,12.0,Cycling performance,1.0,108.0,,170.0,,1.6,3.8,"{'Na': '0.67', 'Mn': '0.67', 'Ni': '0.33', 'O': '2'}"
10.1016/j.electacta.2013.09.098,2013,P2-Na0.67Mn0.67Ni0.33O2,,800.0,12.0,Cycling performance,100.0,,67.0,135.0,0.1,1.6,3.8,"{'Na': '0.67', 'Mn': '0.67', 'Ni': '0.33', 'O': '2'}"
10.1016/j.electacta.2013.09.098,2013,P2-Na0.67Mn0.67Ni0.33O2,,800.0,12.0,Cycling performance,100.0,,60.0,108.0,1.0,1.6,3.8,"{'Na': '0.67', 'Mn': '0.67', 'Ni': '0.33', 'O': '2'}"
10.1016/j.electacta.2013.09.098,2013,P2-Na0.67Mn0.67Ni0.33O2,,800.0,12.0,Cycling performance,1.0,132.0,,17.0,,2.0,4.5,"{'Na': '0.67', 'Mn': '0.67', 'Ni': '0.33', 'O': '2'}"
10.1016/j.electacta.2013.09.098,2013,P2-Na0.67Mn0.67Ni0.33O2,,800.0,12.0,Cycling performance,1.0,142.0,,17.0,,2.0,4.5,"{'Na': '0.67', 'Mn': '0.67', 'Ni': '0.33', 'O': '2'}"
10.1016/j.electacta.2013.09.098,2013,P2-Na0.67Mn0.67Ni0.33O2,,800.0,12.0,Rate performance,,86.0,,17.0,,2.0,4.5,"{'Na': '0.67', 'Mn': '0.67', 'Ni': '0.33', 'O': '2'}"
10.1016/j.electacta.2013.09.098,2013,P2-Na0.67Mn0.67Ni0.33O2,,800.0,12.0,Rate performance,,77.0,,170.0,,2.0,4.5,"{'Na': '0.67', 'Mn': '0.67', 'Ni': '0.33', 'O': '2'}"
10.1016/j.electacta.2013.10.211,2014,P2-Na0.67Mn0.65Fe0.35O2,NaMF,900.0,15.0,Cycling performance,1.0,204.0,,,,1.5,4.3,"{'Na': '0.67', 'Mn': '0.65', 'Fe': '0.35', 'O': '2'}"
10.1016/j.electacta.2013.10.211,2014,P2-Na0.67Mn0.65Fe0.35O2,NaMF,900.0,15.0,Cycling performance,30.0,136.7,,,,1.5,4.3,"{'Na': '0.67', 'Mn': '0.65', 'Fe': '0.35', 'O': '2'}"
10.1016/j.electacta.2013.10.211,2014,P2-Na0.67Mn0.65Fe0.35O2,NaMF,900.0,15.0,Cycling performance,30.0,,67.0,,,1.5,4.3,"{'Na': '0.67', 'Mn': '0.65', 'Fe': '0.35', 'O': '2'}"
10.1016/j.electacta.2013.10.211,2014,P2-Na0.67Mn0.65Fe0.35O2,NaMF,900.0,15.0,Cycling performance,1.0,136.0,,,,1.5,4.3,"{'Na': '0.67', 'Mn': '0.65', 'Fe': '0.35', 'O': '2'}"
10.1016/j.electacta.2013.10.211,2014,P2-Na0.67Mn0.65Fe0.2Ni0.15O2,NaMFN,900.0,15.0,Cycling performance,1.0,208.0,,,8.0,1.5,4.3,"{'Na': '0.67', 'Mn': '0.65', 'Fe': '0.2', 'Ni': '0.15', 'O': '2'}"
10.1016/j.electacta.2013.10.211,2014,P2-Na0.67Mn0.65Fe0.2Ni0.15O2,NaMFN,900.0,15.0,Cycling performance,50.0,147.7,,,8.0,1.5,4.3,"{'Na': '0.67', 'Mn': '0.65', 'Fe': '0.2', 'Ni': '0.15', 'O': '2'}"
10.1016/j.electacta.2013.10.211,2014,P2-Na0.67Mn0.65Fe0.2Ni0.15O2,NaMFN,900.0,15.0,Cycling performance,50.0,,71.0,,8.0,1.5,4.3,"{'Na': '0.67', 'Mn': '0.65', 'Fe': '0.2', 'Ni': '0.15', 'O': '2'}"
10.1016/j.electacta.2013.10.211,2014,P2-Na0.67Mn0.65Fe0.2Ni0.15O2,NaMFN,900.0,15.0,Cycling performance,1.0,167.0,,,,1.5,4.3,"{'Na': '0.67', 'Mn': '0.65', 'Fe': '0.2', 'Ni': '0.15', 'O': '2'}"
10.1016/j.electacta.2013.10.211,2014,P2-Na0.67Mn0.65Fe0.2Ni0.15O2,NaMFN,900.0,15.0,Cycling performance,30.0,133.6,,,,1.5,4.3,"{'Na': '0.67', 'Mn': '0.65', 'Fe': '0.2', 'Ni': '0.15', 'O': '2'}"
10.1016/j.electacta.2013.10.211,2014,P2-Na0.67Mn0.65Fe0.2Ni0.15O2,NaMFN,900.0,15.0,Cycling performance,30.0,,80.0,,,1.5,4.3,"{'Na': '0.67', 'Mn': '0.65', 'Fe': '0.2', 'Ni': '0.15', 'O': '2'}"
10.1016/j.electacta.2013.10.211,2014,P2-Na0.67Mn0.65Fe0.2Ni0.15O2,NaMFN,900.0,15.0,Rate performance,,154.0,,,1.0,1.5,4.3,"{'Na': '0.67', 'Mn': '0.65', 'Fe': '0.2', 'Ni': '0.15', 'O': '2'}"
10.1016/j.electacta.2013.10.211,2014,P2-Na0.67Mn0.65Fe0.2Ni0.15O2,NaMFN,900.0,15.0,Rate performance,,142.0,,,2.0,1.5,4.3,"{'Na': '0.67', 'Mn': '0.65', 'Fe': '0.2', 'Ni': '0.15', 'O': '2'}"
10.1016/j.electacta.2013.10.211,2014,P2-Na0.67Mn0.65Fe0.2Ni0.15O2,NaMFN,900.0,15.0,Rate performance,,128.0,,,4.0,1.5,4.3,"{'Na': '0.67', 'Mn': '0.65', 'Fe': '0.2', 'Ni': '0.15', 'O': '2'}"
10.1016/j.electacta.2013.10.211,2014,P2-Na0.67Mn0.65Fe0.2Ni0.15O2,NaMFN,900.0,15.0,Rate performance,,119.0,,,8.0,1.5,4.3,"{'Na': '0.67', 'Mn': '0.65', 'Fe': '0.2', 'Ni': '0.15', 'O': '2'}"
10.1016/j.electacta.2014.10.151,2014,NaFeO2,,900.0,16.0,Cycling performance,100.0,200.0,,20.0,,2.5,4.5,"{'Na': '1', 'Fe': '1', 'O': '2'}"
10.1016/j.electacta.2015.01.118,2015,O3-Na0.8Ti0.5Co0.2Ni0.3O2,,950.0,15.0,Cycling performance,1.0,84.0,,,0.1,2.5,4.2,"{'Na': '0.8', 'Ti': '0.5', 'Co': '0.2', 'Ni': '0.3', 'O': '2'}"
10.1016/j.electacta.2015.01.118,2015,O3-Na0.8Ti0.5Co0.2Ni0.3O2,,950.0,15.0,Cycling performance,90.0,,95.0,,,2.5,4.2,"{'Na': '0.8', 'Ti': '0.5', 'Co': '0.2', 'Ni': '0.3', 'O': '2'}"
10.1016/j.electacta.2015.01.118,2015,Na0.8Ti0.6Ni0.4O2,,950.0,15.0,Cycling performance,1.0,100.0,,,,2.5,4.2,"{'Na': '0.8', 'Ti': '0.6', 'Ni': '0.4', 'O': '2'}"
10.1016/j.electacta.2015.01.118,2015,Na0.8Ti0.6Ni0.4O2,,950.0,15.0,Cycling performance,90.0,22.0,,,,2.5,4.2,"{'Na': '0.8', 'Ti': '0.6', 'Ni': '0.4', 'O': '2'}"
10.1016/j.electacta.2015.01.118,2015,Na0.8Ti0.6Ni0.4O2,,950.0,15.0,Cycling performance,90.0,,22.0,,,2.5,4.2,"{'Na': '0.8', 'Ti': '0.6', 'Ni': '0.4', 'O': '2'}"
10.1016/j.electacta.2015.01.118,2015,O3-Na0.8Ti0.5Co0.2Ni0.3O2,,950.0,15.0,Rate performance,,80.0,,,0.1,2.5,4.2,"{'Na': '0.8', 'Ti': '0.5', 'Co': '0.2', 'Ni': '0.3', 'O': '2'}"
