Repository: harryfyjiswalker/Personal-Projects-2

# Na_ion_independent_research

Data mining: [Huang & Cole (2020)'s](https://www.nature.com/articles/s41597-020-00602-2) database extractor does not extract current, which is needed for reliable comparison of discharge capacities. This is built on by [Guo et al. (2024)](https://pmc.ncbi.nlm.nih.gov/articles/PMC11009284/), whose cathodedataextractor extracts capacity, current, and voltage limits from rate performance data, as well as cyclability data. 

Resulting questions aiming to solve over coming months:
* Can we extend this to include phase composition to inform understanding of the relationship between structure and chemical properties, to build on Maughan et al.

File: Na_ion_independent_research/Data Preprocessing/cathode_mats230911.csv (part 5 of 23)
Doi,Year,Name,Abbreviation,Sintering temperature,Sintering time,Category,Cycle,Capacity,Retention,Current: mAg-1,Current: C,Voltage lower limit,Voltage upper limit,Elements
10.1016/j.electacta.2015.01.118,2015,O3-Na0.8Ti0.5Co0.2Ni0.3O2,,950.0,15.0,Rate performance,,78.0,,,0.2,2.5,4.2,"{'Na': '0.8', 'Ti': '0.5', 'Co': '0.2', 'Ni': '0.3', 'O': '2'}"
10.1016/j.electacta.2015.01.118,2015,O3-Na0.8Ti0.5Co0.2Ni0.3O2,,950.0,15.0,Rate performance,,72.0,,,0.5,2.5,4.2,"{'Na': '0.8', 'Ti': '0.5', 'Co': '0.2', 'Ni': '0.3', 'O': '2'}"
10.1016/j.electacta.2015.01.118,2015,O3-Na0.8Ti0.5Co0.2Ni0.3O2,,950.0,15.0,Rate performance,,65.0,,,1.0,2.5,4.2,"{'Na': '0.8', 'Ti': '0.5', 'Co': '0.2', 'Ni': '0.3', 'O': '2'}"
10.1016/j.electacta.2015.01.118,2015,Na0.8Ti0.5Co0.2Ni0.3O2,,950.0,15.0,Cycling performance,90.0,,95.0,,,2.5,4.2,"{'Na': '0.8', 'Ti': '0.5', 'Co': '0.2', 'Ni': '0.3', 'O': '2'}"
10.1016/j.electacta.2015.02.043,2015,NaLi0.2Mn0.8O2,,730.0,20.0,Cycling performance,1.0,241.0,,26.6,,1.5,4.5,"{'Na': '1', 'Li': '0.2', 'Mn': '0.8', 'O': '2'}"
10.1016/j.electacta.2015.02.043,2015,NaLi0.2Mn0.8O2,,730.0,20.0,Cycling performance,40.0,234.0,,,0.1,1.5,4.5,"{'Na': '1', 'Li': '0.2', 'Mn': '0.8', 'O': '2'}"
10.1016/j.electacta.2015.02.043,2015,NaLi0.2Mn0.8O2,,730.0,20.0,Cycling performance,1.0,300.0,,,0.1,1.5,4.5,"{'Na': '1', 'Li': '0.2', 'Mn': '0.8', 'O': '2'}"
10.1016/j.electacta.2015.02.043,2015,NaLi0.2Mn0.8O2,,730.0,20.0,Cycling performance,40.0,,78.0,,0.1,1.5,4.5,"{'Na': '1', 'Li': '0.2', 'Mn': '0.8', 'O': '2'}"
10.1016/j.electacta.2015.02.043,2015,NaLi0.2Mn0.8O2,,730.0,20.0,Cycling performance,1.0,203.0,,,,1.5,4.5,"{'Na': '1', 'Li': '0.2', 'Mn': '0.8', 'O': '2'}"
10.1016/j.electacta.2015.02.043,2015,NaLi0.2Mn0.8O2,,730.0,20.0,Cycling performance,1.0,209.0,,,,1.5,4.5,"{'Na': '1', 'Li': '0.2', 'Mn': '0.8', 'O': '2'}"
10.1016/j.electacta.2015.02.043,2015,NaLi0.2Mn0.8O2,,730.0,20.0,Cycling performance,1.0,70.0,,,,1.5,4.5,"{'Na': '1', 'Li': '0.2', 'Mn': '0.8', 'O': '2'}"
10.1016/j.electacta.2015.02.043,2015,NaLi0.2Mn0.8O2,,730.0,20.0,Cycling performance,3.0,32.0,,,,1.5,4.5,"{'Na': '1', 'Li': '0.2', 'Mn': '0.8', 'O': '2'}"
10.1016/j.electacta.2015.02.043,2015,NaLi0.2Mn0.8O2,,730.0,20.0,Cycling performance,1.0,200.0,,,0.1,1.5,4.5,"{'Na': '1', 'Li': '0.2', 'Mn': '0.8', 'O': '2'}"
10.1016/j.electacta.2015.02.043,2015,NaLi0.2Mn0.8O2,,730.0,20.0,Cycling performance,40.0,182.0,,,,1.5,4.5,"{'Na': '1', 'Li': '0.2', 'Mn': '0.8', 'O': '2'}"
10.1016/j.electacta.2015.02.043,2015,NaLi0.2Mn0.8O2,,730.0,20.0,Cycling performance,1.0,253.0,,,,1.5,4.5,"{'Na': '1', 'Li': '0.2', 'Mn': '0.8', 'O': '2'}"
10.1016/j.electacta.2015.04.125,2015,P2-Na0.67Mn0.75Ni0.25O2,,900.0,1.0,Cycling performance,1.0,140.0,,,,2.0,4.3,"{'Na': '0.67', 'Mn': '0.75', 'Ni': '0.25', 'O': '2'}"
10.1016/j.electacta.2015.04.125,2015,P2-Na0.67Mn0.75Ni0.25O2,,900.0,1.0,Cycling performance,25.0,128.8,,,,2.0,4.3,"{'Na': '0.67', 'Mn': '0.75', 'Ni': '0.25', 'O': '2'}"
10.1016/j.electacta.2015.04.125,2015,P2-Na0.67Mn0.75Ni0.25O2,,900.0,1.0,Cycling performance,25.0,,92.0,,,2.0,4.3,"{'Na': '0.67', 'Mn': '0.75', 'Ni': '0.25', 'O': '2'}"
10.1016/j.electacta.2015.04.125,2015,P2-Na0.67Mn0.75Ni0.25O2,,900.0,1.0,Cycling performance,1.0,165.3,,,,2.0,4.5,"{'Na': '0.67', 'Mn': '0.75', 'Ni': '0.25', 'O': '2'}"
10.1016/j.electacta.2015.04.125,2015,P2-Na0.67Mn0.75Ni0.25O2,,900.0,1.0,Cycling performance,5.0,155.0,,,,2.0,4.5,"{'Na': '0.67', 'Mn': '0.75', 'Ni': '0.25', 'O': '2'}"
10.1016/j.electacta.2015.04.125,2015,P2-Na0.67Mn0.75Ni0.25O2,,900.0,1.0,Cycling performance,5.0,150.0,,,,2.0,4.5,"{'Na': '0.67', 'Mn': '0.75', 'Ni': '0.25', 'O': '2'}"
10.1016/j.electacta.2015.04.125,2015,P2-Na0.67Mn0.75Ni0.25O2,,900.0,1.0,Cycling performance,1.0,118.0,,,,2.0,4.3,"{'Na': '0.67', 'Mn': '0.75', 'Ni': '0.25', 'O': '2'}"
10.1016/j.electacta.2015.04.125,2015,P2-Na0.67Mn0.75Ni0.25O2,,900.0,1.0,Cycling performance,1.0,113.0,,,,2.0,4.3,"{'Na': '0.67', 'Mn': '0.75', 'Ni': '0.25', 'O': '2'}"
10.1016/j.electacta.2015.04.125,2015,P2-Na0.67Mn0.75Ni0.25O2,,900.0,1.0,Cycling performance,25.0,126.0,,,,2.0,4.3,"{'Na': '0.67', 'Mn': '0.75', 'Ni': '0.25', 'O': '2'}"
10.1016/j.electacta.2015.04.125,2015,P2-Na0.67Mn0.75Ni0.25O2,,900.0,1.0,Cycling performance,25.0,114.0,,,,2.0,4.3,"{'Na': '0.67', 'Mn': '0.75', 'Ni': '0.25', 'O': '2'}"
10.1016/j.electacta.2015.04.125,2015,P2-Na0.67Mn0.75Ni0.25O2,,900.0,1.0,Cycling performance,25.0,107.0,,,,2.0,4.3,"{'Na': '0.67', 'Mn': '0.75', 'Ni': '0.25', 'O': '2'}"
10.1016/j.electacta.2015.04.125,2015,P2-Na0.67Mn0.75Ni0.25O2,,900.0,1.0,Cycling performance,1.0,70.0,,,,3.5,4.5,"{'Na': '0.67', 'Mn': '0.75', 'Ni': '0.25', 'O': '2'}"
10.1016/j.electacta.2015.04.125,2015,P2-Na0.67Mn0.75Ni0.25O2,,900.0,1.0,Cycling performance,1.0,50.0,,,,3.5,4.5,"{'Na': '0.67', 'Mn': '0.75', 'Ni': '0.25', 'O': '2'}"
10.1016/j.electacta.2015.04.125,2015,P2-Na0.67Mn0.75Ni0.25O2,,900.0,1.0,Cycling performance,25.0,,68.0,,,2.0,4.5,"{'Na': '0.67', 'Mn': '0.75', 'Ni': '0.25', 'O': '2'}"
10.1016/j.electacta.2016.04.067,2016,Na0.67Mn0.4Co0.2Ni0.4O2,,900.0,10.0,Cycling performance,1.0,167.0,,,,,,"{'Na': '0.67', 'Mn': '0.4', 'Co': '0.2', 'Ni': '0.4', 'O': '2'}"
10.1016/j.electacta.2016.04.067,2016,Na0.67Mn0.65Fe0.2Ni0.15O2,,900.0,10.0,Cycling performance,30.0,204.0,,,,1.5,4.4,"{'Na': '0.67', 'Mn': '0.65', 'Fe': '0.2', 'Ni': '0.15', 'O': '2'}"
10.1016/j.electacta.2016.04.067,2016,Na0.67Mn0.65Fe0.2Ni0.15O2,,900.0,10.0,Cycling performance,1.0,255.0,,,,1.5,4.4,"{'Na': '0.67', 'Mn': '0.65', 'Fe': '0.2', 'Ni': '0.15', 'O': '2'}"
10.1016/j.electacta.2016.04.067,2016,Na0.67Mn0.65Fe0.2Ni0.15O2,,900.0,10.0,Cycling performance,30.0,,80.0,,,1.5,4.4,"{'Na': '0.67', 'Mn': '0.65', 'Fe': '0.2', 'Ni': '0.15', 'O': '2'}"
10.1016/j.electacta.2016.04.067,2016,Na0.67Mn0.4Co0.2Ni0.4O2,,900.0,10.0,Rate performance,,124.0,,,0.1,1.5,4.2,"{'Na': '0.67', 'Mn': '0.4', 'Co': '0.2', 'Ni': '0.4', 'O': '2'}"
10.1016/j.electacta.2016.04.067,2016,Na0.67Mn0.4Co0.2Ni0.4O2,,900.0,10.0,Rate performance,,110.0,,,0.2,1.5,4.2,"{'Na': '0.67', 'Mn': '0.4', 'Co': '0.2', 'Ni': '0.4', 'O': '2'}"
10.1016/j.electacta.2016.04.067,2016,Na0.67Mn0.4Co0.2Ni0.4O2,,900.0,10.0,Rate performance,,87.0,,,0.5,1.5,4.2,"{'Na': '0.67', 'Mn': '0.4', 'Co': '0.2', 'Ni': '0.4', 'O': '2'}"
10.1016/j.electacta.2016.04.067,2016,Na0.67Mn0.4Co0.2Ni0.4O2,,900.0,10.0,Rate performance,,64.0,,,2.0,1.5,4.2,"{'Na': '0.67', 'Mn': '0.4', 'Co': '0.2', 'Ni': '0.4', 'O': '2'}"
10.1016/j.electacta.2016.04.067,2016,Na0.67Mn0.4Co0.2Ni0.4O2,,900.0,10.0,Rate performance,,35.0,,,5.0,1.5,4.2,"{'Na': '0.67', 'Mn': '0.4', 'Co': '0.2', 'Ni': '0.4', 'O': '2'}"
10.1016/j.electacta.2016.04.067,2016,Na0.67Mn0.4Co0.2Ni0.4O2,,900.0,10.0,Rate performance,,20.0,,,0.1,1.5,4.2,"{'Na': '0.67', 'Mn': '0.4', 'Co': '0.2', 'Ni': '0.4', 'O': '2'}"
10.1016/j.electacta.2016.04.067,2016,Na0.67Mn0.4Co0.2Ni0.4O2,,900.0,10.0,Rate performance,,140.0,,,0.2,1.5,4.2,"{'Na': '0.67', 'Mn': '0.4', 'Co': '0.2', 'Ni': '0.4', 'O': '2'}"
10.1016/j.electacta.2016.04.067,2016,Na0.67Mn0.4Co0.2Ni0.4O2,,900.0,10.0,Rate performance,,139.0,,,0.5,1.5,4.2,"{'Na': '0.67', 'Mn': '0.4', 'Co': '0.2', 'Ni': '0.4', 'O': '2'}"
10.1016/j.electacta.2016.04.067,2016,Na0.67Mn0.4Co0.2Ni0.4O2,,900.0,10.0,Rate performance,,134.0,,,1.0,1.5,4.2,"{'Na': '0.67', 'Mn': '0.4', 'Co': '0.2', 'Ni': '0.4', 'O': '2'}"
10.1016/j.electacta.2016.04.067,2016,Na0.67Mn0.4Co0.2Ni0.4O2,,900.0,10.0,Rate performance,,129.0,,,2.0,1.5,4.2,"{'Na': '0.67', 'Mn': '0.4', 'Co': '0.2', 'Ni': '0.4', 'O': '2'}"
10.1016/j.electacta.2016.04.067,2016,Na0.67Mn0.4Co0.2Ni0.4O2,,900.0,10.0,Rate performance,,121.0,,,5.0,1.5,4.2,"{'Na': '0.67', 'Mn': '0.4', 'Co': '0.2', 'Ni': '0.4', 'O': '2'}"
10.1016/j.electacta.2016.08.029,2016,Na0.67Mn0.75Ni0.25O2,NNMO,1000.0,12.0,Cycling performance,1.0,175.3,,13.0,,1.5,4.3,"{'Na': '0.67', 'Mn': '0.75', 'Ni': '0.25', 'O': '2'}"
10.1016/j.electacta.2016.08.029,2016,Na0.67Mn0.75Ni0.25O2,NNMO,1000.0,12.0,Cycling performance,30.0,159.5,,13.0,,1.5,4.3,"{'Na': '0.67', 'Mn': '0.75', 'Ni': '0.25', 'O': '2'}"
10.1016/j.electacta.2016.08.029,2016,Na0.67Mn0.75Ni0.25O2,NNMO,1000.0,12.0,Cycling performance,30.0,,91.0,13.0,,1.5,4.3,"{'Na': '0.67', 'Mn': '0.75', 'Ni': '0.25', 'O': '2'}"
10.1016/j.electacta.2016.08.029,2016,Na0.67Mn0.75Ni0.25O2,NNMO,1000.0,12.0,Cycling performance,1.0,142.2,,,,1.5,4.3,"{'Na': '0.67', 'Mn': '0.75', 'Ni': '0.25', 'O': '2'}"
10.1016/j.electacta.2016.08.029,2016,Na0.67Mn0.75Ni0.25O2,NNMO,1000.0,12.0,Cycling performance,30.0,105.2,,,,1.5,4.3,"{'Na': '0.67', 'Mn': '0.75', 'Ni': '0.25', 'O': '2'}"
10.1016/j.electacta.2016.08.029,2016,Na0.67Mn0.75Ni0.25O2,NNMO,1000.0,12.0,Cycling performance,30.0,,74.0,,,1.5,4.3,"{'Na': '0.67', 'Mn': '0.75', 'Ni': '0.25', 'O': '2'}"
10.1016/j.electacta.2016.08.029,2016,Na0.67Mn0.75Ni0.25O2,NNMO,1000.0,12.0,Cycling performance,1.0,132.3,,,,1.5,4.3,"{'Na': '0.67', 'Mn': '0.75', 'Ni': '0.25', 'O': '2'}"
10.1016/j.electacta.2016.08.029,2016,Na0.67Mn0.75Ni0.25O2,NNMO,1000.0,12.0,Cycling performance,30.0,108.5,,,,1.5,4.3,"{'Na': '0.67', 'Mn': '0.75', 'Ni': '0.25', 'O': '2'}"
10.1016/j.electacta.2016.08.029,2016,Na0.67Mn0.75Ni0.25O2,NNMO,1000.0,12.0,Cycling performance,30.0,,82.0,,,1.5,4.3,"{'Na': '0.67', 'Mn': '0.75', 'Ni': '0.25', 'O': '2'}"
10.1016/j.electacta.2016.08.029,2016,Na0.67Mn0.75Ni0.25O2,NNMO,1000.0,12.0,Cycling performance,1.0,87.1,,,,1.5,4.3,"{'Na': '0.67', 'Mn': '0.75', 'Ni': '0.25', 'O': '2'}"
10.1016/j.electacta.2016.08.029,2016,Na0.67Mn0.75Ni0.25O2,NNMO,1000.0,12.0,Cycling performance,30.0,52.3,,,,1.5,4.3,"{'Na': '0.67', 'Mn': '0.75', 'Ni': '0.25', 'O': '2'}"
10.1016/j.electacta.2016.08.029,2016,Na0.67Mn0.75Ni0.25O2,NNMO,1000.0,12.0,Cycling performance,30.0,,60.0,,,1.5,4.3,"{'Na': '0.67', 'Mn': '0.75', 'Ni': '0.25', 'O': '2'}"
10.1016/j.electacta.2016.08.029,2016,Na0.67Mn0.75Ni0.25O2,NNMO,1000.0,12.0,Rate performance,,171.0,,52.0,,1.5,4.3,"{'Na': '0.67', 'Mn': '0.75', 'Ni': '0.25', 'O': '2'}"
10.1016/j.electacta.2016.08.029,2016,Na0.67Mn0.75Ni0.25O2,NNMO,1000.0,12.0,Cycling performance,1.0,110.2,,13.0,,1.5,4.3,"{'Na': '0.67', 'Mn': '0.75', 'Ni': '0.25', 'O': '2'}"
10.1016/j.electacta.2016.08.029,2016,Na0.67Mn0.75Ni0.25O2,NNMO,1000.0,12.0,Rate performance,,158.4,,130.0,,1.5,4.3,"{'Na': '0.67', 'Mn': '0.75', 'Ni': '0.25', 'O': '2'}"
10.1016/j.electacta.2016.08.029,2016,Na0.67Mn0.75Ni0.25O2,NNMO,1000.0,12.0,Rate performance,,110.2,,130.0,,1.5,4.3,"{'Na': '0.67', 'Mn': '0.75', 'Ni': '0.25', 'O': '2'}"
10.1016/j.electacta.2016.09.003,2016,K0.01Na0.66Mn0.72Co0.14Ni0.14O2,,800.0,12.0,Cycling performance,1.0,141.0,,,2.0,,,"{'K': '0.01', 'Na': '0.66', 'Mn': '0.72', 'Co': '0.14', 'Ni': '0.14', 'O': '2'}"
10.1016/j.electacta.2016.09.003,2016,K0.01Na0.66Mn0.72Co0.14Ni0.14O2,,800.0,12.0,Cycling performance,100.0,112.0,,,2.0,1.5,4.3,"{'K': '0.01', 'Na': '0.66', 'Mn': '0.72', 'Co': '0.14', 'Ni': '0.14', 'O': '2'}"
10.1016/j.electacta.2016.09.003,2016,Na0.67Mn0.72Co0.14Ni0.14O2,,800.0,12.0,Cycling performance,1.0,112.0,,,2.0,,,"{'Na': '0.67', 'Mn': '0.72', 'Co': '0.14', 'Ni': '0.14', 'O': '2'}"
10.1016/j.electacta.2016.09.003,2016,Na0.67Mn0.72Co0.14Ni0.14O2,,800.0,12.0,Cycling performance,100.0,67.0,,,2.0,,,"{'Na': '0.67', 'Mn': '0.72', 'Co': '0.14', 'Ni': '0.14', 'O': '2'}"
10.1016/j.electacta.2016.09.003,2016,K0.01Na0.66Mn0.72Co0.14Ni0.14O2,,800.0,12.0,Rate performance,,88.4,,,8.0,,,"{'K': '0.01', 'Na': '0.66', 'Mn': '0.72', 'Co': '0.14', 'Ni': '0.14', 'O': '2'}"
10.1016/j.electacta.2016.09.003,2016,K0.01Na0.66Mn0.72Co0.14Ni0.14O2,,800.0,12.0,Rate performance,,35.0,,,8.0,,,"{'K': '0.01', 'Na': '0.66', 'Mn': '0.72', 'Co': '0.14', 'Ni': '0.14', 'O': '2'}"
10.1016/j.electacta.2016.09.003,2016,Na0.67Mn0.72Co0.14Ni0.14O2,,800.0,12.0,Rate performance,,190.0,,,0.1,1.5,4.3,"{'Na': '0.67', 'Mn': '0.72', 'Co': '0.14', 'Ni': '0.14', 'O': '2'}"
10.1016/j.electacta.2016.09.003,2016,Na0.67Mn0.72Co0.14Ni0.14O2,,800.0,12.0,Rate performance,,110.0,,,0.5,1.5,4.3,"{'Na': '0.67', 'Mn': '0.72', 'Co': '0.14', 'Ni': '0.14', 'O': '2'}"
10.1016/j.electacta.2016.09.003,2016,Na0.67Mn0.72Co0.14Ni0.14O2,,800.0,12.0,Rate performance,,95.0,,,1.0,1.5,4.3,"{'Na': '0.67', 'Mn': '0.72', 'Co': '0.14', 'Ni': '0.14', 'O': '2'}"
10.1016/j.electacta.2016.09.003,2016,Na0.67Mn0.72Co0.14Ni0.14O2,,800.0,12.0,Rate performance,,80.0,,,2.0,1.5,4.3,"{'Na': '0.67', 'Mn': '0.72', 'Co': '0.14', 'Ni': '0.14', 'O': '2'}"
10.1016/j.electacta.2016.09.003,2016,Na0.67Mn0.72Co0.14Ni0.14O2,,800.0,12.0,Rate performance,,59.0,,,4.0,1.5,4.3,"{'Na': '0.67', 'Mn': '0.72', 'Co': '0.14', 'Ni': '0.14', 'O': '2'}"
10.1016/j.electacta.2016.09.003,2016,Na0.67Mn0.72Co0.14Ni0.14O2,,800.0,12.0,Rate performance,,35.0,,,8.0,1.5,4.3,"{'Na': '0.67', 'Mn': '0.72', 'Co': '0.14', 'Ni': '0.14', 'O': '2'}"
10.1016/j.electacta.2016.09.003,2016,K0.01Na0.66Mn0.72Co0.14Ni0.14O2,,800.0,12.0,Rate performance,,190.0,,,0.1,1.5,4.3,"{'K': '0.01', 'Na': '0.66', 'Mn': '0.72', 'Co': '0.14', 'Ni': '0.14', 'O': '2'}"
10.1016/j.electacta.2016.09.003,2016,K0.01Na0.66Mn0.72Co0.14Ni0.14O2,,800.0,12.0,Rate performance,,137.0,,,0.5,1.5,4.3,"{'K': '0.01', 'Na': '0.66', 'Mn': '0.72', 'Co': '0.14', 'Ni': '0.14', 'O': '2'}"
10.1016/j.electacta.2016.09.003,2016,K0.01Na0.66Mn0.72Co0.14Ni0.14O2,,800.0,12.0,Rate performance,,125.0,,,1.0,1.5,4.3,"{'K': '0.01', 'Na': '0.66', 'Mn': '0.72', 'Co': '0.14', 'Ni': '0.14', 'O': '2'}"
10.1016/j.electacta.2016.09.003,2016,K0.01Na0.66Mn0.72Co0.14Ni0.14O2,,800.0,12.0,Rate performance,,113.0,,,2.0,1.5,4.3,"{'K': '0.01', 'Na': '0.66', 'Mn': '0.72', 'Co': '0.14', 'Ni': '0.14', 'O': '2'}"
10.1016/j.electacta.2016.09.003,2016,K0.01Na0.66Mn0.72Co0.14Ni0.14O2,,800.0,12.0,Rate performance,,100.0,,,4.0,1.5,4.3,"{'K': '0.01', 'Na': '0.66', 'Mn': '0.72', 'Co': '0.14', 'Ni': '0.14', 'O': '2'}"
10.1016/j.electacta.2016.09.003,2016,K0.01Na0.66Mn0.72Co0.14Ni0.14O2,,800.0,12.0,Rate performance,,88.0,,,8.0,1.5,4.3,"{'K': '0.01', 'Na': '0.66', 'Mn': '0.72', 'Co': '0.14', 'Ni': '0.14', 'O': '2'}"
10.1016/j.electacta.2016.09.003,2016,K0.01Na0.66Mn0.72Co0.14Ni0.14O2,,800.0,12.0,Cycling performance,100.0,,79.2,,,1.5,4.3,"{'K': '0.01', 'Na': '0.66', 'Mn': '0.72', 'Co': '0.14', 'Ni': '0.14', 'O': '2'}"
10.1016/j.electacta.2016.09.003,2016,Na0.67Mn0.72Co0.14Ni0.14O2,,800.0,12.0,Cycling performance,100.0,112.5,,,2.0,1.5,4.3,"{'Na': '0.67', 'Mn': '0.72', 'Co': '0.14', 'Ni': '0.14', 'O': '2'}"
10.1016/j.electacta.2016.09.003,2016,Na0.67Mn0.72Co0.14Ni0.14O2,,800.0,12.0,Cycling performance,100.0,67.1,,,2.0,1.5,4.3,"{'Na': '0.67', 'Mn': '0.72', 'Co': '0.14', 'Ni': '0.14', 'O': '2'}"
10.1016/j.electacta.2016.09.003,2016,Na0.67Mn0.72Co0.14Ni0.14O2,,800.0,12.0,Cycling performance,1.0,109.0,,,4.0,1.5,4.3,"{'Na': '0.67', 'Mn': '0.72', 'Co': '0.14', 'Ni': '0.14', 'O': '2'}"
10.1016/j.electacta.2016.09.003,2016,Na0.67Mn0.72Co0.14Ni0.14O2,,800.0,12.0,Cycling performance,150.0,41.2,,,4.0,1.5,4.3,"{'Na': '0.67', 'Mn': '0.72', 'Co': '0.14', 'Ni': '0.14', 'O': '2'}"
10.1016/j.electacta.2016.09.003,2016,Na0.67Mn0.72Co0.14Ni0.14O2,,800.0,12.0,Cycling performance,150.0,,37.8,,4.0,1.5,4.3,"{'Na': '0.67', 'Mn': '0.72', 'Co': '0.14', 'Ni': '0.14', 'O': '2'}"
10.1016/j.electacta.2016.09.003,2016,K0.01Na0.66Mn0.72Co0.14Ni0.14O2,,800.0,12.0,Cycling performance,1.0,141.7,,,2.0,1.5,4.3,"{'K': '0.01', 'Na': '0.66', 'Mn': '0.72', 'Co': '0.14', 'Ni': '0.14', 'O': '2'}"
10.1016/j.electacta.2016.11.050,2016,Na0.74CoO2,,800.0,15.0,Cycling performance,1.0,131.0,,,,2.0,4.2,"{'Na': '0.74', 'Co': '1', 'O': '2'}"
10.1016/j.electacta.2016.11.050,2016,Na0.74CoO2,,800.0,15.0,Cycling performance,60.0,121.0,,,,2.0,4.2,"{'Na': '0.74', 'Co': '1', 'O': '2'}"
10.1016/j.electacta.2016.11.050,2016,Na0.74CoO2,,800.0,15.0,Cycling performance,1.0,130.7,,,,2.0,4.2,"{'Na': '0.74', 'Co': '1', 'O': '2'}"
10.1016/j.electacta.2016.11.050,2016,Na0.74CoO2,,800.0,15.0,Cycling performance,60.0,,92.6,,,2.0,4.2,"{'Na': '0.74', 'Co': '1', 'O': '2'}"
10.1016/j.electacta.2016.11.050,2016,Na0.74CoO2,,800.0,15.0,Cycling performance,1.0,122.0,,,,2.0,4.2,"{'Na': '0.74', 'Co': '1', 'O': '2'}"
10.1016/j.electacta.2016.11.050,2016,Na0.74CoO2,,800.0,15.0,Cycling performance,60.0,111.4,,,,2.0,4.2,"{'Na': '0.74', 'Co': '1', 'O': '2'}"
10.1016/j.electacta.2016.11.050,2016,Na0.74CoO2,,800.0,15.0,Cycling performance,60.0,,91.3,,,2.0,4.2,"{'Na': '0.74', 'Co': '1', 'O': '2'}"
10.1016/j.electacta.2016.11.050,2016,Na0.74CoO2,,800.0,15.0,Cycling performance,60.0,113.0,,,,2.0,4.2,"{'Na': '0.74', 'Co': '1', 'O': '2'}"
10.1016/j.electacta.2016.11.050,2016,Na0.74CoO2,,800.0,15.0,Cycling performance,1.0,83.0,,,,2.0,4.2,"{'Na': '0.74', 'Co': '1', 'O': '2'}"
10.1016/j.electacta.2016.11.050,2016,Na0.74CoO2,,800.0,15.0,Cycling performance,1.0,87.6,,,,2.0,4.2,"{'Na': '0.74', 'Co': '1', 'O': '2'}"
10.1016/j.electacta.2016.11.050,2016,Na0.74CoO2,,800.0,15.0,Rate performance,,131.0,,11.75,,2.0,4.5,"{'Na': '0.74', 'Co': '1', 'O': '2'}"
10.1016/j.electacta.2016.11.050,2016,Na0.74CoO2,,800.0,15.0,Rate performance,,39.0,,2350.0,,2.0,4.5,"{'Na': '0.74', 'Co': '1', 'O': '2'}"
10.1016/j.electacta.2016.11.050,2016,Na0.74CoO2,,800.0,15.0,Rate performance,,80.0,,2400.0,,2.0,4.5,"{'Na': '0.74', 'Co': '1', 'O': '2'}"
10.1016/j.electacta.2016.11.050,2016,Na0.74CoO2,,800.0,15.0,Rate performance,,39.0,,2400.0,,2.0,4.5,"{'Na': '0.74', 'Co': '1', 'O': '2'}"
10.1016/j.electacta.2016.11.050,2016,Na0.74CoO2,,800.0,15.0,Cycling performance,1.0,154.0,,,,2.0,4.5,"{'Na': '0.74', 'Co': '1', 'O': '2'}"
10.1016/j.electacta.2016.11.050,2016,Na0.74CoO2,,800.0,15.0,Cycling performance,20.0,137.1,,,,2.0,4.5,"{'Na': '0.74', 'Co': '1', 'O': '2'}"
10.1016/j.electacta.2016.11.050,2016,Na0.74CoO2,,800.0,15.0,Cycling performance,20.0,,89.0,,,2.0,4.5,"{'Na': '0.74', 'Co': '1', 'O': '2'}"
10.1016/j.electacta.2016.11.141,2017,P2-Na0.67Mn0.67Ni0.33O2,,1000.0,12.0,Cycling performance,200.0,69.0,,,0.1,2.0,4.0,"{'Na': '0.67', 'Mn': '0.67', 'Ni': '0.33', 'O': '2'}"
10.1016/j.electacta.2016.11.141,2017,P2-Na0.67Mn0.67Ni0.33O2,,1000.0,12.0,Cycling performance,200.0,86.0,,,0.1,2.0,4.0,"{'Na': '0.67', 'Mn': '0.67', 'Ni': '0.33', 'O': '2'}"
10.1016/j.electacta.2016.11.141,2017,P2-Na0.67Mn0.67Ni0.33O2,,1000.0,12.0,Cycling performance,200.0,80.0,,,0.1,2.0,4.0,"{'Na': '0.67', 'Mn': '0.67', 'Ni': '0.33', 'O': '2'}"
10.1016/j.electacta.2016.11.141,2017,P2-Na0.67Mn0.67Ni0.33O2,,1000.0,12.0,Cycling performance,200.0,68.0,,,0.1,2.0,4.0,"{'Na': '0.67', 'Mn': '0.67', 'Ni': '0.33', 'O': '2'}"
10.1016/j.electacta.2016.11.141,2017,P2-Na0.67Mn0.67Ni0.33O2,,1000.0,12.0,Cycling performance,200.0,76.0,,,0.1,2.0,4.0,"{'Na': '0.67', 'Mn': '0.67', 'Ni': '0.33', 'O': '2'}"
10.1016/j.electacta.2016.11.141,2017,P3-Na0.67Mn0.67Ni0.33O2,,1000.0,12.0,Cycling performance,200.0,62.0,,,,2.0,4.0,"{'Na': '0.67', 'Mn': '0.67', 'Ni': '0.33', 'O': '2'}"
10.1016/j.electacta.2016.11.141,2017,P3-Na0.67Mn0.67Ni0.33O2,,1000.0,12.0,Cycling performance,200.0,50.0,,,,2.0,4.0,"{'Na': '0.67', 'Mn': '0.67', 'Ni': '0.33', 'O': '2'}"
10.1016/j.electacta.2016.11.141,2017,P3-andP2-Na0.67Mn0.67Ni0.33O2,,1000.0,12.0,Cycling performance,200.0,,81.0,,,2.0,4.0,"{'Na': '0.67', 'Mn': '0.67', 'Ni': '0.33', 'O': '2'}"
10.1016/j.electacta.2016.11.141,2017,P3-andP2-Na0.67Mn0.67Ni0.33O2,,1000.0,12.0,Cycling performance,200.0,,93.0,,,2.0,4.0,"{'Na': '0.67', 'Mn': '0.67', 'Ni': '0.33', 'O': '2'}"
10.1016/j.electacta.2016.11.141,2017,P2-Na0.67Mn0.67Ni0.33O2,,1000.0,12.0,Cycling performance,40.0,63.0,,,1.0,2.0,4.0,"{'Na': '0.67', 'Mn': '0.67', 'Ni': '0.33', 'O': '2'}"
10.1016/j.electacta.2016.11.141,2017,P2-Na0.67Mn0.67Ni0.33O2,,1000.0,12.0,Cycling performance,40.0,81.0,,,1.0,2.0,4.0,"{'Na': '0.67', 'Mn': '0.67', 'Ni': '0.33', 'O': '2'}"
10.1016/j.electacta.2016.11.141,2017,P3-Na0.67Mn0.67Ni0.33O2,,1000.0,12.0,Rate performance,,52.0,,,1.0,2.0,4.0,"{'Na': '0.67', 'Mn': '0.67', 'Ni': '0.33', 'O': '2'}"
10.1016/j.electacta.2016.12.019,2017,Na0.75Zr0.05Mn0.55Fe0.1Co0.05Ni0.25O2,,900.0,12.0,Rate performance,,95.0,,480.0,,,,"{'Na': '0.75', 'Zr': '0.05', 'Mn': '0.55', 'Fe': '0.1', 'Co': '0.05', 'Ni': '0.25', 'O': '2'}"
10.1016/j.electacta.2016.12.019,2017,Na0.75Zr0.05Mn0.55Fe0.1Co0.05Ni0.25O2,,900.0,12.0,Rate performance,,74.0,,1200.0,,,,"{'Na': '0.75', 'Zr': '0.05', 'Mn': '0.55', 'Fe': '0.1', 'Co': '0.05', 'Ni': '0.25', 'O': '2'}"
10.1016/j.electacta.2016.12.019,2017,Na0.75Zr0.05Mn0.55Fe0.1Co0.05Ni0.25O2,,900.0,12.0,Rate performance,,61.0,,1920.0,,,,"{'Na': '0.75', 'Zr': '0.05', 'Mn': '0.55', 'Fe': '0.1', 'Co': '0.05', 'Ni': '0.25', 'O': '2'}"
10.1016/j.electacta.2016.12.019,2017,Na0.75Zr0.05Mn0.55Fe0.1Co0.05Ni0.25O2,,900.0,12.0,Rate performance,,53.0,,2400.0,,,,"{'Na': '0.75', 'Zr': '0.05', 'Mn': '0.55', 'Fe': '0.1', 'Co': '0.05', 'Ni': '0.25', 'O': '2'}"
10.1016/j.electacta.2016.12.019,2017,Na0.75Zr0.05Mn0.55Fe0.1Co0.05Ni0.25O2,,900.0,12.0,Cycling performance,100.0,,57.0,480.0,,,,"{'Na': '0.75', 'Zr': '0.05', 'Mn': '0.55', 'Fe': '0.1', 'Co': '0.05', 'Ni': '0.25', 'O': '2'}"
10.1016/j.electacta.2016.12.019,2017,Na0.75Zr0.05Mn0.55Fe0.1Co0.05Ni0.25O2,,900.0,12.0,Cycling performance,100.0,,74.0,480.0,,,,"{'Na': '0.75', 'Zr': '0.05', 'Mn': '0.55', 'Fe': '0.1', 'Co': '0.05', 'Ni': '0.25', 'O': '2'}"
10.1016/j.electacta.2016.12.019,2017,P2-Na0.75Mn0.55Fe0.15Co0.05Ni0.25O2,,900.0,12.0,Rate performance,,95.0,,480.0,,2.0,4.0,"{'Na': '0.75', 'Mn': '0.55', 'Fe': '0.15', 'Co': '0.05', 'Ni': '0.25', 'O': '2'}"
10.1016/j.electacta.2016.12.019,2017,P2-Na0.75Mn0.55Fe0.15Co0.05Ni0.25O2,,900.0,12.0,Rate performance,,74.0,,1200.0,,2.0,4.0,"{'Na': '0.75', 'Mn': '0.55', 'Fe': '0.15', 'Co': '0.05', 'Ni': '0.25', 'O': '2'}"
10.1016/j.electacta.2016.12.019,2017,P2-Na0.75Mn0.55Fe0.15Co0.05Ni0.25O2,,900.0,12.0,Rate performance,,61.0,,1920.0,,2.0,4.0,"{'Na': '0.75', 'Mn': '0.55', 'Fe': '0.15', 'Co': '0.05', 'Ni': '0.25', 'O': '2'}"
10.1016/j.electacta.2016.12.019,2017,P2-Na0.75Mn0.55Fe0.15Co0.05Ni0.25O2,,900.0,12.0,Rate performance,,53.0,,2400.0,,2.0,4.0,"{'Na': '0.75', 'Mn': '0.55', 'Fe': '0.15', 'Co': '0.05', 'Ni': '0.25', 'O': '2'}"
10.1016/j.electacta.2017.03.033,2017,Na0.9Mn0.55Ni0.45O2,,900.0,12.0,Cycling performance,1.0,190.0,,,,1.5,4.2,"{'Na': '0.9', 'Mn': '0.55', 'Ni': '0.45', 'O': '2'}"
10.1016/j.electacta.2017.03.033,2017,Na0.9Ti0.15Mn0.4Ni0.45O2,,900.0,12.0,Cycling performance,1.0,124.5,,,,1.5,4.2,"{'Na': '0.9', 'Ti': '0.15', 'Mn': '0.4', 'Ni': '0.45', 'O': '2'}"
10.1016/j.electacta.2017.03.033,2017,Na0.9Ti0.15Mn0.4Ni0.45O2,,900.0,12.0,Cycling performance,1.0,167.6,,,,1.5,4.2,"{'Na': '0.9', 'Ti': '0.15', 'Mn': '0.4', 'Ni': '0.45', 'O': '2'}"
10.1016/j.electacta.2017.03.033,2017,Na0.9Ti0.15Mn0.4Ni0.45O2,,900.0,12.0,Cycling performance,1.0,196.6,,,,1.5,4.2,"{'Na': '0.9', 'Ti': '0.15', 'Mn': '0.4', 'Ni': '0.45', 'O': '2'}"
10.1016/j.electacta.2017.03.033,2017,Na0.9Ti0.15Mn0.4Ni0.45O2,,900.0,12.0,Cycling performance,15.0,,88.0,,,1.5,4.5,"{'Na': '0.9', 'Ti': '0.15', 'Mn': '0.4', 'Ni': '0.45', 'O': '2'}"
10.1016/j.electacta.2017.03.033,2017,Na0.9Ti0.15Mn0.4Ni0.45O2,,900.0,12.0,Cycling performance,15.0,,81.0,,,1.5,4.5,"{'Na': '0.9', 'Ti': '0.15', 'Mn': '0.4', 'Ni': '0.45', 'O': '2'}"
10.1016/j.electacta.2017.03.033,2017,Na0.9Ti0.15Mn0.4Ni0.45O2,,900.0,12.0,Cycling performance,25.0,,85.0,,,1.5,3.8,"{'Na': '0.9', 'Ti': '0.15', 'Mn': '0.4', 'Ni': '0.45', 'O': '2'}"
10.1016/j.electacta.2017.03.033,2017,Na0.9Mn0.55Ni0.45O2,,900.0,12.0,Cycling performance,15.0,,71.0,,,1.5,3.8,"{'Na': '0.9', 'Mn': '0.55', 'Ni': '0.45', 'O': '2'}"
10.1016/j.electacta.2017.03.204,2017,P2-Na0.67Mn0.55Co0.15Ni0.3O2,,700.0,6.0,Rate performance,,65.0,,,10.0,2.0,4.0,"{'Na': '0.67', 'Mn': '0.55', 'Co': '0.15', 'Ni': '0.3', 'O': '2'}"
10.1016/j.electacta.2017.10.072,2017,NaNi0.67Sb0.33O2,NNSO,550.0,4.0,Cycling performance,100.0,113.8,,12.0,,,,"{'Na': '1', 'Ni': '0.67', 'Sb': '0.33', 'O': '2'}"
10.1016/j.electacta.2017.10.072,2017,NaNi0.67Sb0.33O2,NNSO,550.0,4.0,Cycling performance,100.0,65.0,,60.0,,,,"{'Na': '1', 'Ni': '0.67', 'Sb': '0.33', 'O': '2'}"
10.1016/j.electacta.2017.10.072,2017,NaNi0.67Sb0.33O2,NNSO,550.0,4.0,Cycling performance,1.0,106.0,,,,2.0,4.0,"{'Na': '1', 'Ni': '0.67', 'Sb': '0.33', 'O': '2'}"
10.1016/j.electacta.2017.10.072,2017,NaNi0.67Sb0.33O2,NNSO,550.0,4.0,Cycling performance,1.0,113.8,,,,2.0,4.0,"{'Na': '1', 'Ni': '0.67', 'Sb': '0.33', 'O': '2'}"
10.1016/j.electacta.2017.10.072,2017,NaNi0.67Sb0.33O2,NNSO,550.0,4.0,Rate performance,,63.5,,240.0,,2.0,4.0,"{'Na': '1', 'Ni': '0.67', 'Sb': '0.33', 'O': '2'}"
10.1016/j.electacta.2017.10.072,2017,NaNi0.67Sb0.33O2,NNSO,550.0,4.0,Rate performance,,91.0,,24.0,,2.0,4.0,"{'Na': '1', 'Ni': '0.67', 'Sb': '0.33', 'O': '2'}"
10.1016/j.electacta.2017.10.072,2017,NaNi0.67Sb0.33O2,NNSO,550.0,4.0,Rate performance,,50.1,,240.0,,2.0,4.0,"{'Na': '1', 'Ni': '0.67', 'Sb': '0.33', 'O': '2'}"
10.1016/j.electacta.2017.10.072,2017,NaNi0.67Sb0.33O2,NNSO,550.0,4.0,Rate performance,,36.3,,24.0,,2.0,4.0,"{'Na': '1', 'Ni': '0.67', 'Sb': '0.33', 'O': '2'}"
10.1016/j.electacta.2017.10.072,2017,NaNi0.67Sb0.33O2,NNSO,550.0,4.0,Cycling performance,100.0,52.5,,,,2.0,4.0,"{'Na': '1', 'Ni': '0.67', 'Sb': '0.33', 'O': '2'}"
10.1016/j.electacta.2017.10.072,2017,NaNi0.67Sb0.33O2,NNSO,550.0,4.0,Cycling performance,1.0,84.1,,,,2.0,4.0,"{'Na': '1', 'Ni': '0.67', 'Sb': '0.33', 'O': '2'}"
10.1016/j.electacta.2017.10.072,2017,NaNi0.67Sb0.33O2,NNSO,550.0,4.0,Cycling performance,100.0,,62.4,,,2.0,4.0,"{'Na': '1', 'Ni': '0.67', 'Sb': '0.33', 'O': '2'}"
10.1016/j.electacta.2017.12.092,2018,Na0.7Mn0.64Co0.18Ni0.18O2,NNMC-HS,750.0,6.0,Cycling performance,1.0,208.0,,,,1.2,4.3,"{'Na': '0.7', 'Mn': '0.64', 'Co': '0.18', 'Ni': '0.18', 'O': '2'}"
10.1016/j.electacta.2017.12.092,2018,Na0.7Mn0.64Co0.18Ni0.18O2,NNMC-HS,750.0,6.0,Rate performance,,204.0,,,0.05,1.2,4.3,"{'Na': '0.7', 'Mn': '0.64', 'Co': '0.18', 'Ni': '0.18', 'O': '2'}"
10.1016/j.electacta.2017.12.092,2018,Na0.7Mn0.64Co0.18Ni0.18O2,NNMC-HS,750.0,6.0,Rate performance,,202.0,,,0.1,1.2,4.3,"{'Na': '0.7', 'Mn': '0.64', 'Co': '0.18', 'Ni': '0.18', 'O': '2'}"
10.1016/j.electacta.2017.12.092,2018,Na0.7Mn0.64Co0.18Ni0.18O2,NNMC-HS,750.0,6.0,Rate performance,,183.0,,,0.2,1.2,4.3,"{'Na': '0.7', 'Mn': '0.64', 'Co': '0.18', 'Ni': '0.18', 'O': '2'}"
10.1016/j.electacta.2017.12.092,2018,Na0.7Mn0.64Co0.18Ni0.18O2,NNMC-HS,750.0,6.0,Rate performance,,161.0,,,0.5,1.2,4.3,"{'Na': '0.7', 'Mn': '0.64', 'Co': '0.18', 'Ni': '0.18', 'O': '2'}"
10.1016/j.electacta.2017.12.092,2018,Na0.7Mn0.64Co0.18Ni0.18O2,NNMC-HS,750.0,6.0,Rate performance,,144.0,,,1.0,1.2,4.3,"{'Na': '0.7', 'Mn': '0.64', 'Co': '0.18', 'Ni': '0.18', 'O': '2'}"
10.1016/j.electacta.2017.12.092,2018,Na0.7Mn0.64Co0.18Ni0.18O2,NNMC-HS,750.0,6.0,Rate performance,,119.0,,,2.0,1.2,4.3,"{'Na': '0.7', 'Mn': '0.64', 'Co': '0.18', 'Ni': '0.18', 'O': '2'}"
10.1016/j.electacta.2017.12.092,2018,Na0.7Mn0.64Co0.18Ni0.18O2,NNMC-HS,750.0,6.0,Rate performance,,75.0,,,5.0,1.2,4.3,"{'Na': '0.7', 'Mn': '0.64', 'Co': '0.18', 'Ni': '0.18', 'O': '2'}"
10.1016/j.electacta.2017.12.092,2018,Na0.7Mn0.64Co0.18Ni0.18O2,NNMC-HS,750.0,6.0,Rate performance,,46.0,,,10.0,1.2,4.3,"{'Na': '0.7', 'Mn': '0.64', 'Co': '0.18', 'Ni': '0.18', 'O': '2'}"
10.1016/j.electacta.2017.12.092,2018,Na0.7Mn0.64Co0.18Ni0.18O2,NNMC-HS,750.0,6.0,Cycling performance,50.0,115.0,,,0.5,1.2,4.3,"{'Na': '0.7', 'Mn': '0.64', 'Co': '0.18', 'Ni': '0.18', 'O': '2'}"
10.1016/j.electacta.2017.12.092,2018,Na0.7Mn0.64Co0.18Ni0.18O2,NNMC-HS,750.0,6.0,Cycling performance,50.0,108.0,,,1.0,1.2,4.3,"{'Na': '0.7', 'Mn': '0.64', 'Co': '0.18', 'Ni': '0.18', 'O': '2'}"
10.1016/j.electacta.2017.12.092,2018,Na0.7Mn0.64Co0.18Ni0.18O2,NNMC-HS,750.0,6.0,Rate performance,,208.0,,,0.05,1.2,4.3,"{'Na': '0.7', 'Mn': '0.64', 'Co': '0.18', 'Ni': '0.18', 'O': '2'}"
10.1016/j.electacta.2017.12.092,2018,Na0.7Mn0.64Co0.18Ni0.18O2,NNMC-HS,750.0,6.0,Cycling performance,50.0,,78.0,,1.0,1.2,4.3,"{'Na': '0.7', 'Mn': '0.64', 'Co': '0.18', 'Ni': '0.18', 'O': '2'}"
10.1016/j.electacta.2017.12.177,2018,Na0.7Li0.3Mn0.75O2,,800.0,12.0,Rate performance,,175.0,,17.0,,,,"{'Na': '0.7', 'Li': '0.3', 'Mn': '0.75', 'O': '2'}"
10.1016/j.electacta.2017.12.177,2018,Na0.7Li0.3Mn0.75O2,,800.0,12.0,Rate performance,,149.0,,17.0,,,,"{'Na': '0.7', 'Li': '0.3', 'Mn': '0.75', 'O': '2'}"
10.1016/j.electacta.2017.12.177,2018,Na0.7Li0.3Mn0.75O2,,800.0,12.0,Cycling performance,40.0,143.0,,,,,,"{'Na': '0.7', 'Li': '0.3', 'Mn': '0.75', 'O': '2'}"
10.1016/j.electacta.2017.12.177,2018,Na0.7Li0.3Mn0.75O2,,800.0,12.0,Rate performance,,121.0,,0.34,,,,"{'Na': '0.7', 'Li': '0.3', 'Mn': '0.75', 'O': '2'}"
10.1016/j.electacta.2017.12.177,2018,Na0.67Mn0.67Ni0.33O2,,800.0,12.0,Cycling performance,1.0,176.0,,,,,,"{'Na': '0.67', 'Mn': '0.67', 'Ni': '0.33', 'O': '2'}"
10.1016/j.electacta.2017.12.177,2018,Na0.67Mn0.67Ni0.33O2,,800.0,12.0,Cycling performance,1.0,140.0,,,,,,"{'Na': '0.67', 'Mn': '0.67', 'Ni': '0.33', 'O': '2'}"
10.1016/j.electacta.2017.12.177,2018,Na0.67Mn0.67Ni0.33O2,,800.0,12.0,Cycling performance,3.0,126.0,,,,,,"{'Na': '0.67', 'Mn': '0.67', 'Ni': '0.33', 'O': '2'}"
10.1016/j.electacta.2017.12.177,2018,Na0.67Mn0.67Ni0.33O2,,800.0,12.0,Cycling performance,3.0,100.0,,,,,,"{'Na': '0.67', 'Mn': '0.67', 'Ni': '0.33', 'O': '2'}"
10.1016/j.electacta.2017.12.177,2018,Na0.67Mn0.67Ni0.33O2,,800.0,12.0,Cycling performance,3.0,87.6,,,,,,"{'Na': '0.67', 'Mn': '0.67', 'Ni': '0.33', 'O': '2'}"
10.1016/j.electacta.2017.12.177,2018,Na0.67Mn0.67Ni0.33O2,,800.0,12.0,Cycling performance,3.0,84.0,,,,,,"{'Na': '0.67', 'Mn': '0.67', 'Ni': '0.33', 'O': '2'}"
10.1016/j.electacta.2017.12.177,2018,Na0.67Mn0.67Ni0.33O2,,800.0,12.0,Cycling performance,3.0,87.0,,,,,,"{'Na': '0.67', 'Mn': '0.67', 'Ni': '0.33', 'O': '2'}"
10.1016/j.electacta.2017.12.177,2018,Na0.67Mn0.67Ni0.33O2,,800.0,12.0,Cycling performance,3.0,85.0,,,,,,"{'Na': '0.67', 'Mn': '0.67', 'Ni': '0.33', 'O': '2'}"
10.1016/j.electacta.2017.12.177,2018,Na0.67Mn0.67Ni0.33O2,,800.0,12.0,Cycling performance,3.0,82.0,,,,,,"{'Na': '0.67', 'Mn': '0.67', 'Ni': '0.33', 'O': '2'}"
10.1016/j.electacta.2017.12.177,2018,Na0.7Li0.3Mn0.75O2,,800.0,12.0,Cycling performance,3.0,153.0,,,,,,"{'Na': '0.7', 'Li': '0.3', 'Mn': '0.75', 'O': '2'}"
10.1016/j.electacta.2017.12.177,2018,Na0.7Li0.3Mn0.75O2,,800.0,12.0,Cycling performance,3.0,136.0,,,,,,"{'Na': '0.7', 'Li': '0.3', 'Mn': '0.75', 'O': '2'}"
10.1016/j.electacta.2017.12.177,2018,Na0.7Li0.3Mn0.75O2,,800.0,12.0,Cycling performance,3.0,128.0,,,,,,"{'Na': '0.7', 'Li': '0.3', 'Mn': '0.75', 'O': '2'}"
10.1016/j.electacta.2017.12.177,2018,Na0.7Li0.3Mn0.75O2,,800.0,12.0,Cycling performance,3.0,135.0,,,,,,"{'Na': '0.7', 'Li': '0.3', 'Mn': '0.75', 'O': '2'}"
10.1016/j.electacta.2017.12.177,2018,Na0.7Li0.3Mn0.75O2,,800.0,12.0,Cycling performance,3.0,129.0,,,,,,"{'Na': '0.7', 'Li': '0.3', 'Mn': '0.75', 'O': '2'}"
10.1016/j.electacta.2017.12.177,2018,Na0.7Li0.3Mn0.75O2,,800.0,12.0,Cycling performance,3.0,121.0,,,,,,"{'Na': '0.7', 'Li': '0.3', 'Mn': '0.75', 'O': '2'}"
10.1016/j.electacta.2017.12.177,2018,Na0.67Mn0.67Ni0.33O2,,800.0,12.0,Rate performance,,58.0,,1.7,,,,"{'Na': '0.67', 'Mn': '0.67', 'Ni': '0.33', 'O': '2'}"
10.1016/j.electacta.2017.12.177,2018,Na0.7Li0.3Mn0.75O2,,800.0,12.0,Rate performance,,92.0,,1.7,,,,"{'Na': '0.7', 'Li': '0.3', 'Mn': '0.75', 'O': '2'}"
10.1016/j.electacta.2017.12.177,2018,Na0.67Mn0.67Ni0.33O2,,800.0,12.0,Rate performance,,45.0,,3.4,,,,"{'Na': '0.67', 'Mn': '0.67', 'Ni': '0.33', 'O': '2'}"
10.1016/j.electacta.2017.12.177,2018,Na0.7Li0.3Mn0.75O2,,800.0,12.0,Rate performance,,69.0,,3.4,,,,"{'Na': '0.7', 'Li': '0.3', 'Mn': '0.75', 'O': '2'}"
10.1016/j.electacta.2017.12.177,2018,Na0.67Mn0.67Ni0.33O2,,800.0,12.0,Cycling performance,40.0,72.0,,,,,,"{'Na': '0.67', 'Mn': '0.67', 'Ni': '0.33', 'O': '2'}"
10.1016/j.electacta.2017.12.177,2018,Na0.7Li0.3Mn0.75O2,,800.0,12.0,Cycling performance,40.0,137.0,,,,,,"{'Na': '0.7', 'Li': '0.3', 'Mn': '0.75', 'O': '2'}"
10.1016/j.electacta.2018.03.058,2018,P2-Na0.7Mn0.59Co0.1Ni0.3Cu0.01O2,NMCU,850.0,16.0,Cycling performance,1.0,150.0,,,,1.5,4.3,"{'Na': '0.7', 'Mn': '0.59', 'Co': '0.1', 'Ni': '0.3', 'Cu': '0.01', 'O': '2'}"
10.1016/j.electacta.2018.03.058,2018,P2-Na0.7Mn0.59Co0.1Ni0.3Cu0.01O2,NMCU,850.0,16.0,Rate performance,,150.0,,,0.1,1.5,4.0,"{'Na': '0.7', 'Mn': '0.59', 'Co': '0.1', 'Ni': '0.3', 'Cu': '0.01', 'O': '2'}"
10.1016/j.electacta.2018.03.058,2018,P2-Na0.7Mn0.59Co0.1Ni0.3Cu0.01O2,NMCU,850.0,16.0,Cycling performance,80.0,,94.0,,,1.5,4.0,"{'Na': '0.7', 'Mn': '0.59', 'Co': '0.1', 'Ni': '0.3', 'Cu': '0.01', 'O': '2'}"
10.1016/j.electacta.2018.04.006,2018,Na0.6MnO2,NMN0,850.0,12.0,Rate performance,,126.0,,,0.1,2.0,4.1,"{'Na': '0.6', 'Mn': '1', 'O': '2'}"
10.1016/j.electacta.2018.04.006,2018,Na0.6MnO2,NMN0,850.0,12.0,Rate performance,,137.0,,,0.1,2.0,4.1,"{'Na': '0.6', 'Mn': '1', 'O': '2'}"
10.1016/j.electacta.2018.04.006,2018,Na0.6MnO2,NMN0,850.0,12.0,Rate performance,,164.0,,,0.1,2.0,4.1,"{'Na': '0.6', 'Mn': '1', 'O': '2'}"
10.1016/j.electacta.2018.04.006,2018,Na0.6MnO2,NMN0,850.0,12.0,Rate performance,,114.0,,,0.1,2.0,4.1,"{'Na': '0.6', 'Mn': '1', 'O': '2'}"
10.1016/j.electacta.2018.04.006,2018,Na0.6Mn0.95Ni0.05O2,NMN5,850.0,12.0,Cycling performance,50.0,116.0,,,1.0,2.0,4.1,"{'Na': '0.6', 'Mn': '0.95', 'Ni': '0.05', 'O': '2'}"
10.1016/j.electacta.2018.04.006,2018,Na0.6Mn0.95Ni0.05O2,NMN5,850.0,12.0,Cycling performance,1.0,161.4,,,,2.0,4.1,"{'Na': '0.6', 'Mn': '0.95', 'Ni': '0.05', 'O': '2'}"
10.1016/j.electacta.2018.04.006,2018,Na0.6Mn0.95Ni0.05O2,NMN5,850.0,12.0,Cycling performance,67.0,96.8,,,,2.0,4.1,"{'Na': '0.6', 'Mn': '0.95', 'Ni': '0.05', 'O': '2'}"
10.1016/j.electacta.2018.04.006,2018,Na0.6Mn0.95Ni0.05O2,NMN5,850.0,12.0,Cycling performance,67.0,,60.0,,,2.0,4.1,"{'Na': '0.6', 'Mn': '0.95', 'Ni': '0.05', 'O': '2'}"
10.1016/j.electacta.2018.04.006,2018,Na0.6Mn0.95Ni0.05O2,NMN5,850.0,12.0,Rate performance,,171.33,,,0.1,2.0,4.1,"{'Na': '0.6', 'Mn': '0.95', 'Ni': '0.05', 'O': '2'}"
10.1016/j.electacta.2018.04.006,2018,Na0.6Mn0.95Ni0.05O2,NMN5,850.0,12.0,Rate performance,,140.79,,,0.5,2.0,4.1,"{'Na': '0.6', 'Mn': '0.95', 'Ni': '0.05', 'O': '2'}"
10.1016/j.electacta.2018.04.006,2018,Na0.6Mn0.95Ni0.05O2,NMN5,850.0,12.0,Rate performance,,111.88,,,2.0,2.0,4.1,"{'Na': '0.6', 'Mn': '0.95', 'Ni': '0.05', 'O': '2'}"
10.1016/j.electacta.2018.04.006,2018,Na0.6Mn0.95Ni0.05O2,NMN5,850.0,12.0,Rate performance,,97.79,,,4.0,2.0,4.1,"{'Na': '0.6', 'Mn': '0.95', 'Ni': '0.05', 'O': '2'}"
10.1016/j.electacta.2018.04.006,2018,Na0.6Mn0.95Ni0.05O2,NMN5,850.0,12.0,Rate performance,,82.66,,,8.0,2.0,4.1,"{'Na': '0.6', 'Mn': '0.95', 'Ni': '0.05', 'O': '2'}"
10.1016/j.electacta.2018.04.006,2018,Na0.6Mn0.95Ni0.05O2,NMN5,850.0,12.0,Cycling performance,100.0,79.5,,,30.0,2.0,4.1,"{'Na': '0.6', 'Mn': '0.95', 'Ni': '0.05', 'O': '2'}"
10.1016/j.electacta.2018.04.006,2018,Na0.6Mn0.95Ni0.05O2,NMN5,850.0,12.0,Cycling performance,1.0,82.0,,,30.0,2.0,4.1,"{'Na': '0.6', 'Mn': '0.95', 'Ni': '0.05', 'O': '2'}"
10.1016/j.electacta.2018.04.006,2018,Na0.6Mn0.95Ni0.05O2,NMN5,850.0,12.0,Cycling performance,100.0,,97.0,,30.0,2.0,4.1,"{'Na': '0.6', 'Mn': '0.95', 'Ni': '0.05', 'O': '2'}"
10.1016/j.electacta.2018.04.006,2018,Na0.6Mn0.95Ni0.05O2,NMN5,850.0,12.0,Cycling performance,60.0,64.13,,,,1.5,3.5,"{'Na': '0.6', 'Mn': '0.95', 'Ni': '0.05', 'O': '2'}"
10.1016/j.electacta.2018.04.006,2018,Na0.6Mn0.95Ni0.05O2,NMN5,850.0,12.0,Cycling performance,1.0,77.3,,,,1.5,3.5,"{'Na': '0.6', 'Mn': '0.95', 'Ni': '0.05', 'O': '2'}"
10.1016/j.electacta.2018.04.006,2018,Na0.6Mn0.95Ni0.05O2,NMN5,850.0,12.0,Cycling performance,60.0,,83.0,,,1.5,3.5,"{'Na': '0.6', 'Mn': '0.95', 'Ni': '0.05', 'O': '2'}"
10.1016/j.electacta.2018.04.006,2018,Na0.6Mn0.95Ni0.05O2,NMN5,850.0,12.0,Cycling performance,1.0,146.0,,,1.0,1.5,3.5,"{'Na': '0.6', 'Mn': '0.95', 'Ni': '0.05', 'O': '2'}"
10.1016/j.electacta.2018.04.006,2018,Na0.6Mn0.95Ni0.05O2,NMN5,850.0,12.0,Rate performance,,82.66,,,8.0,1.5,3.5,"{'Na': '0.6', 'Mn': '0.95', 'Ni': '0.05', 'O': '2'}"
10.1016/j.electacta.2018.04.216,2018,Na0.7Mn0.75Fe0.15Co0.05Ni0.05O2,FNC,900.0,12.0,Rate performance,,127.0,,200.0,,1.5,4.2,"{'Na': '0.7', 'Mn': '0.75', 'Fe': '0.15', 'Co': '0.05', 'Ni': '0.05', 'O': '2'}"
10.1016/j.electacta.2018.04.216,2018,Na0.7Mn0.75Fe0.15Co0.05Ni0.05O2,FNC,900.0,12.0,Rate performance,,109.0,,400.0,,1.5,4.2,"{'Na': '0.7', 'Mn': '0.75', 'Fe': '0.15', 'Co': '0.05', 'Ni': '0.05', 'O': '2'}"
10.1016/j.electacta.2018.04.216,2018,Na0.7Mn0.75Fe0.15Co0.05Ni0.05O2,FNC,900.0,12.0,Rate performance,,83.0,,1000.0,,1.5,4.2,"{'Na': '0.7', 'Mn': '0.75', 'Fe': '0.15', 'Co': '0.05', 'Ni': '0.05', 'O': '2'}"
10.1016/j.electacta.2018.04.216,2018,Na0.7Mn0.75Fe0.15Co0.05Ni0.05O2,FNC,900.0,12.0,Rate performance,,58.0,,2000.0,,1.5,4.2,"{'Na': '0.7', 'Mn': '0.75', 'Fe': '0.15', 'Co': '0.05', 'Ni': '0.05', 'O': '2'}"
10.1016/j.electacta.2018.04.216,2018,Na0.7Mn0.75Fe0.15Co0.05Ni0.05O2,FNC,900.0,12.0,Rate performance,,181.0,,20.0,,1.5,4.2,"{'Na': '0.7', 'Mn': '0.75', 'Fe': '0.15', 'Co': '0.05', 'Ni': '0.05', 'O': '2'}"
10.1016/j.electacta.2018.04.216,2018,Na0.7Mn0.75Fe0.25O2,MF,900.0,12.0,Cycling performance,1.0,165.0,,,,1.5,4.2,"{'Na': '0.7', 'Mn': '0.75', 'Fe': '0.25', 'O': '2'}"
10.1016/j.electacta.2018.04.216,2018,Na0.7Mn0.75Fe0.25O2,MF,900.0,12.0,Rate performance,,165.0,,10.0,,1.5,4.2,"{'Na': '0.7', 'Mn': '0.75', 'Fe': '0.25', 'O': '2'}"
10.1016/j.electacta.2018.04.216,2018,Na0.7Mn0.75Fe0.25O2,MF,900.0,12.0,Rate performance,,146.0,,20.0,,1.5,4.2,"{'Na': '0.7', 'Mn': '0.75', 'Fe': '0.25', 'O': '2'}"
10.1016/j.electacta.2018.04.216,2018,Na0.7Mn0.75Fe0.25O2,MF,900.0,12.0,Rate performance,,132.0,,40.0,,1.5,4.2,"{'Na': '0.7', 'Mn': '0.75', 'Fe': '0.25', 'O': '2'}"
10.1016/j.electacta.2018.04.216,2018,Na0.7Mn0.75Fe0.25O2,MF,900.0,12.0,Rate performance,,120.0,,100.0,,1.5,4.2,"{'Na': '0.7', 'Mn': '0.75', 'Fe': '0.25', 'O': '2'}"
10.1016/j.electacta.2018.04.216,2018,Na0.7Mn0.75Fe0.25O2,MF,900.0,12.0,Rate performance,,103.0,,200.0,,1.5,4.2,"{'Na': '0.7', 'Mn': '0.75', 'Fe': '0.25', 'O': '2'}"
10.1016/j.electacta.2018.04.216,2018,Na0.7Mn0.75Fe0.25O2,MF,900.0,12.0,Rate performance,,81.0,,400.0,,1.5,4.2,"{'Na': '0.7', 'Mn': '0.75', 'Fe': '0.25', 'O': '2'}"
10.1016/j.electacta.2018.04.216,2018,Na0.7Mn0.75Fe0.25O2,MF,900.0,12.0,Rate performance,,46.0,,1000.0,,1.5,4.2,"{'Na': '0.7', 'Mn': '0.75', 'Fe': '0.25', 'O': '2'}"
10.1016/j.electacta.2018.04.216,2018,Na0.7Mn0.75Fe0.15Ni0.1O2,FN,900.0,12.0,Rate performance,,177.0,,10.0,,1.5,4.2,"{'Na': '0.7', 'Mn': '0.75', 'Fe': '0.15', 'Ni': '0.1', 'O': '2'}"
10.1016/j.electacta.2018.04.216,2018,Na0.7Mn0.75Fe0.15Ni0.1O2,FN,900.0,12.0,Rate performance,,156.0,,20.0,,1.5,4.2,"{'Na': '0.7', 'Mn': '0.75', 'Fe': '0.15', 'Ni': '0.1', 'O': '2'}"
10.1016/j.electacta.2018.04.216,2018,Na0.7Mn0.75Fe0.15Ni0.1O2,FN,900.0,12.0,Rate performance,,146.0,,40.0,,1.5,4.2,"{'Na': '0.7', 'Mn': '0.75', 'Fe': '0.15', 'Ni': '0.1', 'O': '2'}"
10.1016/j.electacta.2018.04.216,2018,Na0.7Mn0.75Fe0.15Ni0.1O2,FN,900.0,12.0,Rate performance,,130.0,,100.0,,1.5,4.2,"{'Na': '0.7', 'Mn': '0.75', 'Fe': '0.15', 'Ni': '0.1', 'O': '2'}"
10.1016/j.electacta.2018.04.216,2018,Na0.7Mn0.75Fe0.15Ni0.1O2,FN,900.0,12.0,Rate performance,,115.0,,200.0,,1.5,4.2,"{'Na': '0.7', 'Mn': '0.75', 'Fe': '0.15', 'Ni': '0.1', 'O': '2'}"
10.1016/j.electacta.2018.04.216,2018,Na0.7Mn0.75Fe0.15Ni0.1O2,FN,900.0,12.0,Rate performance,,95.0,,400.0,,1.5,4.2,"{'Na': '0.7', 'Mn': '0.75', 'Fe': '0.15', 'Ni': '0.1', 'O': '2'}"
10.1016/j.electacta.2018.04.216,2018,Na0.7Mn0.75Fe0.15Ni0.1O2,FN,900.0,12.0,Rate performance,,65.0,,1000.0,,1.5,4.2,"{'Na': '0.7', 'Mn': '0.75', 'Fe': '0.15', 'Ni': '0.1', 'O': '2'}"
10.1016/j.electacta.2018.04.216,2018,Na0.7Mn0.75Fe0.15Ni0.1O2,FN,900.0,12.0,Rate performance,,41.0,,2000.0,,1.5,4.2,"{'Na': '0.7', 'Mn': '0.75', 'Fe': '0.15', 'Ni': '0.1', 'O': '2'}"
10.1016/j.electacta.2018.04.216,2018,Na0.7Mn0.75Fe0.25O2,MF,900.0,12.0,Cycling performance,1.0,158.0,,20.0,,1.5,4.2,"{'Na': '0.7', 'Mn': '0.75', 'Fe': '0.25', 'O': '2'}"
10.1016/j.electacta.2018.04.216,2018,Na0.7Mn0.75Fe0.25O2,MF,900.0,12.0,Cycling performance,50.0,118.0,,,,1.5,4.2,"{'Na': '0.7', 'Mn': '0.75', 'Fe': '0.25', 'O': '2'}"
10.1016/j.electacta.2018.04.216,2018,Na0.7Mn0.75Fe0.25O2,MF,900.0,12.0,Cycling performance,1.0,159.5,,,,1.5,4.2,"{'Na': '0.7', 'Mn': '0.75', 'Fe': '0.25', 'O': '2'}"
10.1016/j.electacta.2018.04.216,2018,Na0.7Mn0.75Fe0.25O2,MF,900.0,12.0,Cycling performance,50.0,,74.0,,,1.5,4.2,"{'Na': '0.7', 'Mn': '0.75', 'Fe': '0.25', 'O': '2'}"
