Repository: harryfyjiswalker/Personal-Projects-2

# Na_ion_independent_research

Data mining: [Huang & Cole (2020)'s](https://www.nature.com/articles/s41597-020-00602-2) database extractor does not extract current, which is needed for reliable comparison of discharge capacities. This is built on by [Guo et al. (2024)](https://pmc.ncbi.nlm.nih.gov/articles/PMC11009284/), whose cathodedataextractor extracts capacity, current, and voltage limits from rate performance data, as well as cyclability data. 

Resulting questions aiming to solve over coming months:
* Can we extend this to include phase composition to inform understanding of the relationship between structure and chemical properties, to build on Maughan et al.

File: Na_ion_independent_research/Data Preprocessing/cathode_mats230911.csv (part 6 of 23)
Doi,Year,Name,Abbreviation,Sintering temperature,Sintering time,Category,Cycle,Capacity,Retention,Current: mAg-1,Current: C,Voltage lower limit,Voltage upper limit,Elements
10.1016/j.electacta.2018.04.216,2018,Na0.7Mn0.75Fe0.15Ni0.1O2,FN,900.0,12.0,Cycling performance,50.0,176.0,,,,1.5,4.2,"{'Na': '0.7', 'Mn': '0.75', 'Fe': '0.15', 'Ni': '0.1', 'O': '2'}"
10.1016/j.electacta.2018.04.216,2018,Na0.7Mn0.75Fe0.15Ni0.1O2,FN,900.0,12.0,Cycling performance,50.0,131.0,,,,1.5,4.2,"{'Na': '0.7', 'Mn': '0.75', 'Fe': '0.15', 'Ni': '0.1', 'O': '2'}"
10.1016/j.electacta.2018.04.216,2018,Na0.7Mn0.75Fe0.15Co0.1O2,FC,900.0,12.0,Cycling performance,1.0,154.0,,,,1.5,4.2,"{'Na': '0.7', 'Mn': '0.75', 'Fe': '0.15', 'Co': '0.1', 'O': '2'}"
10.1016/j.electacta.2018.04.216,2018,Na0.7Mn0.75Fe0.15Co0.05Ni0.05O2,FNC,900.0,12.0,Cycling performance,1.0,181.0,,,,1.5,4.2,"{'Na': '0.7', 'Mn': '0.75', 'Fe': '0.15', 'Co': '0.05', 'Ni': '0.05', 'O': '2'}"
10.1016/j.electacta.2018.04.216,2018,Na0.7Mn0.75Fe0.15Ni0.1O2,FN,900.0,12.0,Cycling performance,150.0,75.0,,200.0,,1.5,4.2,"{'Na': '0.7', 'Mn': '0.75', 'Fe': '0.15', 'Ni': '0.1', 'O': '2'}"
10.1016/j.electacta.2018.04.216,2018,Na0.7Mn0.75Fe0.15Ni0.1O2,FN,900.0,12.0,Cycling performance,1.0,138.9,,200.0,,1.5,4.2,"{'Na': '0.7', 'Mn': '0.75', 'Fe': '0.15', 'Ni': '0.1', 'O': '2'}"
10.1016/j.electacta.2018.04.216,2018,Na0.7Mn0.75Fe0.15Ni0.1O2,FN,900.0,12.0,Cycling performance,150.0,,54.0,200.0,,1.5,4.2,"{'Na': '0.7', 'Mn': '0.75', 'Fe': '0.15', 'Ni': '0.1', 'O': '2'}"
10.1016/j.electacta.2018.04.216,2018,Na0.7Mn0.75Fe0.15Co0.1O2,FC,900.0,12.0,Cycling performance,150.0,,59.0,200.0,,1.5,4.2,"{'Na': '0.7', 'Mn': '0.75', 'Fe': '0.15', 'Co': '0.1', 'O': '2'}"
10.1016/j.electacta.2018.04.216,2018,Na0.7Mn0.75Fe0.15Co0.05Ni0.05O2,FNC,900.0,12.0,Cycling performance,150.0,,62.0,200.0,,1.5,4.2,"{'Na': '0.7', 'Mn': '0.75', 'Fe': '0.15', 'Co': '0.05', 'Ni': '0.05', 'O': '2'}"
10.1016/j.electacta.2018.05.080,2018,Na0.7MnO2,,800.0,2.0,Cycling performance,50.0,140.9,,40.0,,0.01,3.0,"{'Na': '0.7', 'Mn': '1', 'O': '2'}"
10.1016/j.electacta.2018.09.192,2018,Na0.6Li0.2Mn0.6Fe0.2O2,,900.0,15.0,Cycling performance,1.0,167.0,,3750.0,,2.0,4.4,"{'Na': '0.6', 'Li': '0.2', 'Mn': '0.6', 'Fe': '0.2', 'O': '2'}"
10.1016/j.electacta.2018.09.192,2018,Na0.6Li0.2Mn0.6Fe0.2O2,,900.0,15.0,Cycling performance,100.0,130.3,,3750.0,,2.0,4.4,"{'Na': '0.6', 'Li': '0.2', 'Mn': '0.6', 'Fe': '0.2', 'O': '2'}"
10.1016/j.electacta.2018.09.192,2018,Na0.6Li0.2Mn0.6Fe0.2O2,,900.0,15.0,Cycling performance,100.0,,78.0,3750.0,,2.0,4.4,"{'Na': '0.6', 'Li': '0.2', 'Mn': '0.6', 'Fe': '0.2', 'O': '2'}"
10.1016/j.electacta.2018.09.192,2018,Na0.6Li0.2Mn0.6Fe0.2O2,,900.0,15.0,Cycling performance,250.0,90.0,,250.0,,,,"{'Na': '0.6', 'Li': '0.2', 'Mn': '0.6', 'Fe': '0.2', 'O': '2'}"
10.1016/j.electacta.2018.09.192,2018,P2-Na0.6Mn0.8Fe0.2O2,,900.0,15.0,Cycling performance,120.0,145.0,,50.0,,2.0,4.4,"{'Na': '0.6', 'Mn': '0.8', 'Fe': '0.2', 'O': '2'}"
10.1016/j.electacta.2018.09.192,2018,P2-Na0.6Mn0.8Fe0.2O2,,900.0,15.0,Cycling performance,1.0,226.6,,50.0,,2.0,4.4,"{'Na': '0.6', 'Mn': '0.8', 'Fe': '0.2', 'O': '2'}"
10.1016/j.electacta.2018.09.192,2018,P2-Na0.6Mn0.8Fe0.2O2,,900.0,15.0,Cycling performance,120.0,,64.0,50.0,,2.0,4.4,"{'Na': '0.6', 'Mn': '0.8', 'Fe': '0.2', 'O': '2'}"
10.1016/j.electacta.2018.09.192,2018,P2-Na0.6Li0.15Mn0.65Fe0.2O2,,900.0,15.0,Cycling performance,120.0,140.0,,50.0,,2.0,4.4,"{'Na': '0.6', 'Li': '0.15', 'Mn': '0.65', 'Fe': '0.2', 'O': '2'}"
10.1016/j.electacta.2018.09.192,2018,P2-Na0.6Li0.15Mn0.65Fe0.2O2,,900.0,15.0,Cycling performance,1.0,194.4,,50.0,,2.0,4.4,"{'Na': '0.6', 'Li': '0.15', 'Mn': '0.65', 'Fe': '0.2', 'O': '2'}"
10.1016/j.electacta.2018.09.192,2018,P2-Na0.6Li0.15Mn0.65Fe0.2O2,,900.0,15.0,Cycling performance,120.0,,72.0,50.0,,2.0,4.4,"{'Na': '0.6', 'Li': '0.15', 'Mn': '0.65', 'Fe': '0.2', 'O': '2'}"
10.1016/j.electacta.2018.09.192,2018,P2-Na0.6Li0.2Mn0.6Fe0.2O2,,900.0,15.0,Cycling performance,120.0,167.0,,50.0,,2.0,4.4,"{'Na': '0.6', 'Li': '0.2', 'Mn': '0.6', 'Fe': '0.2', 'O': '2'}"
10.1016/j.electacta.2018.09.192,2018,P2-Na0.6Li0.2Mn0.6Fe0.2O2,,900.0,15.0,Cycling performance,1.0,228.8,,50.0,,2.0,4.4,"{'Na': '0.6', 'Li': '0.2', 'Mn': '0.6', 'Fe': '0.2', 'O': '2'}"
10.1016/j.electacta.2018.09.192,2018,P2-Na0.6Li0.2Mn0.6Fe0.2O2,,900.0,15.0,Cycling performance,120.0,,73.0,50.0,,2.0,4.4,"{'Na': '0.6', 'Li': '0.2', 'Mn': '0.6', 'Fe': '0.2', 'O': '2'}"
10.1016/j.electacta.2018.09.192,2018,P2-Na0.6Li0.25Mn0.55Fe0.2O2,,900.0,15.0,Cycling performance,120.0,140.0,,50.0,,2.0,4.4,"{'Na': '0.6', 'Li': '0.25', 'Mn': '0.55', 'Fe': '0.2', 'O': '2'}"
10.1016/j.electacta.2018.09.192,2018,P2-Na0.6Li0.25Mn0.55Fe0.2O2,,900.0,15.0,Cycling performance,1.0,175.0,,50.0,,2.0,4.4,"{'Na': '0.6', 'Li': '0.25', 'Mn': '0.55', 'Fe': '0.2', 'O': '2'}"
10.1016/j.electacta.2018.09.192,2018,P2-Na0.6Li0.25Mn0.55Fe0.2O2,,900.0,15.0,Cycling performance,120.0,,80.0,50.0,,2.0,4.4,"{'Na': '0.6', 'Li': '0.25', 'Mn': '0.55', 'Fe': '0.2', 'O': '2'}"
10.1016/j.electacta.2018.09.192,2018,Na0.6Li0.2Mn0.6Fe0.2O2,,900.0,15.0,Cycling performance,1.0,137.0,,,,2.0,4.4,"{'Na': '0.6', 'Li': '0.2', 'Mn': '0.6', 'Fe': '0.2', 'O': '2'}"
10.1016/j.electacta.2018.09.192,2018,Na0.6Li0.2Mn0.6Fe0.2O2,,900.0,15.0,Cycling performance,1.0,162.0,,,,2.0,4.4,"{'Na': '0.6', 'Li': '0.2', 'Mn': '0.6', 'Fe': '0.2', 'O': '2'}"
10.1016/j.electacta.2018.09.192,2018,Na0.6Li0.2Mn0.6Fe0.2O2,,900.0,15.0,Cycling performance,1.0,153.0,,,,2.0,4.4,"{'Na': '0.6', 'Li': '0.2', 'Mn': '0.6', 'Fe': '0.2', 'O': '2'}"
10.1016/j.electacta.2018.09.192,2018,Na0.6Li0.2Mn0.6Fe0.2O2,,900.0,15.0,Cycling performance,1.0,145.0,,,,2.0,4.4,"{'Na': '0.6', 'Li': '0.2', 'Mn': '0.6', 'Fe': '0.2', 'O': '2'}"
10.1016/j.electacta.2018.09.192,2018,Na0.6Li0.2Mn0.6Fe0.2O2,,900.0,15.0,Cycling performance,1.0,161.0,,,,2.0,4.4,"{'Na': '0.6', 'Li': '0.2', 'Mn': '0.6', 'Fe': '0.2', 'O': '2'}"
10.1016/j.electacta.2018.09.192,2018,Na0.6Li0.2Mn0.6Fe0.2O2,,900.0,15.0,Cycling performance,4.0,167.0,,,,2.0,4.4,"{'Na': '0.6', 'Li': '0.2', 'Mn': '0.6', 'Fe': '0.2', 'O': '2'}"
10.1016/j.electacta.2018.09.192,2018,Na0.6Li0.2Mn0.6Fe0.2O2,,900.0,15.0,Cycling performance,100.0,125.0,,,,2.0,4.4,"{'Na': '0.6', 'Li': '0.2', 'Mn': '0.6', 'Fe': '0.2', 'O': '2'}"
10.1016/j.electacta.2018.09.192,2018,Na0.6Li0.2Mn0.6Fe0.2O2,,900.0,15.0,Cycling performance,1.0,90.0,,250.0,,2.0,4.4,"{'Na': '0.6', 'Li': '0.2', 'Mn': '0.6', 'Fe': '0.2', 'O': '2'}"
10.1016/j.electacta.2018.09.192,2018,Na0.6Li0.2Mn0.6Fe0.2O2,,900.0,15.0,Cycling performance,250.0,63.0,,250.0,,2.0,4.4,"{'Na': '0.6', 'Li': '0.2', 'Mn': '0.6', 'Fe': '0.2', 'O': '2'}"
10.1016/j.electacta.2018.09.192,2018,Na0.6Li0.2Mn0.6Fe0.2O2,,900.0,15.0,Cycling performance,250.0,,70.0,250.0,,2.0,4.4,"{'Na': '0.6', 'Li': '0.2', 'Mn': '0.6', 'Fe': '0.2', 'O': '2'}"
10.1016/j.electacta.2018.11.137,2019,Na0.83Ti0.17Cr0.33Mn0.17Fe0.33O2,NCFMT,900.0,12.0,Cycling performance,1.0,161.4,,,0.1,,,"{'Na': '0.83', 'Ti': '0.17', 'Cr': '0.33', 'Mn': '0.17', 'Fe': '0.33', 'O': '2'}"
10.1016/j.electacta.2018.11.137,2019,Na0.83Ti0.17Cr0.33Mn0.17Fe0.33O2,NCFMT,900.0,12.0,Cycling performance,1.0,173.0,,16.0,,,,"{'Na': '0.83', 'Ti': '0.17', 'Cr': '0.33', 'Mn': '0.17', 'Fe': '0.33', 'O': '2'}"
10.1016/j.electacta.2018.11.137,2019,Na0.83Ti0.17Cr0.33Mn0.17Fe0.33O2,NCFMT,900.0,12.0,Cycling performance,10.0,106.75,,,,,,"{'Na': '0.83', 'Ti': '0.17', 'Cr': '0.33', 'Mn': '0.17', 'Fe': '0.33', 'O': '2'}"
10.1016/j.electacta.2018.11.137,2019,Na0.83Ti0.17Cr0.33Mn0.17Fe0.33O2,NCFMT,900.0,12.0,Rate performance,,161.3,,16.0,,,,"{'Na': '0.83', 'Ti': '0.17', 'Cr': '0.33', 'Mn': '0.17', 'Fe': '0.33', 'O': '2'}"
10.1016/j.electacta.2018.11.137,2019,Na0.83Ti0.17Cr0.33Mn0.17Fe0.33O2,NCFMT,900.0,12.0,Rate performance,,101.2,,32.0,,,,"{'Na': '0.83', 'Ti': '0.17', 'Cr': '0.33', 'Mn': '0.17', 'Fe': '0.33', 'O': '2'}"
10.1016/j.electacta.2018.11.137,2019,Na0.83Ti0.17Cr0.33Mn0.17Fe0.33O2,NCFMT,900.0,12.0,Rate performance,,88.0,,80.0,,,,"{'Na': '0.83', 'Ti': '0.17', 'Cr': '0.33', 'Mn': '0.17', 'Fe': '0.33', 'O': '2'}"
10.1016/j.electacta.2018.11.137,2019,Na0.83Ti0.17Cr0.33Mn0.17Fe0.33O2,NCFMT,900.0,12.0,Rate performance,,73.0,,160.0,,,,"{'Na': '0.83', 'Ti': '0.17', 'Cr': '0.33', 'Mn': '0.17', 'Fe': '0.33', 'O': '2'}"
10.1016/j.electacta.2018.11.137,2019,Na0.83Ti0.17Cr0.33Mn0.17Fe0.33O2,NCFMT,900.0,12.0,Rate performance,,59.3,,320.0,,,,"{'Na': '0.83', 'Ti': '0.17', 'Cr': '0.33', 'Mn': '0.17', 'Fe': '0.33', 'O': '2'}"
10.1016/j.electacta.2018.11.137,2019,Na0.83Ti0.17Cr0.33Mn0.17Fe0.33O2,NCFMT,900.0,12.0,Rate performance,,173.0,,16.0,,,,"{'Na': '0.83', 'Ti': '0.17', 'Cr': '0.33', 'Mn': '0.17', 'Fe': '0.33', 'O': '2'}"
10.1016/j.electacta.2018.11.137,2019,Na0.83Ti0.17Cr0.33Mn0.17Fe0.33O2,NCFMT,900.0,12.0,Rate performance,,135.2,,32.0,,,,"{'Na': '0.83', 'Ti': '0.17', 'Cr': '0.33', 'Mn': '0.17', 'Fe': '0.33', 'O': '2'}"
10.1016/j.electacta.2018.11.137,2019,Na0.83Ti0.17Cr0.33Mn0.17Fe0.33O2,NCFMT,900.0,12.0,Rate performance,,122.0,,80.0,,,,"{'Na': '0.83', 'Ti': '0.17', 'Cr': '0.33', 'Mn': '0.17', 'Fe': '0.33', 'O': '2'}"
10.1016/j.electacta.2018.11.137,2019,Na0.83Ti0.17Cr0.33Mn0.17Fe0.33O2,NCFMT,900.0,12.0,Rate performance,,109.8,,160.0,,,,"{'Na': '0.83', 'Ti': '0.17', 'Cr': '0.33', 'Mn': '0.17', 'Fe': '0.33', 'O': '2'}"
10.1016/j.electacta.2018.11.137,2019,Na0.83Ti0.17Cr0.33Mn0.17Fe0.33O2,NCFMT,900.0,12.0,Rate performance,,96.7,,320.0,,,,"{'Na': '0.83', 'Ti': '0.17', 'Cr': '0.33', 'Mn': '0.17', 'Fe': '0.33', 'O': '2'}"
10.1016/j.electacta.2018.11.137,2019,Na0.83Ti0.17Cr0.33Mn0.17Fe0.33O2,NCFMT,900.0,12.0,Cycling performance,100.0,56.0,,,,,,"{'Na': '0.83', 'Ti': '0.17', 'Cr': '0.33', 'Mn': '0.17', 'Fe': '0.33', 'O': '2'}"
10.1016/j.electacta.2018.11.137,2019,Na0.83Ti0.17Cr0.33Mn0.17Fe0.33O2,NCFMT,900.0,12.0,Cycling performance,100.0,103.9,,,,,,"{'Na': '0.83', 'Ti': '0.17', 'Cr': '0.33', 'Mn': '0.17', 'Fe': '0.33', 'O': '2'}"
10.1016/j.electacta.2019.03.164,2019,NaVO3,,400.0,10.0,Rate performance,,224.8,,150.0,,,,"{'Na': '1', 'V': '1', 'O': '3'}"
10.1016/j.electacta.2019.03.164,2019,NaVO3,,400.0,10.0,Rate performance,,85.0,,150.0,,,,"{'Na': '1', 'V': '1', 'O': '3'}"
10.1016/j.electacta.2019.03.164,2019,NaVO3,,400.0,10.0,Cycling performance,1000.0,165.0,,,,1.5,3.5,"{'Na': '1', 'V': '1', 'O': '3'}"
10.1016/j.electacta.2019.03.164,2019,NaVO3,,400.0,10.0,Cycling performance,1.0,214.3,,,,1.5,3.5,"{'Na': '1', 'V': '1', 'O': '3'}"
10.1016/j.electacta.2019.03.164,2019,NaVO3,,400.0,10.0,Cycling performance,1000.0,,77.0,,,1.5,3.5,"{'Na': '1', 'V': '1', 'O': '3'}"
10.1016/j.electacta.2019.03.164,2019,NaVO3,,400.0,10.0,Rate performance,,224.8,,150.0,,1.5,3.5,"{'Na': '1', 'V': '1', 'O': '3'}"
10.1016/j.electacta.2019.03.164,2019,NaVO3,,400.0,10.0,Rate performance,,215.0,,300.0,,1.5,3.5,"{'Na': '1', 'V': '1', 'O': '3'}"
10.1016/j.electacta.2019.03.164,2019,NaVO3,,400.0,10.0,Rate performance,,194.0,,600.0,,1.5,3.5,"{'Na': '1', 'V': '1', 'O': '3'}"
10.1016/j.electacta.2019.03.164,2019,NaVO3,,400.0,10.0,Rate performance,,171.0,,900.0,,1.5,3.5,"{'Na': '1', 'V': '1', 'O': '3'}"
10.1016/j.electacta.2019.03.164,2019,NaVO3,,400.0,10.0,Rate performance,,153.0,,1200.0,,1.5,3.5,"{'Na': '1', 'V': '1', 'O': '3'}"
10.1016/j.electacta.2019.03.164,2019,NaVO3,,400.0,10.0,Rate performance,,133.0,,1800.0,,1.5,3.5,"{'Na': '1', 'V': '1', 'O': '3'}"
10.1016/j.electacta.2019.03.164,2019,NaVO3,,400.0,10.0,Rate performance,,103.0,,2400.0,,1.5,3.5,"{'Na': '1', 'V': '1', 'O': '3'}"
10.1016/j.electacta.2019.03.164,2019,NaVO3,,400.0,10.0,Rate performance,,85.0,,3000.0,,1.5,3.5,"{'Na': '1', 'V': '1', 'O': '3'}"
10.1016/j.electacta.2019.03.164,2019,NaVO3,,400.0,10.0,Cycling performance,1.0,247.0,,300.0,,1.5,3.5,"{'Na': '1', 'V': '1', 'O': '3'}"
10.1016/j.electacta.2019.03.164,2019,NaVO3,,400.0,10.0,Cycling performance,300.0,168.0,,300.0,,1.5,3.5,"{'Na': '1', 'V': '1', 'O': '3'}"
10.1016/j.electacta.2019.03.164,2019,NaVO3,,400.0,10.0,Cycling performance,300.0,,68.0,300.0,,1.5,3.5,"{'Na': '1', 'V': '1', 'O': '3'}"
10.1016/j.electacta.2019.03.164,2019,NaVO3,,400.0,10.0,Rate performance,,85.0,,150.0,,1.5,3.5,"{'Na': '1', 'V': '1', 'O': '3'}"
10.1016/j.electacta.2019.04.003,2019,Na0.6Mn0.95Ni0.05O1.95F0.05,,850.0,12.0,Cycling performance,1.0,80.76,,,2.0,,,"{'Na': '0.6', 'Mn': '0.95', 'Ni': '0.05', 'O': '1.95', 'F': '0.05'}"
10.1016/j.electacta.2019.04.003,2019,Na0.6Mn0.95Ni0.05O1.95F0.05,,850.0,12.0,Cycling performance,960.0,60.6,,,2.0,,,"{'Na': '0.6', 'Mn': '0.95', 'Ni': '0.05', 'O': '1.95', 'F': '0.05'}"
10.1016/j.electacta.2019.04.003,2019,Na0.6Mn0.95Ni0.05O1.95F0.05,,850.0,12.0,Cycling performance,960.0,,75.0,,2.0,,,"{'Na': '0.6', 'Mn': '0.95', 'Ni': '0.05', 'O': '1.95', 'F': '0.05'}"
10.1016/j.electacta.2019.04.003,2019,Na0.6Mn0.95Ni0.05O1.92F0.08,MNF,850.0,12.0,Cycling performance,1.0,75.49,,,2.0,2.5,3.9,"{'Na': '0.6', 'Mn': '0.95', 'Ni': '0.05', 'O': '1.92', 'F': '0.08'}"
10.1016/j.electacta.2019.04.003,2019,Na0.6Mn0.95Ni0.05O1.92F0.08,MNF,850.0,12.0,Cycling performance,960.0,44.1,,,2.0,2.5,3.9,"{'Na': '0.6', 'Mn': '0.95', 'Ni': '0.05', 'O': '1.92', 'F': '0.08'}"
10.1016/j.electacta.2019.04.003,2019,Na0.6Mn0.95Ni0.05O1.92F0.08,MNF,850.0,12.0,Cycling performance,960.0,,58.4,,2.0,2.5,3.9,"{'Na': '0.6', 'Mn': '0.95', 'Ni': '0.05', 'O': '1.92', 'F': '0.08'}"
10.1016/j.electacta.2019.04.003,2019,Na0.6Mn0.95Ni0.05O1.92F0.08,MNF,850.0,12.0,Cycling performance,1.0,81.59,,,2.0,2.5,3.9,"{'Na': '0.6', 'Mn': '0.95', 'Ni': '0.05', 'O': '1.92', 'F': '0.08'}"
10.1016/j.electacta.2019.04.003,2019,Na0.6Mn0.95Ni0.05O1.92F0.08,MNF,850.0,12.0,Cycling performance,960.0,61.0,,,2.0,2.5,3.9,"{'Na': '0.6', 'Mn': '0.95', 'Ni': '0.05', 'O': '1.92', 'F': '0.08'}"
10.1016/j.electacta.2019.04.003,2019,Na0.6Mn0.95Ni0.05O1.92F0.08,MNF,850.0,12.0,Cycling performance,960.0,,74.8,,2.0,2.5,3.9,"{'Na': '0.6', 'Mn': '0.95', 'Ni': '0.05', 'O': '1.92', 'F': '0.08'}"
10.1016/j.electacta.2019.04.003,2019,Na0.6Mn0.95Ni0.05O1.92F0.08,MNF,850.0,12.0,Cycling performance,1.0,80.67,,,2.0,2.5,3.9,"{'Na': '0.6', 'Mn': '0.95', 'Ni': '0.05', 'O': '1.92', 'F': '0.08'}"
10.1016/j.electacta.2019.04.003,2019,Na0.6Mn0.95Ni0.05O1.92F0.08,MNF,850.0,12.0,Cycling performance,960.0,60.5,,,2.0,2.5,3.9,"{'Na': '0.6', 'Mn': '0.95', 'Ni': '0.05', 'O': '1.92', 'F': '0.08'}"
10.1016/j.electacta.2019.04.003,2019,Na0.6Mn0.95Ni0.05O1.92F0.08,MNF,850.0,12.0,Cycling performance,960.0,,75.0,,2.0,2.5,3.9,"{'Na': '0.6', 'Mn': '0.95', 'Ni': '0.05', 'O': '1.92', 'F': '0.08'}"
10.1016/j.electacta.2019.04.003,2019,Na0.6Mn0.95Ni0.05O1.92F0.08,MNF,850.0,12.0,Cycling performance,1.0,75.25,,,2.0,2.5,3.9,"{'Na': '0.6', 'Mn': '0.95', 'Ni': '0.05', 'O': '1.92', 'F': '0.08'}"
10.1016/j.electacta.2019.04.003,2019,Na0.6Mn0.95Ni0.05O1.92F0.08,MNF,850.0,12.0,Cycling performance,960.0,54.0,,,2.0,2.5,3.9,"{'Na': '0.6', 'Mn': '0.95', 'Ni': '0.05', 'O': '1.92', 'F': '0.08'}"
10.1016/j.electacta.2019.04.003,2019,Na0.6Mn0.95Ni0.05O1.92F0.08,MNF,850.0,12.0,Cycling performance,960.0,,71.8,,2.0,2.5,3.9,"{'Na': '0.6', 'Mn': '0.95', 'Ni': '0.05', 'O': '1.92', 'F': '0.08'}"
10.1016/j.electacta.2019.04.003,2019,Na0.6Mn0.95Ni0.05O1.92F0.08,MNF,850.0,12.0,Rate performance,,78.98,,,0.1,2.5,3.9,"{'Na': '0.6', 'Mn': '0.95', 'Ni': '0.05', 'O': '1.92', 'F': '0.08'}"
10.1016/j.electacta.2019.04.003,2019,Na0.6Mn0.95Ni0.05O1.92F0.08,MNF,850.0,12.0,Rate performance,,71.62,,,1.0,2.5,3.9,"{'Na': '0.6', 'Mn': '0.95', 'Ni': '0.05', 'O': '1.92', 'F': '0.08'}"
10.1016/j.electacta.2019.04.003,2019,Na0.6Mn0.95Ni0.05O1.92F0.08,MNF,850.0,12.0,Rate performance,,65.63,,,2.0,2.5,3.9,"{'Na': '0.6', 'Mn': '0.95', 'Ni': '0.05', 'O': '1.92', 'F': '0.08'}"
10.1016/j.electacta.2019.04.003,2019,Na0.6Mn0.95Ni0.05O1.92F0.08,MNF,850.0,12.0,Rate performance,,58.02,,,4.0,2.5,3.9,"{'Na': '0.6', 'Mn': '0.95', 'Ni': '0.05', 'O': '1.92', 'F': '0.08'}"
10.1016/j.electacta.2019.04.003,2019,Na0.6Mn0.95Ni0.05O1.92F0.08,MNF,850.0,12.0,Rate performance,,53.8,,,5.0,2.5,3.9,"{'Na': '0.6', 'Mn': '0.95', 'Ni': '0.05', 'O': '1.92', 'F': '0.08'}"
10.1016/j.electacta.2019.04.003,2019,Na0.6Mn0.95Ni0.05O1.92F0.08,MNF,850.0,12.0,Rate performance,,71.23,,,1.0,2.5,3.9,"{'Na': '0.6', 'Mn': '0.95', 'Ni': '0.05', 'O': '1.92', 'F': '0.08'}"
10.1016/j.electacta.2019.04.003,2019,Na0.6Mn0.95Ni0.05O1.92F0.08,MNF,850.0,12.0,Cycling performance,1.0,70.58,,,,1.5,3.5,"{'Na': '0.6', 'Mn': '0.95', 'Ni': '0.05', 'O': '1.92', 'F': '0.08'}"
10.1016/j.electacta.2019.04.183,2019,Na0.67Li0.1Mn0.5Fe0.4O2,NLFMO,900.0,12.0,Cycling performance,1.0,182.0,,20.0,,,,"{'Na': '0.67', 'Li': '0.1', 'Mn': '0.5', 'Fe': '0.4', 'O': '2'}"
10.1016/j.electacta.2019.04.183,2019,Na0.67Li0.1Mn0.5Fe0.4O2,NLFMO,900.0,12.0,Cycling performance,50.0,163.8,,20.0,,,,"{'Na': '0.67', 'Li': '0.1', 'Mn': '0.5', 'Fe': '0.4', 'O': '2'}"
10.1016/j.electacta.2019.04.183,2019,Na0.67Li0.1Mn0.5Fe0.4O2,NLFMO,900.0,12.0,Cycling performance,50.0,,90.0,20.0,,,,"{'Na': '0.67', 'Li': '0.1', 'Mn': '0.5', 'Fe': '0.4', 'O': '2'}"
10.1016/j.electacta.2019.04.183,2019,Na0.67Li0.1Mn0.5Fe0.4O2,NLFMO,900.0,12.0,Cycling performance,50.0,128.7,,400.0,,,,"{'Na': '0.67', 'Li': '0.1', 'Mn': '0.5', 'Fe': '0.4', 'O': '2'}"
10.1016/j.electacta.2019.04.183,2019,P2-Na0.67Mn0.5Fe0.5O2,NFMO,900.0,12.0,Cycling performance,1.0,191.7,,20.0,,1.5,4.2,"{'Na': '0.67', 'Mn': '0.5', 'Fe': '0.5', 'O': '2'}"
10.1016/j.electacta.2019.04.183,2019,P2-Na0.67Mn0.5Fe0.5O2,NFMO,900.0,12.0,Cycling performance,1.0,122.9,,20.0,,1.5,4.2,"{'Na': '0.67', 'Mn': '0.5', 'Fe': '0.5', 'O': '2'}"
10.1016/j.electacta.2019.04.183,2019,Na0.67Li0.1Mn0.5Fe0.4O2,NLFMO,900.0,12.0,Cycling performance,1.0,164.2,,20.0,,1.5,4.2,"{'Na': '0.67', 'Li': '0.1', 'Mn': '0.5', 'Fe': '0.4', 'O': '2'}"
10.1016/j.electacta.2019.04.183,2019,P2-Na0.67Mn0.5Fe0.5O2,NFMO,900.0,12.0,Cycling performance,1.0,159.3,,,,1.5,4.2,"{'Na': '0.67', 'Mn': '0.5', 'Fe': '0.5', 'O': '2'}"
10.1016/j.electacta.2019.04.183,2019,Na0.67Li0.1Mn0.5Fe0.4O2,NLFMO,900.0,12.0,Cycling performance,1.0,140.0,,,,1.5,4.2,"{'Na': '0.67', 'Li': '0.1', 'Mn': '0.5', 'Fe': '0.4', 'O': '2'}"
10.1016/j.electacta.2019.06.020,2019,P2/O3-Na0.67Mn0.57Ni0.33Sn0.1O2,,1000.0,15.0,Cycling performance,1.0,155.2,,15.0,,2.0,4.3,"{'Na': '0.67', 'Mn': '0.57', 'Ni': '0.33', 'Sn': '0.1', 'O': '2'}"
10.1016/j.electacta.2019.134926,2019,Na2RuO3,,850.0,12.0,Rate performance,,115.0,,27.6,,2.0,3.7,"{'Na': '2', 'Ru': '1', 'O': '3'}"
10.1016/j.electacta.2019.134926,2019,Na2RuO3,,850.0,12.0,Rate performance,,61.0,,276.0,,2.0,3.7,"{'Na': '2', 'Ru': '1', 'O': '3'}"
10.1016/j.electacta.2020.135644,2020,NaNi0.67Bi0.33O2,,,,Rate performance,,51.3,,,0.05,,,"{'Na': '1', 'Ni': '0.67', 'Bi': '0.33', 'O': '2'}"
10.1016/j.electacta.2020.135644,2020,NaNi0.67Bi0.33O2,,,,Rate performance,,69.1,,,5.0,,,"{'Na': '1', 'Ni': '0.67', 'Bi': '0.33', 'O': '2'}"
10.1016/j.electacta.2020.135644,2020,NaNi0.67Sb0.33O2,,,,Rate performance,,70.1,,,0.1,,,"{'Na': '1', 'Ni': '0.67', 'Sb': '0.33', 'O': '2'}"
10.1016/j.electacta.2020.135644,2020,NaNi0.67Sb0.33O2,,,,Rate performance,,101.2,,,10.0,,,"{'Na': '1', 'Ni': '0.67', 'Sb': '0.33', 'O': '2'}"
10.1016/j.electacta.2020.135761,2020,Na0.67Mn0.75Ni0.25O2,NNMO,1000.0,12.0,Cycling performance,130.0,166.3,,13.0,,1.5,4.3,"{'Na': '0.67', 'Mn': '0.75', 'Ni': '0.25', 'O': '2'}"
10.1016/j.electacta.2020.135761,2020,Na0.67Mn0.75Ni0.25O2,NNMO,1000.0,12.0,Cycling performance,1.0,183.6,,13.0,,1.5,4.3,"{'Na': '0.67', 'Mn': '0.75', 'Ni': '0.25', 'O': '2'}"
10.1016/j.electacta.2020.135761,2020,Na0.67Mn0.75Ni0.25O2,NNMO,1000.0,12.0,Cycling performance,130.0,,90.6,13.0,,1.5,4.3,"{'Na': '0.67', 'Mn': '0.75', 'Ni': '0.25', 'O': '2'}"
10.1016/j.electacta.2020.135978,2020,P2-Na0.67Ti0.05Mn0.9Fe0.05O2,,1000.0,6.0,Cycling performance,50.0,164.0,,,0.1,2.0,4.0,"{'Na': '0.67', 'Ti': '0.05', 'Mn': '0.9', 'Fe': '0.05', 'O': '2'}"
10.1016/j.electacta.2020.135978,2020,P2-Na0.67Ti0.05Mn0.9Fe0.05O2,,1000.0,6.0,Cycling performance,1.0,218.7,,,0.1,2.0,4.0,"{'Na': '0.67', 'Ti': '0.05', 'Mn': '0.9', 'Fe': '0.05', 'O': '2'}"
10.1016/j.electacta.2020.135978,2020,P2-Na0.67Ti0.05Mn0.9Fe0.05O2,,1000.0,6.0,Cycling performance,50.0,,75.0,,0.1,2.0,4.0,"{'Na': '0.67', 'Ti': '0.05', 'Mn': '0.9', 'Fe': '0.05', 'O': '2'}"
10.1016/j.electacta.2020.135978,2020,P2-Na0.67Ti0.05Mn0.9Fe0.05O2,,1000.0,6.0,Rate performance,,143.0,,,0.1,2.0,4.0,"{'Na': '0.67', 'Ti': '0.05', 'Mn': '0.9', 'Fe': '0.05', 'O': '2'}"
10.1016/j.electacta.2020.135978,2020,P2-Na0.67Ti0.05Mn0.9Fe0.05O2,,1000.0,6.0,Rate performance,,144.0,,,0.1,2.0,4.0,"{'Na': '0.67', 'Ti': '0.05', 'Mn': '0.9', 'Fe': '0.05', 'O': '2'}"
10.1016/j.electacta.2020.135978,2020,P2-Na0.67Ti0.05Mn0.9Fe0.05O2,,1000.0,6.0,Rate performance,,117.0,,,1.0,2.0,4.0,"{'Na': '0.67', 'Ti': '0.05', 'Mn': '0.9', 'Fe': '0.05', 'O': '2'}"
10.1016/j.electacta.2020.135978,2020,P2-Na0.67Ti0.05Mn0.9Fe0.05O2,,1000.0,6.0,Rate performance,,113.0,,,1.0,2.0,4.0,"{'Na': '0.67', 'Ti': '0.05', 'Mn': '0.9', 'Fe': '0.05', 'O': '2'}"
10.1016/j.electacta.2020.135978,2020,P2-Na0.67Ti0.05Mn0.9Fe0.05O2,,1000.0,6.0,Cycling performance,50.0,,20.0,,0.1,2.0,4.0,"{'Na': '0.67', 'Ti': '0.05', 'Mn': '0.9', 'Fe': '0.05', 'O': '2'}"
10.1016/j.electacta.2020.135978,2020,P2-Na0.67Ti0.05Mn0.9Fe0.05O2,,1000.0,6.0,Cycling performance,50.0,,10.0,,,2.0,4.0,"{'Na': '0.67', 'Ti': '0.05', 'Mn': '0.9', 'Fe': '0.05', 'O': '2'}"
10.1016/j.electacta.2020.135978,2020,P2-Na0.67Ti0.1Mn0.8Fe0.1O2,,1000.0,6.0,Rate performance,,146.0,,,0.1,2.0,4.0,"{'Na': '0.67', 'Ti': '0.1', 'Mn': '0.8', 'Fe': '0.1', 'O': '2'}"
10.1016/j.electacta.2020.135978,2020,P2-Na0.67Ti0.1Mn0.8Fe0.1O2,,1000.0,6.0,Rate performance,,144.0,,,0.1,2.0,4.0,"{'Na': '0.67', 'Ti': '0.1', 'Mn': '0.8', 'Fe': '0.1', 'O': '2'}"
10.1016/j.electacta.2020.135978,2020,P2-Na0.67Ti0.1Mn0.8Fe0.1O2,,1000.0,6.0,Rate performance,,143.0,,,0.1,2.0,4.0,"{'Na': '0.67', 'Ti': '0.1', 'Mn': '0.8', 'Fe': '0.1', 'O': '2'}"
10.1016/j.electacta.2020.135978,2020,P2-Na0.67Ti0.1Mn0.9Fe0.1O2,,1000.0,6.0,Cycling performance,20.0,,92.0,,0.1,2.0,4.0,"{'Na': '0.67', 'Ti': '0.1', 'Mn': '0.9', 'Fe': '0.1', 'O': '2'}"
10.1016/j.electacta.2020.135978,2020,P2-Na0.67Ti0.1Mn0.9Fe0.1O2,,1000.0,6.0,Cycling performance,20.0,,94.0,,0.167,2.0,4.0,"{'Na': '0.67', 'Ti': '0.1', 'Mn': '0.9', 'Fe': '0.1', 'O': '2'}"
10.1016/j.electacta.2020.136347,2020,Na0.67Mn0.33Co0.33Ni0.33O2,NaNCM,850.0,20.0,Cycling performance,100.0,,44.5,,,1.5,4.3,"{'Na': '0.67', 'Mn': '0.33', 'Co': '0.33', 'Ni': '0.33', 'O': '2'}"
10.1016/j.electacta.2021.138156,2021,Na0.66Mn0.5Fe0.5O2,NFM,950.0,15.0,Cycling performance,1.0,192.0,,,,1.5,4.2,"{'Na': '0.66', 'Mn': '0.5', 'Fe': '0.5', 'O': '2'}"
10.1016/j.electacta.2021.138156,2021,Na0.66Mn0.5Fe0.5O2,NFM,950.0,15.0,Cycling performance,1.0,111.0,,,,1.5,4.2,"{'Na': '0.66', 'Mn': '0.5', 'Fe': '0.5', 'O': '2'}"
10.1016/j.electacta.2021.138156,2021,Na0.66Mn0.5Fe0.5O2,NFM,950.0,15.0,Cycling performance,50.0,63.3,,,,1.5,4.2,"{'Na': '0.66', 'Mn': '0.5', 'Fe': '0.5', 'O': '2'}"
10.1016/j.electacta.2021.138156,2021,Na0.66Mn0.5Fe0.5O2,NFM,950.0,15.0,Cycling performance,50.0,,57.0,,,1.5,4.2,"{'Na': '0.66', 'Mn': '0.5', 'Fe': '0.5', 'O': '2'}"
10.1016/j.electacta.2021.138362,2021,P2-Na0.67Mn0.5Fe0.5O2,NFMO,900.0,12.0,Rate performance,,168.0,,26.0,,1.5,4.2,"{'Na': '0.67', 'Mn': '0.5', 'Fe': '0.5', 'O': '2'}"
10.1016/j.electacta.2021.138362,2021,P2-Na0.67Mn0.5Fe0.5O2,NFMO,900.0,12.0,Cycling performance,100.0,,38.0,26.0,,1.5,4.2,"{'Na': '0.67', 'Mn': '0.5', 'Fe': '0.5', 'O': '2'}"
10.1016/j.electacta.2021.138362,2021,P2-Na0.67Mn0.5Fe0.5O2,NFMO,900.0,12.0,Cycling performance,100.0,,34.0,26.0,,1.5,4.2,"{'Na': '0.67', 'Mn': '0.5', 'Fe': '0.5', 'O': '2'}"
10.1016/j.electacta.2021.138362,2021,P2-Na0.67Mn0.5Fe0.5O2,NFMO,900.0,12.0,Cycling performance,100.0,,63.0,26.0,,1.5,4.2,"{'Na': '0.67', 'Mn': '0.5', 'Fe': '0.5', 'O': '2'}"
10.1016/j.electacta.2021.138362,2021,P2-Na0.67Mn0.5Fe0.5O2,NFMO,900.0,12.0,Cycling performance,100.0,,60.0,26.0,,1.5,4.2,"{'Na': '0.67', 'Mn': '0.5', 'Fe': '0.5', 'O': '2'}"
10.1016/j.electacta.2021.138362,2021,P2-Na0.67Mn0.5Fe0.5O2,NFMO,900.0,12.0,Cycling performance,1.0,90.0,,,,1.5,4.2,"{'Na': '0.67', 'Mn': '0.5', 'Fe': '0.5', 'O': '2'}"
10.1016/j.electacta.2021.138362,2021,P2-Na0.67Mn0.5Fe0.5O2,NFMO,900.0,12.0,Cycling performance,1.0,92.0,,,,1.5,4.2,"{'Na': '0.67', 'Mn': '0.5', 'Fe': '0.5', 'O': '2'}"
10.1016/j.electacta.2021.138362,2021,P2-Na0.67Mn0.5Fe0.5O2,NFMO,900.0,12.0,Cycling performance,1.0,118.0,,,,1.5,4.2,"{'Na': '0.67', 'Mn': '0.5', 'Fe': '0.5', 'O': '2'}"
10.1016/j.electacta.2021.138362,2021,P2-Na0.67Mn0.5Fe0.5O2,NFMO,900.0,12.0,Cycling performance,1.0,105.0,,,,1.5,4.2,"{'Na': '0.67', 'Mn': '0.5', 'Fe': '0.5', 'O': '2'}"
10.1016/j.electacta.2021.138362,2021,P2-Na0.67Mn0.5Fe0.5O2,NFMO,900.0,12.0,Cycling performance,1.0,88.0,,,,1.5,4.2,"{'Na': '0.67', 'Mn': '0.5', 'Fe': '0.5', 'O': '2'}"
10.1016/j.electacta.2021.138362,2021,Na2SiO3,,900.0,12.0,Rate performance,,163.0,,26.0,,1.5,4.2,"{'Na': '2', 'Si': '1', 'O': '3'}"
10.1016/j.electacta.2021.138362,2021,Na2SiO3,,900.0,12.0,Rate performance,,150.0,,52.0,,1.5,4.2,"{'Na': '2', 'Si': '1', 'O': '3'}"
10.1016/j.electacta.2021.138362,2021,Na2SiO3,,900.0,12.0,Rate performance,,125.0,,130.0,,1.5,4.2,"{'Na': '2', 'Si': '1', 'O': '3'}"
10.1016/j.electacta.2021.138362,2021,Na2SiO3,,900.0,12.0,Rate performance,,100.0,,260.0,,1.5,4.2,"{'Na': '2', 'Si': '1', 'O': '3'}"
10.1016/j.electacta.2021.138362,2021,Na2SiO3,,900.0,12.0,Rate performance,,73.0,,520.0,,1.5,4.2,"{'Na': '2', 'Si': '1', 'O': '3'}"
10.1016/j.electacta.2021.138362,2021,Na2SiO3,,900.0,12.0,Rate performance,,130.0,,26.0,,1.5,4.2,"{'Na': '2', 'Si': '1', 'O': '3'}"
10.1016/j.electacta.2021.138362,2021,Na2SiO3,,900.0,12.0,Cycling performance,50.0,120.0,,,,1.5,4.2,"{'Na': '2', 'Si': '1', 'O': '3'}"
10.1016/j.electacta.2021.138362,2021,Na2SiO3,,900.0,12.0,Cycling performance,50.0,88.0,,,,1.5,4.2,"{'Na': '2', 'Si': '1', 'O': '3'}"
10.1016/j.electacta.2021.138561,2021,NaMn0.4Fe0.2Ni0.4O2,,900.0,12.0,Cycling performance,1.0,119.0,,140.0,,2.0,4.0,"{'Na': '1', 'Mn': '0.4', 'Fe': '0.2', 'Ni': '0.4', 'O': '2'}"
10.1016/j.electacta.2021.138561,2021,NaMn0.4Fe0.2Ni0.4O2,,900.0,12.0,Cycling performance,200.0,82.8,,140.0,,2.0,4.0,"{'Na': '1', 'Mn': '0.4', 'Fe': '0.2', 'Ni': '0.4', 'O': '2'}"
10.1016/j.electacta.2021.138561,2021,NaMn0.4Fe0.2Ni0.4O2,,900.0,12.0,Cycling performance,200.0,,69.6,140.0,,2.0,4.0,"{'Na': '1', 'Mn': '0.4', 'Fe': '0.2', 'Ni': '0.4', 'O': '2'}"
10.1016/j.electacta.2021.138561,2021,NaTi0.05Mn0.38Fe0.19Ni0.38O2,,900.0,12.0,Rate performance,,160.7,,14.0,,,,"{'Na': '1', 'Ti': '0.05', 'Mn': '0.38', 'Fe': '0.19', 'Ni': '0.38', 'O': '2'}"
10.1016/j.electacta.2021.138561,2021,NaTi0.05Mn0.38Fe0.19Ni0.38O2,,900.0,12.0,Rate performance,,132.1,,28.0,,,,"{'Na': '1', 'Ti': '0.05', 'Mn': '0.38', 'Fe': '0.19', 'Ni': '0.38', 'O': '2'}"
10.1016/j.electacta.2021.138561,2021,NaTi0.05Mn0.38Fe0.19Ni0.38O2,,900.0,12.0,Rate performance,,125.1,,70.0,,,,"{'Na': '1', 'Ti': '0.05', 'Mn': '0.38', 'Fe': '0.19', 'Ni': '0.38', 'O': '2'}"
10.1016/j.electacta.2021.138561,2021,NaTi0.05Mn0.38Fe0.19Ni0.38O2,,900.0,12.0,Rate performance,,120.9,,140.0,,,,"{'Na': '1', 'Ti': '0.05', 'Mn': '0.38', 'Fe': '0.19', 'Ni': '0.38', 'O': '2'}"
10.1016/j.electacta.2021.138561,2021,NaTi0.05Mn0.38Fe0.19Ni0.38O2,,900.0,12.0,Rate performance,,114.7,,280.0,,,,"{'Na': '1', 'Ti': '0.05', 'Mn': '0.38', 'Fe': '0.19', 'Ni': '0.38', 'O': '2'}"
10.1016/j.electacta.2021.138561,2021,NaTi0.05Mn0.38Fe0.19Ni0.38O2,,900.0,12.0,Rate performance,,99.6,,700.0,,,,"{'Na': '1', 'Ti': '0.05', 'Mn': '0.38', 'Fe': '0.19', 'Ni': '0.38', 'O': '2'}"
10.1016/j.electacta.2021.138561,2021,NaMn0.4Fe0.2Ni0.4O2,,900.0,12.0,Rate performance,,146.2,,14.0,,2.0,4.0,"{'Na': '1', 'Mn': '0.4', 'Fe': '0.2', 'Ni': '0.4', 'O': '2'}"
10.1016/j.electacta.2021.138561,2021,NaMn0.4Fe0.2Ni0.4O2,,900.0,12.0,Rate performance,,146.9,,14.0,,2.0,4.0,"{'Na': '1', 'Mn': '0.4', 'Fe': '0.2', 'Ni': '0.4', 'O': '2'}"
10.1016/j.electacta.2021.138561,2021,NaTi0.05Mn0.38Fe0.19Ni0.38O2,,900.0,12.0,Rate performance,,160.7,,14.0,,2.0,4.0,"{'Na': '1', 'Ti': '0.05', 'Mn': '0.38', 'Fe': '0.19', 'Ni': '0.38', 'O': '2'}"
10.1016/j.electacta.2021.138561,2021,NaTi0.05Mn0.38Fe0.19Ni0.38O2,,900.0,12.0,Rate performance,,132.1,,28.0,,2.0,4.0,"{'Na': '1', 'Ti': '0.05', 'Mn': '0.38', 'Fe': '0.19', 'Ni': '0.38', 'O': '2'}"
10.1016/j.electacta.2021.138561,2021,NaTi0.05Mn0.38Fe0.19Ni0.38O2,,900.0,12.0,Rate performance,,125.1,,70.0,,2.0,4.0,"{'Na': '1', 'Ti': '0.05', 'Mn': '0.38', 'Fe': '0.19', 'Ni': '0.38', 'O': '2'}"
10.1016/j.electacta.2021.138561,2021,NaTi0.05Mn0.38Fe0.19Ni0.38O2,,900.0,12.0,Rate performance,,120.9,,140.0,,2.0,4.0,"{'Na': '1', 'Ti': '0.05', 'Mn': '0.38', 'Fe': '0.19', 'Ni': '0.38', 'O': '2'}"
10.1016/j.electacta.2021.138561,2021,NaTi0.05Mn0.38Fe0.19Ni0.38O2,,900.0,12.0,Rate performance,,114.7,,280.0,,2.0,4.0,"{'Na': '1', 'Ti': '0.05', 'Mn': '0.38', 'Fe': '0.19', 'Ni': '0.38', 'O': '2'}"
10.1016/j.electacta.2021.138561,2021,NaTi0.05Mn0.38Fe0.19Ni0.38O2,,900.0,12.0,Rate performance,,99.6,,700.0,,2.0,4.0,"{'Na': '1', 'Ti': '0.05', 'Mn': '0.38', 'Fe': '0.19', 'Ni': '0.38', 'O': '2'}"
10.1016/j.electacta.2021.138561,2021,NaMn0.4Fe0.2Ni0.4O2,,900.0,12.0,Rate performance,,161.5,,14.0,,2.0,4.0,"{'Na': '1', 'Mn': '0.4', 'Fe': '0.2', 'Ni': '0.4', 'O': '2'}"
10.1016/j.electacta.2021.138561,2021,NaMn0.4Fe0.2Ni0.4O2,,900.0,12.0,Rate performance,,131.3,,28.0,,2.0,4.0,"{'Na': '1', 'Mn': '0.4', 'Fe': '0.2', 'Ni': '0.4', 'O': '2'}"
10.1016/j.electacta.2021.138561,2021,NaMn0.4Fe0.2Ni0.4O2,,900.0,12.0,Rate performance,,121.5,,70.0,,2.0,4.0,"{'Na': '1', 'Mn': '0.4', 'Fe': '0.2', 'Ni': '0.4', 'O': '2'}"
10.1016/j.electacta.2021.138561,2021,NaMn0.4Fe0.2Ni0.4O2,,900.0,12.0,Rate performance,,116.8,,140.0,,2.0,4.0,"{'Na': '1', 'Mn': '0.4', 'Fe': '0.2', 'Ni': '0.4', 'O': '2'}"
10.1016/j.electacta.2021.138561,2021,NaMn0.4Fe0.2Ni0.4O2,,900.0,12.0,Rate performance,,106.1,,280.0,,2.0,4.0,"{'Na': '1', 'Mn': '0.4', 'Fe': '0.2', 'Ni': '0.4', 'O': '2'}"
10.1016/j.electacta.2021.138561,2021,NaMn0.4Fe0.2Ni0.4O2,,900.0,12.0,Rate performance,,85.2,,700.0,,2.0,4.0,"{'Na': '1', 'Mn': '0.4', 'Fe': '0.2', 'Ni': '0.4', 'O': '2'}"
10.1016/j.electacta.2021.138561,2021,NaMn0.4Fe0.2Ni0.4O2,,900.0,12.0,Cycling performance,1.0,125.0,,70.0,,2.0,4.0,"{'Na': '1', 'Mn': '0.4', 'Fe': '0.2', 'Ni': '0.4', 'O': '2'}"
10.1016/j.electacta.2021.138561,2021,NaTi0.05Mn0.38Fe0.19Ni0.38O2,,900.0,12.0,Cycling performance,200.0,79.0,,70.0,,2.0,4.0,"{'Na': '1', 'Ti': '0.05', 'Mn': '0.38', 'Fe': '0.19', 'Ni': '0.38', 'O': '2'}"
10.1016/j.electacta.2021.138561,2021,NaTi0.05Mn0.38Fe0.19Ni0.38O2,,900.0,12.0,Cycling performance,200.0,,81.4,,,2.0,4.0,"{'Na': '1', 'Ti': '0.05', 'Mn': '0.38', 'Fe': '0.19', 'Ni': '0.38', 'O': '2'}"
10.1016/j.electacta.2021.138561,2021,O3-NaTi0.05Mn0.38Fe0.19Ni0.38O2,,900.0,12.0,Cycling performance,200.0,,83.8,,,2.0,4.0,"{'Na': '1', 'Ti': '0.05', 'Mn': '0.38', 'Fe': '0.19', 'Ni': '0.38', 'O': '2'}"
10.1016/j.electacta.2021.139421,2021,Na0.67Mn0.72Zn0.28O2,,750.0,12.0,Cycling performance,1.0,170.0,,10.0,,2.0,4.2,"{'Na': '0.67', 'Mn': '0.72', 'Zn': '0.28', 'O': '2'}"
10.1016/j.electacta.2021.139421,2021,Na0.67Mn0.72Zn0.28O2,,750.0,12.0,Cycling performance,100.0,131.2,,10.0,,2.0,4.2,"{'Na': '0.67', 'Mn': '0.72', 'Zn': '0.28', 'O': '2'}"
10.1016/j.electacta.2021.139421,2021,Na0.67Mn0.72Zn0.28O2,,750.0,12.0,Cycling performance,100.0,,77.2,10.0,,2.0,4.2,"{'Na': '0.67', 'Mn': '0.72', 'Zn': '0.28', 'O': '2'}"
10.1016/j.electacta.2021.139421,2021,Na0.67Mn0.9Zn0.1O2,NZM34,750.0,12.0,Cycling performance,50.0,,60.0,,,2.0,4.2,"{'Na': '0.67', 'Mn': '0.9', 'Zn': '0.1', 'O': '2'}"
10.1016/j.electacta.2021.139421,2021,Na0.67Mn0.9Zn0.1O2,NZM34,750.0,12.0,Cycling performance,100.0,,63.0,,,1.5,3.0,"{'Na': '0.67', 'Mn': '0.9', 'Zn': '0.1', 'O': '2'}"
10.1016/j.electacta.2021.139641,2022,NaCrO2,NCO,900.0,5.0,Cycling performance,900.0,76.7,,240.0,,2.3,3.5,"{'Na': '1', 'Cr': '1', 'O': '2'}"
10.1016/j.electacta.2021.139641,2022,NaCrO2,NCO,900.0,5.0,Cycling performance,1.0,94.9,,240.0,,2.3,3.5,"{'Na': '1', 'Cr': '1', 'O': '2'}"
10.1016/j.electacta.2021.139641,2022,NaCrO2,NCO,900.0,5.0,Cycling performance,900.0,,80.86,240.0,,2.3,3.5,"{'Na': '1', 'Cr': '1', 'O': '2'}"
10.1016/j.electacta.2021.139641,2022,NaCrO2,NCO,900.0,5.0,Cycling performance,1.0,117.7,,24.0,,2.3,3.5,"{'Na': '1', 'Cr': '1', 'O': '2'}"
10.1016/j.electacta.2021.139641,2022,NaCrO2,NCO,900.0,5.0,Cycling performance,1.0,115.7,,24.0,,2.3,3.5,"{'Na': '1', 'Cr': '1', 'O': '2'}"
10.1016/j.electacta.2021.139641,2022,NaCrO2,NCO,900.0,5.0,Cycling performance,1.0,114.4,,24.0,,2.3,3.5,"{'Na': '1', 'Cr': '1', 'O': '2'}"
10.1016/j.electacta.2021.139641,2022,NaCrO2,NCO,900.0,5.0,Cycling performance,1.0,113.4,,24.0,,2.3,3.5,"{'Na': '1', 'Cr': '1', 'O': '2'}"
10.1016/j.electacta.2021.139641,2022,NaCrO2,NCO,900.0,5.0,Cycling performance,1.0,111.4,,24.0,,2.3,3.5,"{'Na': '1', 'Cr': '1', 'O': '2'}"
10.1016/j.electacta.2021.139641,2022,NaCrO2,NCO,900.0,5.0,Cycling performance,400.0,56.5,,240.0,,2.3,3.5,"{'Na': '1', 'Cr': '1', 'O': '2'}"
10.1016/j.electacta.2021.139641,2022,NaCrO2,NCO,900.0,5.0,Cycling performance,1.0,119.6,,240.0,,2.3,3.5,"{'Na': '1', 'Cr': '1', 'O': '2'}"
10.1016/j.electacta.2021.139641,2022,NaCrO2,NCO,900.0,5.0,Cycling performance,400.0,,47.24,240.0,,2.3,3.5,"{'Na': '1', 'Cr': '1', 'O': '2'}"
10.1016/j.electacta.2021.139641,2022,NaCrO2,NCO,900.0,5.0,Cycling performance,400.0,95.0,,240.0,,2.3,3.5,"{'Na': '1', 'Cr': '1', 'O': '2'}"
10.1016/j.electacta.2021.139641,2022,NaCrO2,NCO,900.0,5.0,Cycling performance,1.0,116.5,,240.0,,2.3,3.5,"{'Na': '1', 'Cr': '1', 'O': '2'}"
10.1016/j.electacta.2021.139641,2022,NaCrO2,NCO,900.0,5.0,Cycling performance,400.0,,81.55,240.0,,2.3,3.5,"{'Na': '1', 'Cr': '1', 'O': '2'}"
10.1016/j.electacta.2021.139641,2022,NaCrO2,NCO,900.0,5.0,Cycling performance,400.0,79.9,,240.0,,2.3,3.5,"{'Na': '1', 'Cr': '1', 'O': '2'}"
10.1016/j.electacta.2021.139641,2022,NaCrO2,NCO,900.0,5.0,Cycling performance,1.0,115.0,,240.0,,2.3,3.5,"{'Na': '1', 'Cr': '1', 'O': '2'}"
10.1016/j.electacta.2021.139641,2022,NaCrO2,NCO,900.0,5.0,Cycling performance,400.0,,69.48,240.0,,2.3,3.5,"{'Na': '1', 'Cr': '1', 'O': '2'}"
10.1016/j.electacta.2021.139641,2022,NaCrO2,NCO,900.0,5.0,Cycling performance,400.0,103.5,,240.0,,2.3,3.5,"{'Na': '1', 'Cr': '1', 'O': '2'}"
10.1016/j.electacta.2021.139641,2022,NaCrO2,NCO,900.0,5.0,Cycling performance,1.0,111.8,,240.0,,2.3,3.5,"{'Na': '1', 'Cr': '1', 'O': '2'}"
10.1016/j.electacta.2021.139641,2022,NaCrO2,NCO,900.0,5.0,Cycling performance,400.0,,92.58,240.0,,2.3,3.5,"{'Na': '1', 'Cr': '1', 'O': '2'}"
10.1016/j.electacta.2021.139641,2022,NaCrO2,NCO,900.0,5.0,Cycling performance,400.0,96.6,,240.0,,2.3,3.5,"{'Na': '1', 'Cr': '1', 'O': '2'}"
10.1016/j.electacta.2021.139641,2022,NaCrO2,NCO,900.0,5.0,Cycling performance,1.0,110.4,,240.0,,2.3,3.5,"{'Na': '1', 'Cr': '1', 'O': '2'}"
10.1016/j.electacta.2021.139641,2022,NaCrO2,NCO,900.0,5.0,Cycling performance,400.0,,87.5,240.0,,2.3,3.5,"{'Na': '1', 'Cr': '1', 'O': '2'}"
10.1016/j.electacta.2021.139641,2022,NaCrO2,NCO,900.0,5.0,Cycling performance,900.0,28.5,,,,2.3,3.5,"{'Na': '1', 'Cr': '1', 'O': '2'}"
10.1016/j.electacta.2021.139641,2022,NaCrO2,NCO,900.0,5.0,Cycling performance,1.0,117.3,,,,2.3,3.5,"{'Na': '1', 'Cr': '1', 'O': '2'}"
10.1016/j.electacta.2021.139641,2022,NaCrO2,NCO,900.0,5.0,Cycling performance,900.0,,24.29,,,2.3,3.5,"{'Na': '1', 'Cr': '1', 'O': '2'}"
10.1016/j.electacta.2021.139641,2022,NaCrO2,NCO,900.0,5.0,Cycling performance,900.0,74.0,,,,2.3,3.5,"{'Na': '1', 'Cr': '1', 'O': '2'}"
10.1016/j.electacta.2021.139641,2022,NaCrO2,NCO,900.0,5.0,Cycling performance,1.0,111.6,,,,2.3,3.5,"{'Na': '1', 'Cr': '1', 'O': '2'}"
10.1016/j.electacta.2021.139641,2022,NaCrO2,NCO,900.0,5.0,Cycling performance,900.0,,66.3,,,2.3,3.5,"{'Na': '1', 'Cr': '1', 'O': '2'}"
10.1016/j.electacta.2021.139641,2022,NaCrO2,NCO,900.0,5.0,Rate performance,,15.6,,4800.0,,2.3,3.5,"{'Na': '1', 'Cr': '1', 'O': '2'}"
10.1016/j.electacta.2021.139641,2022,NaCrO2,NCO,900.0,5.0,Rate performance,,48.9,,4800.0,,2.3,3.5,"{'Na': '1', 'Cr': '1', 'O': '2'}"
10.1016/j.electacta.2021.139641,2022,NaCrO2,NCO,900.0,5.0,Rate performance,,40.4,,4800.0,,2.3,3.5,"{'Na': '1', 'Cr': '1', 'O': '2'}"
10.1016/j.electacta.2021.139641,2022,NaCrO2,NCO,900.0,5.0,Rate performance,,76.6,,4800.0,,2.3,3.5,"{'Na': '1', 'Cr': '1', 'O': '2'}"
10.1016/j.electacta.2021.139641,2022,NaCrO2,NCO,900.0,5.0,Rate performance,,51.1,,4800.0,,2.3,3.5,"{'Na': '1', 'Cr': '1', 'O': '2'}"
10.1016/j.electacta.2021.139641,2022,NaCrO2,NCO,900.0,5.0,Cycling performance,100.0,135.4,,24.0,,2.3,3.7,"{'Na': '1', 'Cr': '1', 'O': '2'}"
10.1016/j.electacta.2021.139641,2022,NaCrO2,NCO,900.0,5.0,Cycling performance,100.0,127.1,,120.0,,2.3,3.7,"{'Na': '1', 'Cr': '1', 'O': '2'}"
10.1016/j.electacta.2021.139641,2022,NaCrO2,NCO,900.0,5.0,Cycling performance,100.0,,84.91,240.0,,2.3,3.7,"{'Na': '1', 'Cr': '1', 'O': '2'}"
10.1016/j.electacta.2021.139641,2022,NaCrO2,NCO,900.0,5.0,Cycling performance,100.0,,68.47,240.0,,2.3,3.7,"{'Na': '1', 'Cr': '1', 'O': '2'}"
10.1016/j.electacta.2021.139641,2022,NaCrO2,NCO,900.0,5.0,Rate performance,,76.7,,4800.0,,2.3,3.7,"{'Na': '1', 'Cr': '1', 'O': '2'}"
10.1016/j.electacta.2022.140394,2022,P2-Na0.67Mn0.67Ni0.33O2,NM,950.0,12.0,Cycling performance,80.0,64.5,,,,2.0,4.35,"{'Na': '0.67', 'Mn': '0.67', 'Ni': '0.33', 'O': '2'}"
10.1016/j.electacta.2022.140493,2022,Na1.1Cr0.9O2,,900.0,5.0,Rate performance,,110.0,,1000.0,,,,"{'Na': '1.1', 'Cr': '0.9', 'O': '2'}"
10.1016/j.electacta.2022.141079,2022,NaMnO2,,710.0,12.0,Cycling performance,1.0,162.0,,,,1.5,4.0,"{'Na': '1', 'Mn': '1', 'O': '2'}"
10.1016/j.electacta.2022.141079,2022,NaMn0.9B0.1O2,,710.0,12.0,Rate performance,,134.9,,,0.1,2.5,4.0,"{'Na': '1', 'Mn': '0.9', 'B': '0.1', 'O': '2'}"
10.1016/j.electacta.2022.141079,2022,NaMn0.9B0.1O2,,710.0,12.0,Rate performance,,132.2,,,0.2,2.5,4.0,"{'Na': '1', 'Mn': '0.9', 'B': '0.1', 'O': '2'}"
10.1016/j.electacta.2022.141079,2022,NaMn0.9B0.1O2,,710.0,12.0,Rate performance,,122.0,,,0.5,2.5,4.0,"{'Na': '1', 'Mn': '0.9', 'B': '0.1', 'O': '2'}"
10.1016/j.electacta.2022.141079,2022,NaMn0.9B0.1O2,,710.0,12.0,Rate performance,,112.0,,,1.0,2.5,4.0,"{'Na': '1', 'Mn': '0.9', 'B': '0.1', 'O': '2'}"
10.1016/j.electacta.2022.141079,2022,NaMn0.9B0.1O2,,710.0,12.0,Rate performance,,100.4,,,2.0,2.5,4.0,"{'Na': '1', 'Mn': '0.9', 'B': '0.1', 'O': '2'}"
10.1016/j.electacta.2022.141079,2022,NaMn0.9B0.1O2,,710.0,12.0,Rate performance,,90.8,,,1.0,2.5,4.0,"{'Na': '1', 'Mn': '0.9', 'B': '0.1', 'O': '2'}"
10.1016/j.electacta.2022.141079,2022,NaMnO2,,710.0,12.0,Cycling performance,100.0,,34.0,,0.5,2.5,4.0,"{'Na': '1', 'Mn': '1', 'O': '2'}"
10.1016/j.electacta.2022.141079,2022,NaMnO2,,710.0,12.0,Cycling performance,100.0,64.0,,,,2.5,4.0,"{'Na': '1', 'Mn': '1', 'O': '2'}"
10.1016/j.electacta.2022.141079,2022,NaMnO2,,710.0,12.0,Cycling performance,1.0,156.1,,,,2.5,4.0,"{'Na': '1', 'Mn': '1', 'O': '2'}"
10.1016/j.electacta.2022.141079,2022,NaMnO2,,710.0,12.0,Cycling performance,100.0,,41.0,,,2.5,4.0,"{'Na': '1', 'Mn': '1', 'O': '2'}"
10.1016/j.electacta.2022.141540,2023,P2-Na0.7Mn0.33Co0.5Ni0.16O2,,900.0,12.0,Cycling performance,1.0,100.0,,,,2.0,4.2,"{'Na': '0.7', 'Mn': '0.33', 'Co': '0.5', 'Ni': '0.16', 'O': '2'}"
10.1016/j.electacta.2022.141540,2023,P2-Na0.7Mn0.33Co0.5Ni0.16O2,,900.0,12.0,Cycling performance,100.0,90.7,,,,2.0,4.2,"{'Na': '0.7', 'Mn': '0.33', 'Co': '0.5', 'Ni': '0.16', 'O': '2'}"
10.1016/j.electacta.2022.141540,2023,P2-Na0.7Mn0.33Co0.5Ni0.16O2,,900.0,12.0,Cycling performance,100.0,,90.7,,,2.0,4.2,"{'Na': '0.7', 'Mn': '0.33', 'Co': '0.5', 'Ni': '0.16', 'O': '2'}"
10.1016/j.electacta.2022.141540,2023,P2-Na0.7Mn0.33Co0.5Ni0.16O2,,900.0,12.0,Cycling performance,100.0,91.0,,,,2.0,4.2,"{'Na': '0.7', 'Mn': '0.33', 'Co': '0.5', 'Ni': '0.16', 'O': '2'}"
10.1016/j.electacta.2022.141540,2023,P2-Na0.7Mn0.43Co0.4Ni0.16O2,,900.0,12.0,Cycling performance,100.0,,95.5,,,2.0,4.2,"{'Na': '0.7', 'Mn': '0.43', 'Co': '0.4', 'Ni': '0.16', 'O': '2'}"
10.1016/j.electacta.2022.141540,2023,P2-Na0.7Mn0.53Co0.3Ni0.16O2,,900.0,12.0,Cycling performance,100.0,,94.4,,,2.0,4.2,"{'Na': '0.7', 'Mn': '0.53', 'Co': '0.3', 'Ni': '0.16', 'O': '2'}"
10.1016/j.electacta.2022.141540,2023,P2/P3-Na0.7Mn0.33Co0.4Ni0.26O2,,900.0,12.0,Cycling performance,100.0,,82.8,,,2.0,4.2,"{'Na': '0.7', 'Mn': '0.33', 'Co': '0.4', 'Ni': '0.26', 'O': '2'}"
