Repository: harryfyjiswalker/Personal-Projects-2

# Na_ion_independent_research

Data mining: [Huang & Cole (2020)'s](https://www.nature.com/articles/s41597-020-00602-2) database extractor does not extract current, which is needed for reliable comparison of discharge capacities. This is built on by [Guo et al. (2024)](https://pmc.ncbi.nlm.nih.gov/articles/PMC11009284/), whose cathodedataextractor extracts capacity, current, and voltage limits from rate performance data, as well as cyclability data. 

Resulting questions aiming to solve over coming months:
* Can we extend this to include phase composition to inform understanding of the relationship between structure and chemical properties, to build on Maughan et al.

File: Na_ion_independent_research/Data Preprocessing/cathode_mats230911.csv (part 7 of 23)
Doi,Year,Name,Abbreviation,Sintering temperature,Sintering time,Category,Cycle,Capacity,Retention,Current: mAg-1,Current: C,Voltage lower limit,Voltage upper limit,Elements
10.1016/j.electacta.2022.141540,2023,P2/P3-Na0.7Mn0.33Co0.3Ni0.36O2,,900.0,12.0,Cycling performance,100.0,,65.0,,,2.0,4.2,"{'Na': '0.7', 'Mn': '0.33', 'Co': '0.3', 'Ni': '0.36', 'O': '2'}"
10.1016/j.electacta.2022.141540,2023,P2-Na0.7Mn0.33Co0.5Ni0.16O2,,900.0,12.0,Rate performance,,86.0,,,5.0,2.0,4.2,"{'Na': '0.7', 'Mn': '0.33', 'Co': '0.5', 'Ni': '0.16', 'O': '2'}"
10.1016/j.electacta.2022.141540,2023,P2-Na0.7Mn0.33Co0.5Ni0.16O2,,900.0,12.0,Rate performance,,84.0,,,10.0,2.0,4.2,"{'Na': '0.7', 'Mn': '0.33', 'Co': '0.5', 'Ni': '0.16', 'O': '2'}"
10.1016/j.electacta.2022.141540,2023,P2-Na0.7Mn0.43Co0.4Ni0.16O2,,900.0,12.0,Rate performance,,77.0,,,5.0,2.0,4.2,"{'Na': '0.7', 'Mn': '0.43', 'Co': '0.4', 'Ni': '0.16', 'O': '2'}"
10.1016/j.electacta.2022.141540,2023,P2-Na0.7Mn0.53Co0.3Ni0.16O2,,900.0,12.0,Rate performance,,72.0,,,10.0,2.0,4.2,"{'Na': '0.7', 'Mn': '0.53', 'Co': '0.3', 'Ni': '0.16', 'O': '2'}"
10.1016/j.electacta.2022.141540,2023,P2/P3-Na0.7Mn0.33Co0.4Ni0.26O2,,900.0,12.0,Rate performance,,62.0,,,5.0,2.0,4.2,"{'Na': '0.7', 'Mn': '0.33', 'Co': '0.4', 'Ni': '0.26', 'O': '2'}"
10.1016/j.electacta.2022.141540,2023,P2/P3-Na0.7Mn0.33Co0.3Ni0.36O2,,900.0,12.0,Rate performance,,79.0,,,10.0,2.0,4.2,"{'Na': '0.7', 'Mn': '0.33', 'Co': '0.3', 'Ni': '0.36', 'O': '2'}"
10.1016/j.electacta.2022.141540,2023,P2/P3-Na0.7Mn0.33Co0.3Ni0.36O2,,900.0,12.0,Rate performance,,82.0,,,5.0,2.0,4.2,"{'Na': '0.7', 'Mn': '0.33', 'Co': '0.3', 'Ni': '0.36', 'O': '2'}"
10.1016/j.electacta.2022.141540,2023,P2/P3-Na0.7Mn0.33Co0.3Ni0.36O2,,900.0,12.0,Rate performance,,74.0,,,10.0,2.0,4.2,"{'Na': '0.7', 'Mn': '0.33', 'Co': '0.3', 'Ni': '0.36', 'O': '2'}"
10.1016/j.electacta.2022.141540,2023,P2/P3-Na0.7Mn0.33Co0.3Ni0.36O2,,900.0,12.0,Rate performance,,63.0,,,5.0,2.0,4.2,"{'Na': '0.7', 'Mn': '0.33', 'Co': '0.3', 'Ni': '0.36', 'O': '2'}"
10.1016/j.electacta.2022.141540,2023,P2/P3-Na0.7Mn0.33Co0.3Ni0.36O2,,900.0,12.0,Rate performance,,42.0,,,10.0,2.0,4.2,"{'Na': '0.7', 'Mn': '0.33', 'Co': '0.3', 'Ni': '0.36', 'O': '2'}"
10.1016/j.electacta.2022.141540,2023,P2/P3-Na0.7Mn0.33Co0.3Ni0.36O2,,900.0,12.0,Cycling performance,1.0,60.0,,,,2.0,4.2,"{'Na': '0.7', 'Mn': '0.33', 'Co': '0.3', 'Ni': '0.36', 'O': '2'}"
10.1016/j.electacta.2022.141540,2023,P2/P3-Na0.7Mn0.33Co0.3Ni0.36O2,,900.0,12.0,Cycling performance,7.0,95.0,,,,2.0,4.2,"{'Na': '0.7', 'Mn': '0.33', 'Co': '0.3', 'Ni': '0.36', 'O': '2'}"
10.1016/j.electacta.2022.141654,2023,P2-Na0.67Mn0.67Ni0.33O2,MN,900.0,12.0,Rate performance,,40.0,,40.0,,,,"{'Na': '0.67', 'Mn': '0.67', 'Ni': '0.33', 'O': '2'}"
10.1016/j.electacta.2022.141654,2023,P2-Na0.67Mg0.1Mn0.67Ni0.23O2,Mg-MN,900.0,12.0,Cycling performance,1.0,130.0,,,,1.5,4.5,"{'Na': '0.67', 'Mg': '0.1', 'Mn': '0.67', 'Ni': '0.23', 'O': '2'}"
10.1016/j.electacta.2022.141654,2023,P2-Na0.67Mn0.67Ni0.33O2,MN,900.0,12.0,Cycling performance,100.0,130.0,,,,1.5,4.5,"{'Na': '0.67', 'Mn': '0.67', 'Ni': '0.33', 'O': '2'}"
10.1016/j.electacta.2022.141654,2023,P2-Na0.67Mn0.67Ni0.33O2,MN,900.0,12.0,Cycling performance,1.0,215.2,,,,1.5,4.5,"{'Na': '0.67', 'Mn': '0.67', 'Ni': '0.33', 'O': '2'}"
10.1016/j.electacta.2022.141654,2023,P2-Na0.67Mn0.67Ni0.33O2,MN,900.0,12.0,Cycling performance,100.0,,60.4,,,1.5,4.5,"{'Na': '0.67', 'Mn': '0.67', 'Ni': '0.33', 'O': '2'}"
10.1016/j.electacta.2022.141654,2023,P2-Na0.67Mn0.67Ni0.33O2,MN,900.0,12.0,Cycling performance,100.0,78.0,,,,1.5,4.5,"{'Na': '0.67', 'Mn': '0.67', 'Ni': '0.33', 'O': '2'}"
10.1016/j.electacta.2022.141654,2023,P2-Na0.67Mg0.1Mn0.67Ni0.23O2,Mg-MN,900.0,12.0,Cycling performance,50.0,85.0,,200.0,,2.0,4.5,"{'Na': '0.67', 'Mg': '0.1', 'Mn': '0.67', 'Ni': '0.23', 'O': '2'}"
10.1016/j.electacta.2022.141654,2023,P2-Na0.67Mg0.1Mn0.67Ni0.23O2,Mg-MN,900.0,12.0,Cycling performance,1.0,85.4,,200.0,,2.0,4.5,"{'Na': '0.67', 'Mg': '0.1', 'Mn': '0.67', 'Ni': '0.23', 'O': '2'}"
10.1016/j.electacta.2022.141654,2023,P2-Na0.67Mg0.1Mn0.67Ni0.23O2,Mg-MN,900.0,12.0,Cycling performance,50.0,,99.5,200.0,,2.0,4.5,"{'Na': '0.67', 'Mg': '0.1', 'Mn': '0.67', 'Ni': '0.23', 'O': '2'}"
10.1016/j.electacta.2023.141859,2023,O3-NaMn0.33Fe0.33Ni0.33O2,NFM,900.0,12.0,Cycling performance,1.0,159.6,,13.0,,1.5,4.2,"{'Na': '1', 'Mn': '0.33', 'Fe': '0.33', 'Ni': '0.33', 'O': '2'}"
10.1016/j.electacta.2023.141867,2023,NaTi0.2Mn0.3Ni0.47Sb0.03O2,NMTSb0.03,950.0,12.0,Cycling performance,200.0,147.8,,240.0,,,,"{'Na': '1', 'Ti': '0.2', 'Mn': '0.3', 'Ni': '0.47', 'Sb': '0.03', 'O': '2'}"
10.1016/j.electacta.2023.141867,2023,NaTi0.2Mn0.3Ni0.47Sb0.03O2,NMTSb0.03,950.0,12.0,Cycling performance,200.0,103.5,,240.0,,,,"{'Na': '1', 'Ti': '0.2', 'Mn': '0.3', 'Ni': '0.47', 'Sb': '0.03', 'O': '2'}"
10.1016/j.electacta.2023.141867,2023,NaTi0.2Mn0.3Ni0.47Sb0.03O2,NMTSb0.03,950.0,12.0,Rate performance,,90.0,,1920.0,,,,"{'Na': '1', 'Ti': '0.2', 'Mn': '0.3', 'Ni': '0.47', 'Sb': '0.03', 'O': '2'}"
10.1016/j.electacta.2023.141867,2023,NaTi0.2Mn0.3Ni0.47Sb0.03O2,NMTSb0.03,950.0,12.0,Cycling performance,1.0,147.8,,,,2.0,4.2,"{'Na': '1', 'Ti': '0.2', 'Mn': '0.3', 'Ni': '0.47', 'Sb': '0.03', 'O': '2'}"
10.1016/j.electacta.2023.141867,2023,O3-NaTi0.2Mn0.3Ni0.5O2,NMT,950.0,12.0,Cycling performance,1.0,117.3,,,,2.0,4.2,"{'Na': '1', 'Ti': '0.2', 'Mn': '0.3', 'Ni': '0.5', 'O': '2'}"
10.1016/j.electacta.2023.141867,2023,NaTi0.2Mn0.3Ni0.45Sb0.05O2,NMTSb0.05,950.0,12.0,Cycling performance,1.0,120.3,,,,2.0,4.2,"{'Na': '1', 'Ti': '0.2', 'Mn': '0.3', 'Ni': '0.45', 'Sb': '0.05', 'O': '2'}"
10.1016/j.electacta.2023.141867,2023,NaTi0.2Mn0.3Ni0.43Sb0.07O2,NMTSb0.07,950.0,12.0,Cycling performance,1.0,110.1,,,,2.0,4.2,"{'Na': '1', 'Ti': '0.2', 'Mn': '0.3', 'Ni': '0.43', 'Sb': '0.07', 'O': '2'}"
10.1016/j.electacta.2023.141867,2023,NaTi0.2Mn0.3Ni0.47Sb0.03O2,NMTSb0.03,950.0,12.0,Rate performance,,90.0,,1920.0,,2.0,4.2,"{'Na': '1', 'Ti': '0.2', 'Mn': '0.3', 'Ni': '0.47', 'Sb': '0.03', 'O': '2'}"
10.1016/j.electacta.2023.141867,2023,NaTi0.2Mn0.3Ni0.47Sb0.03O2,NMTSb0.03,950.0,12.0,Rate performance,,147.8,,240.0,,2.0,4.2,"{'Na': '1', 'Ti': '0.2', 'Mn': '0.3', 'Ni': '0.47', 'Sb': '0.03', 'O': '2'}"
10.1016/j.electacta.2023.141915,2023,P2-K0.06Na0.61MnO2,NKMO,1200.0,10.0,Cycling performance,100.0,100.1,,100.0,,1.8,4.3,"{'K': '0.06', 'Na': '0.61', 'Mn': '1', 'O': '2'}"
10.1016/j.electacta.2023.141915,2023,P2-K0.06Na0.61MnO2,NKMO,1200.0,10.0,Cycling performance,100.0,65.2,,100.0,,1.8,4.3,"{'K': '0.06', 'Na': '0.61', 'Mn': '1', 'O': '2'}"
10.1016/j.electacta.2023.141915,2023,P2-K0.06Na0.61MnO2,NKMO,1200.0,10.0,Cycling performance,5.0,186.2,,,,2.2,3.2,"{'K': '0.06', 'Na': '0.61', 'Mn': '1', 'O': '2'}"
10.1016/j.electacta.2023.141915,2023,P2-K0.06Na0.61MnO2,NKMO,1200.0,10.0,Cycling performance,5.0,146.1,,,,2.2,3.2,"{'K': '0.06', 'Na': '0.61', 'Mn': '1', 'O': '2'}"
10.1016/j.electacta.2023.141915,2023,P2-K0.06Na0.61MnO2,NKMO,1200.0,10.0,Cycling performance,1.0,141.3,,,,2.2,3.2,"{'K': '0.06', 'Na': '0.61', 'Mn': '1', 'O': '2'}"
10.1016/j.electacta.2023.141915,2023,P2-K0.06Na0.61MnO2,NKMO,1200.0,10.0,Cycling performance,50.0,102.4,,,,2.2,3.2,"{'K': '0.06', 'Na': '0.61', 'Mn': '1', 'O': '2'}"
10.1016/j.electacta.2023.141915,2023,P2-K0.06Na0.61MnO2,NKMO,1200.0,10.0,Cycling performance,100.0,100.0,,500.0,,2.2,3.2,"{'K': '0.06', 'Na': '0.61', 'Mn': '1', 'O': '2'}"
10.1016/j.electacta.2023.141915,2023,P2-K0.06Na0.61MnO2,NKMO,1200.0,10.0,Cycling performance,100.0,56.2,,500.0,,2.2,3.2,"{'K': '0.06', 'Na': '0.61', 'Mn': '1', 'O': '2'}"
10.1016/j.electacta.2023.141915,2023,P2-K0.06Na0.61MnO2,NKMO,1200.0,10.0,Rate performance,,158.2,,10.0,,2.2,3.2,"{'K': '0.06', 'Na': '0.61', 'Mn': '1', 'O': '2'}"
10.1016/j.electacta.2023.141915,2023,P2-K0.06Na0.61MnO2,NKMO,1200.0,10.0,Rate performance,,108.4,,50.0,,2.2,3.2,"{'K': '0.06', 'Na': '0.61', 'Mn': '1', 'O': '2'}"
10.1016/j.electacta.2023.141915,2023,P2-K0.06Na0.61MnO2,NKMO,1200.0,10.0,Rate performance,,77.5,,100.0,,2.2,3.2,"{'K': '0.06', 'Na': '0.61', 'Mn': '1', 'O': '2'}"
10.1016/j.electacta.2023.141915,2023,P2-K0.06Na0.61MnO2,NKMO,1200.0,10.0,Cycling performance,1.0,118.5,,,,2.2,3.2,"{'K': '0.06', 'Na': '0.61', 'Mn': '1', 'O': '2'}"
10.1016/j.electacta.2023.141915,2023,P2-K0.06Na0.61MnO2,NKMO,1200.0,10.0,Cycling performance,150.0,90.2,,,,2.2,3.2,"{'K': '0.06', 'Na': '0.61', 'Mn': '1', 'O': '2'}"
10.1016/j.electacta.2023.141915,2023,P2-K0.06Na0.61MnO2,NKMO,1200.0,10.0,Cycling performance,1.0,75.1,,,,2.2,3.2,"{'K': '0.06', 'Na': '0.61', 'Mn': '1', 'O': '2'}"
10.1016/j.electacta.2023.141915,2023,P2-K0.06Na0.61MnO2,NKMO,1200.0,10.0,Cycling performance,150.0,60.0,,,,2.2,3.2,"{'K': '0.06', 'Na': '0.61', 'Mn': '1', 'O': '2'}"
10.1016/j.ensm.2015.09.005,2015,Na0.8Li0.4Mn0.55Co0.1Ni0.15O2,Li0.4-Na0.8-NMCO,900.0,10.0,Rate performance,,138.0,,15.0,,,,"{'Na': '0.8', 'Li': '0.4', 'Mn': '0.55', 'Co': '0.1', 'Ni': '0.15', 'O': '2'}"
10.1016/j.ensm.2015.09.005,2015,Na0.8Li0.4Mn0.55Co0.1Ni0.15O2,Li0.4-Na0.8-NMCO,900.0,10.0,Rate performance,,113.0,,75.0,,,,"{'Na': '0.8', 'Li': '0.4', 'Mn': '0.55', 'Co': '0.1', 'Ni': '0.15', 'O': '2'}"
10.1016/j.ensm.2015.09.005,2015,Na0.8Li0.4Mn0.55Co0.1Ni0.15O2,Li0.4-Na0.8-NMCO,900.0,10.0,Rate performance,,94.0,,300.0,,,,"{'Na': '0.8', 'Li': '0.4', 'Mn': '0.55', 'Co': '0.1', 'Ni': '0.15', 'O': '2'}"
10.1016/j.ensm.2015.09.005,2015,Na1.2Mn0.55Co0.1Ni0.15O2,Na1.2-NMCO,900.0,10.0,Cycling performance,1.0,144.0,,,,2.0,3.8,"{'Na': '1.2', 'Mn': '0.55', 'Co': '0.1', 'Ni': '0.15', 'O': '2'}"
10.1016/j.ensm.2015.09.005,2015,NaLi0.2Mn0.55Co0.1Ni0.15O2,Li0.2-Na1.0-NMCO,900.0,10.0,Cycling performance,1.0,204.0,,,,2.0,3.8,"{'Na': '1', 'Li': '0.2', 'Mn': '0.55', 'Co': '0.1', 'Ni': '0.15', 'O': '2'}"
10.1016/j.ensm.2015.09.005,2015,Na0.8Li0.4Mn0.55Co0.1Ni0.15O2,Li0.4-Na0.8-NMCO,900.0,10.0,Cycling performance,1.0,280.0,,,,2.0,3.8,"{'Na': '0.8', 'Li': '0.4', 'Mn': '0.55', 'Co': '0.1', 'Ni': '0.15', 'O': '2'}"
10.1016/j.ensm.2015.09.005,2015,Na0.6Li0.6Mn0.55Co0.1Ni0.15O2,Li0.6-Na0.6-NMCO,900.0,10.0,Cycling performance,1.0,237.0,,,,2.0,3.8,"{'Na': '0.6', 'Li': '0.6', 'Mn': '0.55', 'Co': '0.1', 'Ni': '0.15', 'O': '2'}"
10.1016/j.ensm.2015.09.005,2015,Na1.2Mn0.55Co0.1Ni0.15O2,Na1.2-NMCO,900.0,10.0,Cycling performance,1.0,94.0,,15.0,,1.5,4.2,"{'Na': '1.2', 'Mn': '0.55', 'Co': '0.1', 'Ni': '0.15', 'O': '2'}"
10.1016/j.ensm.2015.09.005,2015,NaLi0.2Mn0.55Co0.1Ni0.15O2,Li0.2-Na1.0-NMCO,900.0,10.0,Cycling performance,1.0,135.0,,15.0,,1.5,4.2,"{'Na': '1', 'Li': '0.2', 'Mn': '0.55', 'Co': '0.1', 'Ni': '0.15', 'O': '2'}"
10.1016/j.ensm.2015.09.005,2015,Na0.8Li0.4Mn0.55Co0.1Ni0.15O2,Li0.4-Na0.8-NMCO,900.0,10.0,Cycling performance,1.0,124.0,,15.0,,1.5,4.2,"{'Na': '0.8', 'Li': '0.4', 'Mn': '0.55', 'Co': '0.1', 'Ni': '0.15', 'O': '2'}"
10.1016/j.ensm.2015.09.005,2015,Na0.6Li0.6Mn0.55Co0.1Ni0.15O2,Li0.6-Na0.6-NMCO,900.0,10.0,Cycling performance,1.0,125.0,,15.0,,1.5,4.2,"{'Na': '0.6', 'Li': '0.6', 'Mn': '0.55', 'Co': '0.1', 'Ni': '0.15', 'O': '2'}"
10.1016/j.ensm.2015.09.005,2015,Na1.2Mn0.55Co0.1Ni0.15O2,Na1.2-NMCO,900.0,10.0,Cycling performance,50.0,71.0,,,,1.5,4.2,"{'Na': '1.2', 'Mn': '0.55', 'Co': '0.1', 'Ni': '0.15', 'O': '2'}"
10.1016/j.ensm.2015.09.005,2015,NaLi0.2Mn0.55Co0.1Ni0.15O2,Li0.2-Na1.0-NMCO,900.0,10.0,Cycling performance,50.0,93.0,,,,1.5,4.2,"{'Na': '1', 'Li': '0.2', 'Mn': '0.55', 'Co': '0.1', 'Ni': '0.15', 'O': '2'}"
10.1016/j.ensm.2015.09.005,2015,Na0.8Li0.4Mn0.55Co0.1Ni0.15O2,Li0.4-Na0.8-NMCO,900.0,10.0,Cycling performance,50.0,79.0,,,,1.5,4.2,"{'Na': '0.8', 'Li': '0.4', 'Mn': '0.55', 'Co': '0.1', 'Ni': '0.15', 'O': '2'}"
10.1016/j.ensm.2015.09.005,2015,Na0.6Li0.6Mn0.55Co0.1Ni0.15O2,Li0.6-Na0.6-NMCO,900.0,10.0,Cycling performance,50.0,86.0,,,,1.5,4.2,"{'Na': '0.6', 'Li': '0.6', 'Mn': '0.55', 'Co': '0.1', 'Ni': '0.15', 'O': '2'}"
10.1016/j.ensm.2015.09.005,2015,Na0.8Li0.4Mn0.55Co0.1Ni0.15O2,Li0.4-Na0.8-NMCO,900.0,10.0,Cycling performance,3.0,138.0,,,,1.5,4.2,"{'Na': '0.8', 'Li': '0.4', 'Mn': '0.55', 'Co': '0.1', 'Ni': '0.15', 'O': '2'}"
10.1016/j.ensm.2015.09.005,2015,Na1.2Mn0.55Co0.1Ni0.15O2,Na1.2-NMCO,900.0,10.0,Cycling performance,100.0,53.0,,,,1.5,4.2,"{'Na': '1.2', 'Mn': '0.55', 'Co': '0.1', 'Ni': '0.15', 'O': '2'}"
10.1016/j.ensm.2015.09.005,2015,Na1.2Mn0.55Co0.1Ni0.15O2,Na1.2-NMCO,900.0,10.0,Cycling performance,1.0,67.1,,,,1.5,4.2,"{'Na': '1.2', 'Mn': '0.55', 'Co': '0.1', 'Ni': '0.15', 'O': '2'}"
10.1016/j.ensm.2015.09.005,2015,Na1.2Mn0.55Co0.1Ni0.15O2,Na1.2-NMCO,900.0,10.0,Cycling performance,100.0,,79.0,,,1.5,4.2,"{'Na': '1.2', 'Mn': '0.55', 'Co': '0.1', 'Ni': '0.15', 'O': '2'}"
10.1016/j.ensm.2015.09.005,2015,NaLi0.2Mn0.55Co0.1Ni0.15O2,Li0.2-Na1.0-NMCO,900.0,10.0,Cycling performance,100.0,70.0,,,,1.5,4.2,"{'Na': '1', 'Li': '0.2', 'Mn': '0.55', 'Co': '0.1', 'Ni': '0.15', 'O': '2'}"
10.1016/j.ensm.2015.09.005,2015,NaLi0.2Mn0.55Co0.1Ni0.15O2,Li0.2-Na1.0-NMCO,900.0,10.0,Cycling performance,1.0,85.4,,,,1.5,4.2,"{'Na': '1', 'Li': '0.2', 'Mn': '0.55', 'Co': '0.1', 'Ni': '0.15', 'O': '2'}"
10.1016/j.ensm.2015.09.005,2015,NaLi0.2Mn0.55Co0.1Ni0.15O2,Li0.2-Na1.0-NMCO,900.0,10.0,Cycling performance,100.0,,82.0,,,1.5,4.2,"{'Na': '1', 'Li': '0.2', 'Mn': '0.55', 'Co': '0.1', 'Ni': '0.15', 'O': '2'}"
10.1016/j.ensm.2015.09.005,2015,Na0.8Li0.4Mn0.55Co0.1Ni0.15O2,Li0.4-Na0.8-NMCO,900.0,10.0,Cycling performance,100.0,75.0,,,,1.5,4.2,"{'Na': '0.8', 'Li': '0.4', 'Mn': '0.55', 'Co': '0.1', 'Ni': '0.15', 'O': '2'}"
10.1016/j.ensm.2015.09.005,2015,Na0.8Li0.4Mn0.55Co0.1Ni0.15O2,Li0.4-Na0.8-NMCO,900.0,10.0,Cycling performance,1.0,92.6,,,,1.5,4.2,"{'Na': '0.8', 'Li': '0.4', 'Mn': '0.55', 'Co': '0.1', 'Ni': '0.15', 'O': '2'}"
10.1016/j.ensm.2015.09.005,2015,Na0.8Li0.4Mn0.55Co0.1Ni0.15O2,Li0.4-Na0.8-NMCO,900.0,10.0,Cycling performance,100.0,,81.0,,,1.5,4.2,"{'Na': '0.8', 'Li': '0.4', 'Mn': '0.55', 'Co': '0.1', 'Ni': '0.15', 'O': '2'}"
10.1016/j.ensm.2015.09.005,2015,Na0.6Li0.6Mn0.55Co0.1Ni0.15O2,Li0.6-Na0.6-NMCO,900.0,10.0,Cycling performance,100.0,63.0,,,,1.5,4.2,"{'Na': '0.6', 'Li': '0.6', 'Mn': '0.55', 'Co': '0.1', 'Ni': '0.15', 'O': '2'}"
10.1016/j.ensm.2015.09.005,2015,Na0.6Li0.6Mn0.55Co0.1Ni0.15O2,Li0.6-Na0.6-NMCO,900.0,10.0,Cycling performance,1.0,76.8,,,,1.5,4.2,"{'Na': '0.6', 'Li': '0.6', 'Mn': '0.55', 'Co': '0.1', 'Ni': '0.15', 'O': '2'}"
10.1016/j.ensm.2015.09.005,2015,Na0.6Li0.6Mn0.55Co0.1Ni0.15O2,Li0.6-Na0.6-NMCO,900.0,10.0,Cycling performance,100.0,,82.0,,,1.5,4.2,"{'Na': '0.6', 'Li': '0.6', 'Mn': '0.55', 'Co': '0.1', 'Ni': '0.15', 'O': '2'}"
10.1016/j.ensm.2015.09.005,2015,Na1.2Mn0.55Co0.1Ni0.15O2,Na1.2-NMCO,900.0,10.0,Rate performance,,100.0,,15.0,,1.5,4.2,"{'Na': '1.2', 'Mn': '0.55', 'Co': '0.1', 'Ni': '0.15', 'O': '2'}"
10.1016/j.ensm.2015.09.005,2015,Na1.2Mn0.55Co0.1Ni0.15O2,Na1.2-NMCO,900.0,10.0,Rate performance,,76.0,,30.0,,1.5,4.2,"{'Na': '1.2', 'Mn': '0.55', 'Co': '0.1', 'Ni': '0.15', 'O': '2'}"
10.1016/j.ensm.2015.09.005,2015,Na1.2Mn0.55Co0.1Ni0.15O2,Na1.2-NMCO,900.0,10.0,Rate performance,,65.0,,75.0,,1.5,4.2,"{'Na': '1.2', 'Mn': '0.55', 'Co': '0.1', 'Ni': '0.15', 'O': '2'}"
10.1016/j.ensm.2015.09.005,2015,Na1.2Mn0.55Co0.1Ni0.15O2,Na1.2-NMCO,900.0,10.0,Rate performance,,58.0,,150.0,,1.5,4.2,"{'Na': '1.2', 'Mn': '0.55', 'Co': '0.1', 'Ni': '0.15', 'O': '2'}"
10.1016/j.ensm.2015.09.005,2015,Na1.2Mn0.55Co0.1Ni0.15O2,Na1.2-NMCO,900.0,10.0,Rate performance,,50.0,,300.0,,1.5,4.2,"{'Na': '1.2', 'Mn': '0.55', 'Co': '0.1', 'Ni': '0.15', 'O': '2'}"
10.1016/j.ensm.2015.09.005,2015,Na1.2Mn0.55Co0.1Ni0.15O2,Na1.2-NMCO,900.0,10.0,Rate performance,,42.0,,600.0,,1.5,4.2,"{'Na': '1.2', 'Mn': '0.55', 'Co': '0.1', 'Ni': '0.15', 'O': '2'}"
10.1016/j.ensm.2015.09.005,2015,Na1.2Mn0.55Co0.1Ni0.15O2,Na1.2-NMCO,900.0,10.0,Cycling performance,1.0,85.0,,15.0,,1.5,4.2,"{'Na': '1.2', 'Mn': '0.55', 'Co': '0.1', 'Ni': '0.15', 'O': '2'}"
10.1016/j.ensm.2015.09.005,2015,Na0.8Li0.4Mn0.55Co0.1Ni0.15O2,Li0.4-Na0.8-NMCO,900.0,10.0,Rate performance,,140.0,,15.0,,1.5,4.2,"{'Na': '0.8', 'Li': '0.4', 'Mn': '0.55', 'Co': '0.1', 'Ni': '0.15', 'O': '2'}"
10.1016/j.ensm.2015.09.005,2015,Na0.8Li0.4Mn0.55Co0.1Ni0.15O2,Li0.4-Na0.8-NMCO,900.0,10.0,Rate performance,,119.0,,30.0,,1.5,4.2,"{'Na': '0.8', 'Li': '0.4', 'Mn': '0.55', 'Co': '0.1', 'Ni': '0.15', 'O': '2'}"
10.1016/j.ensm.2015.09.005,2015,Na0.8Li0.4Mn0.55Co0.1Ni0.15O2,Li0.4-Na0.8-NMCO,900.0,10.0,Rate performance,,105.0,,75.0,,1.5,4.2,"{'Na': '0.8', 'Li': '0.4', 'Mn': '0.55', 'Co': '0.1', 'Ni': '0.15', 'O': '2'}"
10.1016/j.ensm.2015.09.005,2015,Na0.8Li0.4Mn0.55Co0.1Ni0.15O2,Li0.4-Na0.8-NMCO,900.0,10.0,Rate performance,,94.0,,150.0,,1.5,4.2,"{'Na': '0.8', 'Li': '0.4', 'Mn': '0.55', 'Co': '0.1', 'Ni': '0.15', 'O': '2'}"
10.1016/j.ensm.2015.09.005,2015,Na0.8Li0.4Mn0.55Co0.1Ni0.15O2,Li0.4-Na0.8-NMCO,900.0,10.0,Rate performance,,82.0,,300.0,,1.5,4.2,"{'Na': '0.8', 'Li': '0.4', 'Mn': '0.55', 'Co': '0.1', 'Ni': '0.15', 'O': '2'}"
10.1016/j.ensm.2015.09.005,2015,Na0.8Li0.4Mn0.55Co0.1Ni0.15O2,Li0.4-Na0.8-NMCO,900.0,10.0,Rate performance,,68.0,,600.0,,1.5,4.2,"{'Na': '0.8', 'Li': '0.4', 'Mn': '0.55', 'Co': '0.1', 'Ni': '0.15', 'O': '2'}"
10.1016/j.ensm.2015.09.005,2015,Na0.8Li0.4Mn0.55Co0.1Ni0.15O2,Li0.4-Na0.8-NMCO,900.0,10.0,Cycling performance,1.0,127.0,,15.0,,1.5,4.2,"{'Na': '0.8', 'Li': '0.4', 'Mn': '0.55', 'Co': '0.1', 'Ni': '0.15', 'O': '2'}"
10.1016/j.ensm.2015.09.005,2015,Na1.2Mn0.55Co0.1Ni0.15O2,Na1.2-NMCO,900.0,10.0,Cycling performance,50.0,,90.0,,,1.5,4.2,"{'Na': '1.2', 'Mn': '0.55', 'Co': '0.1', 'Ni': '0.15', 'O': '2'}"
10.1016/j.ensm.2015.09.005,2015,Na1.2Mn0.55Co0.1Ni0.15O2,Na1.2-NMCO,900.0,10.0,Cycling performance,50.0,,96.0,,,1.5,4.2,"{'Na': '1.2', 'Mn': '0.55', 'Co': '0.1', 'Ni': '0.15', 'O': '2'}"
10.1016/j.ensm.2015.09.005,2015,Na0.8Li0.4Mn0.55Co0.1Ni0.15O2,Li0.4-Na0.8-NMCO,900.0,10.0,Rate performance,,138.0,,15.0,,1.5,4.2,"{'Na': '0.8', 'Li': '0.4', 'Mn': '0.55', 'Co': '0.1', 'Ni': '0.15', 'O': '2'}"
10.1016/j.ensm.2015.09.005,2015,Na0.8Li0.4Mn0.55Co0.1Ni0.15O2,Li0.4-Na0.8-NMCO,900.0,10.0,Rate performance,,113.0,,75.0,,1.5,4.2,"{'Na': '0.8', 'Li': '0.4', 'Mn': '0.55', 'Co': '0.1', 'Ni': '0.15', 'O': '2'}"
10.1016/j.ensm.2015.09.005,2015,Na0.8Li0.4Mn0.55Co0.1Ni0.15O2,Li0.4-Na0.8-NMCO,900.0,10.0,Rate performance,,94.0,,300.0,,1.5,4.2,"{'Na': '0.8', 'Li': '0.4', 'Mn': '0.55', 'Co': '0.1', 'Ni': '0.15', 'O': '2'}"
10.1016/j.ensm.2018.05.001,2018,Na0.67Mn0.67Ni0.33O2,,920.0,12.0,Cycling performance,2000.0,84.0,,3400.0,,2.0,4.0,"{'Na': '0.67', 'Mn': '0.67', 'Ni': '0.33', 'O': '2'}"
10.1016/j.ensm.2018.05.001,2018,Na0.67Mn0.67Ni0.33O2,,920.0,12.0,Cycling performance,1.0,105.0,,3400.0,,2.0,4.0,"{'Na': '0.67', 'Mn': '0.67', 'Ni': '0.33', 'O': '2'}"
10.1016/j.ensm.2018.05.001,2018,Na0.67Mn0.67Ni0.33O2,,920.0,12.0,Cycling performance,2000.0,,80.0,3400.0,,2.0,4.0,"{'Na': '0.67', 'Mn': '0.67', 'Ni': '0.33', 'O': '2'}"
10.1016/j.ensm.2018.05.001,2018,Na0.67Mn0.67Ni0.33O2,,920.0,12.0,Cycling performance,2000.0,,70.21,17.0,,2.0,4.0,"{'Na': '0.67', 'Mn': '0.67', 'Ni': '0.33', 'O': '2'}"
10.1016/j.ensm.2019.05.009,2019,P2-Na0.8Li0.1Mn0.6Ni0.2Cu0.1O2,,900.0,12.0,Cycling performance,1.0,135.1,,17.5,,,,"{'Na': '0.8', 'Li': '0.1', 'Mn': '0.6', 'Ni': '0.2', 'Cu': '0.1', 'O': '2'}"
10.1016/j.ensm.2019.05.009,2019,P2-Na0.8Li0.1Mn0.6Ni0.2Cu0.1O2,,900.0,12.0,Cycling performance,100.0,112.3,,17.5,,,,"{'Na': '0.8', 'Li': '0.1', 'Mn': '0.6', 'Ni': '0.2', 'Cu': '0.1', 'O': '2'}"
10.1016/j.ensm.2019.05.009,2019,P2-Na0.8Li0.1Mn0.6Ni0.2Cu0.1O2,,900.0,12.0,Cycling performance,100.0,,83.1,17.5,,,,"{'Na': '0.8', 'Li': '0.1', 'Mn': '0.6', 'Ni': '0.2', 'Cu': '0.1', 'O': '2'}"
10.1016/j.ensm.2019.05.009,2019,P2-Na0.8Li0.1Mn0.6Ni0.2Cu0.1O2,,900.0,12.0,Cycling performance,1.0,84.7,,1000.0,,,,"{'Na': '0.8', 'Li': '0.1', 'Mn': '0.6', 'Ni': '0.2', 'Cu': '0.1', 'O': '2'}"
10.1016/j.ensm.2019.05.009,2019,P2-Na0.8Li0.1Mn0.6Ni0.2Cu0.1O2,,900.0,12.0,Cycling performance,400.0,69.2,,1000.0,,,,"{'Na': '0.8', 'Li': '0.1', 'Mn': '0.6', 'Ni': '0.2', 'Cu': '0.1', 'O': '2'}"
10.1016/j.ensm.2019.05.009,2019,P2-Na0.8Li0.1Mn0.6Ni0.2Cu0.1O2,,900.0,12.0,Cycling performance,400.0,,81.7,1000.0,,,,"{'Na': '0.8', 'Li': '0.1', 'Mn': '0.6', 'Ni': '0.2', 'Cu': '0.1', 'O': '2'}"
10.1016/j.ensm.2019.07.010,2019,Na0.67Mn0.54Co0.13Ni0.13O2,NNMC,850.0,12.0,Cycling performance,500.0,,70.0,800.0,,2.0,4.5,"{'Na': '0.67', 'Mn': '0.54', 'Co': '0.13', 'Ni': '0.13', 'O': '2'}"
10.1016/j.ensm.2019.07.010,2019,Na0.67Mn0.54Co0.13Ni0.13O2,NNMC,850.0,12.0,Rate performance,,126.3,,160.0,,2.0,4.5,"{'Na': '0.67', 'Mn': '0.54', 'Co': '0.13', 'Ni': '0.13', 'O': '2'}"
10.1016/j.ensm.2019.07.010,2019,Na0.67Mn0.54Co0.13Ni0.13O2,NNMC,850.0,12.0,Rate performance,,127.8,,160.0,,2.0,4.5,"{'Na': '0.67', 'Mn': '0.54', 'Co': '0.13', 'Ni': '0.13', 'O': '2'}"
10.1016/j.ensm.2019.07.010,2019,Na0.67Mn0.54Co0.13Ni0.13O2,NNMC,850.0,12.0,Rate performance,,133.16,,160.0,,2.0,4.5,"{'Na': '0.67', 'Mn': '0.54', 'Co': '0.13', 'Ni': '0.13', 'O': '2'}"
10.1016/j.ensm.2019.07.010,2019,Na0.67Mn0.54Co0.13Ni0.13O2,NNMC,850.0,12.0,Cycling performance,1.0,82.0,,,,2.3,3.6,"{'Na': '0.67', 'Mn': '0.54', 'Co': '0.13', 'Ni': '0.13', 'O': '2'}"
10.1016/j.ensm.2019.07.010,2019,Na0.67Mn0.54Co0.13Ni0.13O2,NNMC,850.0,12.0,Cycling performance,25.0,53.3,,,,2.3,3.6,"{'Na': '0.67', 'Mn': '0.54', 'Co': '0.13', 'Ni': '0.13', 'O': '2'}"
10.1016/j.ensm.2019.07.010,2019,Na0.67Mn0.54Co0.13Ni0.13O2,NNMC,850.0,12.0,Cycling performance,25.0,,65.0,,,2.3,3.6,"{'Na': '0.67', 'Mn': '0.54', 'Co': '0.13', 'Ni': '0.13', 'O': '2'}"
10.1016/j.ensm.2019.07.010,2019,Na0.67Mn0.54Co0.13Ni0.13O2,NNMC,850.0,12.0,Cycling performance,100.0,,81.0,,,2.3,3.6,"{'Na': '0.67', 'Mn': '0.54', 'Co': '0.13', 'Ni': '0.13', 'O': '2'}"
10.1016/j.ensm.2019.07.010,2019,Na0.67Mn0.54Co0.13Ni0.13O2,NNMC,850.0,12.0,Rate performance,,127.0,,160.0,,2.3,3.6,"{'Na': '0.67', 'Mn': '0.54', 'Co': '0.13', 'Ni': '0.13', 'O': '2'}"
10.1016/j.ensm.2019.07.010,2019,Na0.67Mn0.54Co0.13Ni0.13O2,NNMC,850.0,12.0,Rate performance,,86.4,,160.0,,2.3,3.6,"{'Na': '0.67', 'Mn': '0.54', 'Co': '0.13', 'Ni': '0.13', 'O': '2'}"
10.1016/j.ensm.2019.07.010,2019,Na0.67Mn0.54Co0.13Ni0.13O2,NNMC,850.0,12.0,Rate performance,,115.7,,160.0,,2.3,3.6,"{'Na': '0.67', 'Mn': '0.54', 'Co': '0.13', 'Ni': '0.13', 'O': '2'}"
10.1016/j.ensm.2019.07.022,2020,NaTi0.25Cr0.25Fe0.25Ni0.25O2,NCFNT,900.0,12.0,Cycling performance,1.0,107.0,,,,1.5,4.1,"{'Na': '1', 'Ti': '0.25', 'Cr': '0.25', 'Fe': '0.25', 'Ni': '0.25', 'O': '2'}"
10.1016/j.ensm.2019.07.022,2020,NaTi0.25Cr0.25Fe0.25Ni0.25O2,NCFNT,900.0,12.0,Cycling performance,1.0,129.2,,,0.1,1.5,4.1,"{'Na': '1', 'Ti': '0.25', 'Cr': '0.25', 'Fe': '0.25', 'Ni': '0.25', 'O': '2'}"
10.1016/j.ensm.2019.07.022,2020,NaTi0.25Cr0.25Fe0.25Ni0.25O2,NCFNT,900.0,12.0,Cycling performance,300.0,,77.1,,1.0,1.5,4.1,"{'Na': '1', 'Ti': '0.25', 'Cr': '0.25', 'Fe': '0.25', 'Ni': '0.25', 'O': '2'}"
10.1016/j.ensm.2019.07.022,2020,NaTi0.25Cr0.25Fe0.25Ni0.25O2,NCFNT,900.0,12.0,Cycling performance,1.0,213.1,,,,1.5,4.1,"{'Na': '1', 'Ti': '0.25', 'Cr': '0.25', 'Fe': '0.25', 'Ni': '0.25', 'O': '2'}"
10.1016/j.ensm.2019.07.022,2020,NaTi0.25Cr0.25Fe0.25Ni0.25O2,NCFNT,900.0,12.0,Cycling performance,1.0,107.2,,,,1.5,4.1,"{'Na': '1', 'Ti': '0.25', 'Cr': '0.25', 'Fe': '0.25', 'Ni': '0.25', 'O': '2'}"
10.1016/j.ensm.2019.07.022,2020,NaTi0.25Cr0.25Fe0.25Ni0.25O2,NCFNT,900.0,12.0,Cycling performance,10.0,113.0,,,,1.5,4.1,"{'Na': '1', 'Ti': '0.25', 'Cr': '0.25', 'Fe': '0.25', 'Ni': '0.25', 'O': '2'}"
10.1016/j.ensm.2019.07.022,2020,NaTi0.25Cr0.25Fe0.25Ni0.25O2,NCFNT,900.0,12.0,Cycling performance,20.0,101.2,,,,1.5,4.1,"{'Na': '1', 'Ti': '0.25', 'Cr': '0.25', 'Fe': '0.25', 'Ni': '0.25', 'O': '2'}"
10.1016/j.ensm.2019.07.022,2020,NaTi0.25Cr0.25Fe0.25Ni0.25O2,NCFNT,900.0,12.0,Cycling performance,50.0,105.7,,,,1.5,4.1,"{'Na': '1', 'Ti': '0.25', 'Cr': '0.25', 'Fe': '0.25', 'Ni': '0.25', 'O': '2'}"
10.1016/j.ensm.2019.07.022,2020,NaTi0.25Cr0.25Fe0.25Ni0.25O2,NCFNT,900.0,12.0,Cycling performance,100.0,92.1,,,,1.5,4.1,"{'Na': '1', 'Ti': '0.25', 'Cr': '0.25', 'Fe': '0.25', 'Ni': '0.25', 'O': '2'}"
10.1016/j.ensm.2019.07.022,2020,NaTi0.25Cr0.25Fe0.25Ni0.25O2,NCFNT,900.0,12.0,Cycling performance,150.0,80.4,,,,1.5,4.1,"{'Na': '1', 'Ti': '0.25', 'Cr': '0.25', 'Fe': '0.25', 'Ni': '0.25', 'O': '2'}"
10.1016/j.ensm.2019.07.022,2020,NaTi0.25Cr0.25Fe0.25Ni0.25O2,NCFNT,900.0,12.0,Cycling performance,200.0,80.4,,,,1.5,4.1,"{'Na': '1', 'Ti': '0.25', 'Cr': '0.25', 'Fe': '0.25', 'Ni': '0.25', 'O': '2'}"
10.1016/j.ensm.2019.07.022,2020,NaTi0.25Cr0.25Fe0.25Ni0.25O2,NCFNT,900.0,12.0,Rate performance,,129.2,,,0.1,1.5,3.4,"{'Na': '1', 'Ti': '0.25', 'Cr': '0.25', 'Fe': '0.25', 'Ni': '0.25', 'O': '2'}"
10.1016/j.ensm.2019.07.022,2020,NaTi0.25Cr0.25Fe0.25Ni0.25O2,NCFNT,900.0,12.0,Rate performance,,116.5,,,0.2,1.5,3.4,"{'Na': '1', 'Ti': '0.25', 'Cr': '0.25', 'Fe': '0.25', 'Ni': '0.25', 'O': '2'}"
10.1016/j.ensm.2019.07.022,2020,NaTi0.25Cr0.25Fe0.25Ni0.25O2,NCFNT,900.0,12.0,Rate performance,,109.6,,,0.5,1.5,3.4,"{'Na': '1', 'Ti': '0.25', 'Cr': '0.25', 'Fe': '0.25', 'Ni': '0.25', 'O': '2'}"
10.1016/j.ensm.2019.07.022,2020,NaTi0.25Cr0.25Fe0.25Ni0.25O2,NCFNT,900.0,12.0,Rate performance,,100.1,,,1.0,1.5,3.4,"{'Na': '1', 'Ti': '0.25', 'Cr': '0.25', 'Fe': '0.25', 'Ni': '0.25', 'O': '2'}"
10.1016/j.ensm.2019.07.022,2020,NaTi0.25Cr0.25Fe0.25Ni0.25O2,NCFNT,900.0,12.0,Rate performance,,88.7,,,2.0,1.5,3.4,"{'Na': '1', 'Ti': '0.25', 'Cr': '0.25', 'Fe': '0.25', 'Ni': '0.25', 'O': '2'}"
10.1016/j.ensm.2019.11.024,2020,P2-Na0.67MnO2,,,,Cycling performance,1.0,163.0,,,,2.0,4.1,"{'Na': '0.67', 'Mn': '1', 'O': '2'}"
10.1016/j.ensm.2019.11.024,2020,Na0.67Mn0.9Zn0.1O2,,,,Cycling performance,1.0,134.0,,,,2.0,4.1,"{'Na': '0.67', 'Mn': '0.9', 'Zn': '0.1', 'O': '2'}"
10.1016/j.ensm.2019.11.024,2020,Na0.67Mn0.8Zn0.2O2,,,,Cycling performance,1.0,105.0,,,,2.0,4.1,"{'Na': '0.67', 'Mn': '0.8', 'Zn': '0.2', 'O': '2'}"
10.1016/j.ensm.2019.11.024,2020,Na0.67Mn0.9Zn0.1O2,,,,Cycling performance,60.0,121.0,,,,2.0,4.1,"{'Na': '0.67', 'Mn': '0.9', 'Zn': '0.1', 'O': '2'}"
10.1016/j.ensm.2019.11.024,2020,Na0.67MnO2,,,,Cycling performance,60.0,97.0,,,,2.0,4.1,"{'Na': '0.67', 'Mn': '1', 'O': '2'}"
10.1016/j.ensm.2019.11.024,2020,Na0.67Mn0.8Zn0.2O2,,,,Cycling performance,60.0,86.0,,,,2.0,4.1,"{'Na': '0.67', 'Mn': '0.8', 'Zn': '0.2', 'O': '2'}"
10.1016/j.ensm.2019.11.024,2020,Na0.67MnO2,,,,Cycling performance,1.0,176.0,,12.0,,2.0,4.4,"{'Na': '0.67', 'Mn': '1', 'O': '2'}"
10.1016/j.ensm.2019.11.024,2020,Na0.67Mn0.9Zn0.1O2,,,,Cycling performance,1.0,156.0,,12.0,,2.0,4.4,"{'Na': '0.67', 'Mn': '0.9', 'Zn': '0.1', 'O': '2'}"
10.1016/j.ensm.2019.11.024,2020,Na0.67MnO2,,,,Cycling performance,100.0,,41.0,,,2.0,4.4,"{'Na': '0.67', 'Mn': '1', 'O': '2'}"
10.1016/j.ensm.2019.11.024,2020,Na0.67Mn0.9Zn0.1O2,,,,Cycling performance,100.0,,73.0,,,2.0,4.4,"{'Na': '0.67', 'Mn': '0.9', 'Zn': '0.1', 'O': '2'}"
10.1016/j.ensm.2019.11.024,2020,Na0.67MnO2,,,,Cycling performance,1.0,88.0,,,,2.0,4.4,"{'Na': '0.67', 'Mn': '1', 'O': '2'}"
10.1016/j.ensm.2019.11.024,2020,Na0.67MnO2,,,,Cycling performance,1.0,103.0,,,,2.0,4.4,"{'Na': '0.67', 'Mn': '1', 'O': '2'}"
10.1016/j.ensm.2019.11.024,2020,Na0.67MnO2,,,,Cycling performance,200.0,,81.0,,,2.0,4.0,"{'Na': '0.67', 'Mn': '1', 'O': '2'}"
10.1016/j.ensm.2019.11.024,2020,Na0.67MnO2,,,,Cycling performance,200.0,,34.0,,,2.0,4.0,"{'Na': '0.67', 'Mn': '1', 'O': '2'}"
10.1016/j.ensm.2019.11.024,2020,Na0.67MnO2,,,,Cycling performance,100.0,75.0,,120.0,,2.0,4.4,"{'Na': '0.67', 'Mn': '1', 'O': '2'}"
10.1016/j.ensm.2019.11.024,2020,Na0.67Mn0.8Zn0.2O2,,,,Cycling performance,100.0,84.0,,120.0,,2.0,4.4,"{'Na': '0.67', 'Mn': '0.8', 'Zn': '0.2', 'O': '2'}"
10.1016/j.ensm.2019.11.024,2020,Na0.67Mn0.9Zn0.1O2,,,,Cycling performance,180.0,91.0,,,,2.0,4.4,"{'Na': '0.67', 'Mn': '0.9', 'Zn': '0.1', 'O': '2'}"
10.1016/j.ensm.2019.11.024,2020,Na0.67Mn0.9Zn0.1O2,,,,Cycling performance,1200.0,30.0,,,,2.0,4.4,"{'Na': '0.67', 'Mn': '0.9', 'Zn': '0.1', 'O': '2'}"
10.1016/j.ensm.2020.03.016,2020,Na0.67Mn0.72Cu0.28O2,,850.0,10.0,Cycling performance,1.0,84.0,,,0.1,,,"{'Na': '0.67', 'Mn': '0.72', 'Cu': '0.28', 'O': '2'}"
10.1016/j.ensm.2020.03.016,2020,Na0.67Mn0.72Cu0.28O2,,850.0,10.0,Cycling performance,50.0,82.3,,,0.1,,,"{'Na': '0.67', 'Mn': '0.72', 'Cu': '0.28', 'O': '2'}"
10.1016/j.ensm.2020.03.016,2020,Na0.67Mn0.72Cu0.28O2,,850.0,10.0,Cycling performance,50.0,,98.0,,0.1,,,"{'Na': '0.67', 'Mn': '0.72', 'Cu': '0.28', 'O': '2'}"
10.1016/j.ensm.2020.03.016,2020,Na0.67Mn0.72Cu0.28O2,,850.0,10.0,Rate performance,,76.0,,,5.0,,,"{'Na': '0.67', 'Mn': '0.72', 'Cu': '0.28', 'O': '2'}"
10.1016/j.ensm.2020.04.012,2020,P2-Na0.67Mn0.67Ni0.33O2,NaNM,900.0,15.0,Cycling performance,1.0,137.0,,,,2.0,4.4,"{'Na': '0.67', 'Mn': '0.67', 'Ni': '0.33', 'O': '2'}"
10.1016/j.ensm.2020.04.012,2020,P2-Na0.67Mn0.67Ni0.33O2,NaNM,900.0,15.0,Cycling performance,10.0,207.0,,17.0,,1.5,4.4,"{'Na': '0.67', 'Mn': '0.67', 'Ni': '0.33', 'O': '2'}"
10.1016/j.ensm.2020.04.012,2020,P2-Na0.67Mn0.67Ni0.33O2,NaNM,900.0,15.0,Cycling performance,10.0,180.0,,,,1.5,4.4,"{'Na': '0.67', 'Mn': '0.67', 'Ni': '0.33', 'O': '2'}"
10.1016/j.ensm.2020.04.012,2020,P2-Na0.67Mn0.67Ni0.33O2,NaNM,900.0,15.0,Cycling performance,100.0,,25.0,85.0,,1.5,4.4,"{'Na': '0.67', 'Mn': '0.67', 'Ni': '0.33', 'O': '2'}"
10.1016/j.ensm.2020.11.037,2021,P2-Na0.67Mg0.1Mn0.67Ni0.23O2,NNMMO-HNA,900.0,15.0,Cycling performance,150.0,,92.2,,1.0,,,"{'Na': '0.67', 'Mg': '0.1', 'Mn': '0.67', 'Ni': '0.23', 'O': '2'}"
10.1016/j.ensm.2020.11.037,2021,P2-Na0.67Mg0.1Mn0.67Ni0.23O2,NNMMO-HNA,900.0,15.0,Cycling performance,1000.0,,90.9,,5.0,2.5,4.35,"{'Na': '0.67', 'Mg': '0.1', 'Mn': '0.67', 'Ni': '0.23', 'O': '2'}"
10.1016/j.ensm.2020.11.037,2021,P2-Na0.67Mg0.1Mn0.67Ni0.23O2,NNMMO-HNA,900.0,15.0,Cycling performance,50.0,,95.3,,0.1,,,"{'Na': '0.67', 'Mg': '0.1', 'Mn': '0.67', 'Ni': '0.23', 'O': '2'}"
10.1016/j.ensm.2020.11.037,2021,P2-Na0.67Mg0.1Mn0.67Ni0.23O2,NNMMO-HNA,900.0,15.0,Cycling performance,150.0,,74.8,,1.0,,,"{'Na': '0.67', 'Mg': '0.1', 'Mn': '0.67', 'Ni': '0.23', 'O': '2'}"
10.1016/j.ensm.2020.11.037,2021,P2-Na0.67Mg0.1Mn0.67Ni0.23O2,NNMMO-HNA,900.0,15.0,Rate performance,,50.0,,,5.0,2.5,4.35,"{'Na': '0.67', 'Mg': '0.1', 'Mn': '0.67', 'Ni': '0.23', 'O': '2'}"
10.1016/j.ensm.2020.11.037,2021,P2-Na0.67Mg0.1Mn0.67Ni0.23O2,NNMMO-HNA,900.0,15.0,Cycling performance,50.0,,72.7,,0.1,2.5,4.35,"{'Na': '0.67', 'Mg': '0.1', 'Mn': '0.67', 'Ni': '0.23', 'O': '2'}"
10.1016/j.ensm.2020.11.037,2021,P2-Na0.67Mg0.1Mn0.67Ni0.23O2,NNMMO-HNA,900.0,15.0,Cycling performance,100.0,,75.5,,1.0,2.5,4.35,"{'Na': '0.67', 'Mg': '0.1', 'Mn': '0.67', 'Ni': '0.23', 'O': '2'}"
10.1016/j.ensm.2021.02.020,2021,P3-Na0.75Mg0.08Mn0.6Co0.1Ni0.2O2,MNCM,700.0,15.0,Rate performance,,120.0,,30.0,,2.0,4.3,"{'Na': '0.75', 'Mg': '0.08', 'Mn': '0.6', 'Co': '0.1', 'Ni': '0.2', 'O': '2'}"
10.1016/j.ensm.2021.02.020,2021,P3-Na0.75Mg0.08Mn0.6Co0.1Ni0.2O2,MNCM,700.0,15.0,Cycling performance,100.0,105.3,,30.0,,2.0,4.3,"{'Na': '0.75', 'Mg': '0.08', 'Mn': '0.6', 'Co': '0.1', 'Ni': '0.2', 'O': '2'}"
10.1016/j.ensm.2021.02.020,2021,P3-Na0.75Mg0.08Mn0.6Co0.1Ni0.2O2,MNCM,700.0,15.0,Cycling performance,1.0,123.9,,30.0,,2.0,4.3,"{'Na': '0.75', 'Mg': '0.08', 'Mn': '0.6', 'Co': '0.1', 'Ni': '0.2', 'O': '2'}"
10.1016/j.ensm.2021.02.020,2021,P3-Na0.75Mg0.08Mn0.6Co0.1Ni0.2O2,MNCM,700.0,15.0,Cycling performance,100.0,,85.0,30.0,,2.0,4.3,"{'Na': '0.75', 'Mg': '0.08', 'Mn': '0.6', 'Co': '0.1', 'Ni': '0.2', 'O': '2'}"
10.1016/j.ensm.2021.02.020,2021,P3-Na0.75Mg0.08Mn0.6Co0.1Ni0.2O2,MNCM,700.0,15.0,Cycling performance,1.0,269.1,,7.5,,0.01,2.0,"{'Na': '0.75', 'Mg': '0.08', 'Mn': '0.6', 'Co': '0.1', 'Ni': '0.2', 'O': '2'}"
10.1016/j.ensm.2021.02.020,2021,P3-Na0.75Mg0.08Mn0.6Co0.1Ni0.2O2,MNCM,700.0,15.0,Cycling performance,100.0,220.7,,7.5,,0.01,2.0,"{'Na': '0.75', 'Mg': '0.08', 'Mn': '0.6', 'Co': '0.1', 'Ni': '0.2', 'O': '2'}"
10.1016/j.ensm.2021.02.020,2021,P3-Na0.75Mg0.08Mn0.6Co0.1Ni0.2O2,MNCM,700.0,15.0,Cycling performance,100.0,,82.0,7.5,,0.01,2.0,"{'Na': '0.75', 'Mg': '0.08', 'Mn': '0.6', 'Co': '0.1', 'Ni': '0.2', 'O': '2'}"
10.1016/j.ensm.2021.02.020,2021,P3-Na0.75Mg0.08Mn0.6Co0.1Ni0.2O2,MNCM,700.0,15.0,Rate performance,,95.3,,30.0,,0.01,2.0,"{'Na': '0.75', 'Mg': '0.08', 'Mn': '0.6', 'Co': '0.1', 'Ni': '0.2', 'O': '2'}"
10.1016/j.ensm.2021.02.020,2021,P3-Na0.75Mg0.08Mn0.6Co0.1Ni0.2O2,MNCM,700.0,15.0,Rate performance,,67.9,,750.0,,0.01,2.0,"{'Na': '0.75', 'Mg': '0.08', 'Mn': '0.6', 'Co': '0.1', 'Ni': '0.2', 'O': '2'}"
10.1016/j.ensm.2021.02.020,2021,P3-Na0.75Mg0.08Mn0.6Co0.1Ni0.2O2,MNCM,700.0,15.0,Cycling performance,50.0,,80.8,75.0,,0.01,2.0,"{'Na': '0.75', 'Mg': '0.08', 'Mn': '0.6', 'Co': '0.1', 'Ni': '0.2', 'O': '2'}"
10.1016/j.ensm.2021.04.007,2021,P2-Na0.66Li0.22Mn0.78Sn0.01O2,NLMSO,,,Cycling performance,100.0,92.0,,10.0,,,,"{'Na': '0.66', 'Li': '0.22', 'Mn': '0.78', 'Sn': '0.01', 'O': '2'}"
10.1016/j.ensm.2021.04.007,2021,P2-Na0.66Li0.22Mn0.78Sn0.01O2,NLMSO,,,Cycling performance,1.0,127.8,,10.0,,,,"{'Na': '0.66', 'Li': '0.22', 'Mn': '0.78', 'Sn': '0.01', 'O': '2'}"
10.1016/j.ensm.2021.04.007,2021,P2-Na0.66Li0.22Mn0.78Sn0.01O2,NLMSO,,,Cycling performance,100.0,,72.0,10.0,,,,"{'Na': '0.66', 'Li': '0.22', 'Mn': '0.78', 'Sn': '0.01', 'O': '2'}"
10.1016/j.ensm.2021.04.007,2021,P2-Na0.66Li0.22Mn0.78Sn0.01O2,NLMSO,,,Cycling performance,1.0,150.1,,,,1.5,4.5,"{'Na': '0.66', 'Li': '0.22', 'Mn': '0.78', 'Sn': '0.01', 'O': '2'}"
10.1016/j.ensm.2021.04.007,2021,P2-Na0.66Li0.22Mn0.78Sn0.01O2,NLMSO,,,Cycling performance,50.0,172.0,,,0.05,1.5,4.5,"{'Na': '0.66', 'Li': '0.22', 'Mn': '0.78', 'Sn': '0.01', 'O': '2'}"
10.1016/j.ensm.2021.04.007,2021,P2-Na0.66Li0.22Mn0.78Sn0.01O2,NLMSO,,,Cycling performance,1.0,197.2,,,0.05,1.5,4.5,"{'Na': '0.66', 'Li': '0.22', 'Mn': '0.78', 'Sn': '0.01', 'O': '2'}"
10.1016/j.ensm.2021.04.007,2021,P2-Na0.66Li0.22Mn0.78Sn0.01O2,NLMSO,,,Cycling performance,50.0,,87.2,,0.05,1.5,4.5,"{'Na': '0.66', 'Li': '0.22', 'Mn': '0.78', 'Sn': '0.01', 'O': '2'}"
10.1016/j.ensm.2021.04.007,2021,P2-Na0.66Li0.22Mn0.78Sn0.01O2,NLMSO,,,Cycling performance,100.0,141.0,,,,1.5,4.5,"{'Na': '0.66', 'Li': '0.22', 'Mn': '0.78', 'Sn': '0.01', 'O': '2'}"
10.1016/j.ensm.2021.04.007,2021,P2-Na0.66Li0.22Mn0.78Sn0.01O2,NLMSO,,,Cycling performance,1.0,197.2,,,,1.5,4.5,"{'Na': '0.66', 'Li': '0.22', 'Mn': '0.78', 'Sn': '0.01', 'O': '2'}"
10.1016/j.ensm.2021.04.007,2021,P2-Na0.66Li0.22Mn0.78Sn0.01O2,NLMSO,,,Cycling performance,100.0,,71.5,,,1.5,4.5,"{'Na': '0.66', 'Li': '0.22', 'Mn': '0.78', 'Sn': '0.01', 'O': '2'}"
10.1016/j.ensm.2021.04.007,2021,P2-Na0.66Li0.22Mn0.78Sn0.01O2,NLMSO,,,Rate performance,,92.0,,,5.0,1.5,4.5,"{'Na': '0.66', 'Li': '0.22', 'Mn': '0.78', 'Sn': '0.01', 'O': '2'}"
10.1016/j.ensm.2021.04.007,2021,P2-Na0.66Li0.22Mn0.78Sn0.01O2,NLMSO,,,Cycling performance,50.0,55.0,,,0.05,1.5,4.5,"{'Na': '0.66', 'Li': '0.22', 'Mn': '0.78', 'Sn': '0.01', 'O': '2'}"
10.1016/j.ensm.2021.04.007,2021,P2-Na0.66Li0.22Mn0.78Sn0.01O2,NLMSO,,,Cycling performance,1.0,75.3,,,0.05,1.5,4.5,"{'Na': '0.66', 'Li': '0.22', 'Mn': '0.78', 'Sn': '0.01', 'O': '2'}"
10.1016/j.ensm.2021.04.007,2021,P2-Na0.66Li0.22Mn0.78Sn0.01O2,NLMSO,,,Cycling performance,50.0,,73.0,,0.05,1.5,4.5,"{'Na': '0.66', 'Li': '0.22', 'Mn': '0.78', 'Sn': '0.01', 'O': '2'}"
10.1016/j.ensm.2021.05.015,2021,Na0.6Mn0.96Fe0.04O2,LT-NFM,900.0,15.0,Cycling performance,1.0,184.9,,40.0,5.0,1.5,4.3,"{'Na': '0.6', 'Mn': '0.96', 'Fe': '0.04', 'O': '2'}"
10.1016/j.ensm.2021.05.015,2021,Na0.6Mn0.96Fe0.04O2,LT-NFM,900.0,15.0,Cycling performance,300.0,153.7,,40.0,5.0,1.5,4.3,"{'Na': '0.6', 'Mn': '0.96', 'Fe': '0.04', 'O': '2'}"
10.1016/j.ensm.2021.05.015,2021,Na0.6Mn0.96Fe0.04O2,LT-NFM,900.0,15.0,Cycling performance,300.0,,83.1,40.0,5.0,1.5,4.3,"{'Na': '0.6', 'Mn': '0.96', 'Fe': '0.04', 'O': '2'}"
10.1016/j.ensm.2021.05.015,2021,Na0.6Mn0.96Fe0.04O2,LT-NFM,900.0,15.0,Rate performance,,184.9,,40.0,,1.5,4.3,"{'Na': '0.6', 'Mn': '0.96', 'Fe': '0.04', 'O': '2'}"
10.1016/j.ensm.2021.05.015,2021,Na0.6Mn0.96Fe0.04O2,LT-NFM,900.0,15.0,Rate performance,,115.2,,40.0,,1.5,4.3,"{'Na': '0.6', 'Mn': '0.96', 'Fe': '0.04', 'O': '2'}"
10.1016/j.ensm.2021.05.015,2021,Na0.6Mn0.96Fe0.04O2,LT-NFM,900.0,15.0,Rate performance,,173.2,,40.0,,1.5,4.3,"{'Na': '0.6', 'Mn': '0.96', 'Fe': '0.04', 'O': '2'}"
10.1016/j.ensm.2021.05.015,2021,Na0.6Mn0.96Fe0.04O2,LT-NFM,900.0,15.0,Rate performance,,170.3,,40.0,,1.5,4.3,"{'Na': '0.6', 'Mn': '0.96', 'Fe': '0.04', 'O': '2'}"
10.1016/j.ensm.2021.05.015,2021,Na0.6Mn0.96Fe0.04O2,LT-NFM,900.0,15.0,Rate performance,,180.2,,40.0,,1.5,4.3,"{'Na': '0.6', 'Mn': '0.96', 'Fe': '0.04', 'O': '2'}"
10.1016/j.ensm.2021.05.015,2021,Na0.6Mn0.96Fe0.04O2,LT-NFM,900.0,15.0,Cycling performance,1.0,157.9,,60.0,,1.5,4.3,"{'Na': '0.6', 'Mn': '0.96', 'Fe': '0.04', 'O': '2'}"
10.1016/j.ensm.2021.05.015,2021,Na0.6Mn0.96Fe0.04O2,LT-NFM,900.0,15.0,Cycling performance,50.0,135.6,,60.0,,1.5,4.3,"{'Na': '0.6', 'Mn': '0.96', 'Fe': '0.04', 'O': '2'}"
10.1016/j.ensm.2021.05.015,2021,Na0.6Mn0.96Fe0.04O2,LT-NFM,900.0,15.0,Cycling performance,50.0,,85.9,60.0,,1.5,4.3,"{'Na': '0.6', 'Mn': '0.96', 'Fe': '0.04', 'O': '2'}"
10.1016/j.ensm.2021.05.015,2021,Na0.6Mn0.96Fe0.04O2,LT-NFM,900.0,15.0,Cycling performance,150.0,,81.7,100.0,,1.5,4.3,"{'Na': '0.6', 'Mn': '0.96', 'Fe': '0.04', 'O': '2'}"
10.1016/j.ensm.2021.05.015,2021,L-Na0.67MnO2,NM,900.0,15.0,Cycling performance,150.0,,13.6,100.0,,1.5,4.3,"{'Na': '0.67', 'Mn': '1', 'O': '2'}"
10.1016/j.ensm.2021.05.015,2021,Na0.6MnO2,LT-NM,900.0,15.0,Cycling performance,150.0,,25.7,100.0,,1.5,4.3,"{'Na': '0.6', 'Mn': '1', 'O': '2'}"
10.1016/j.ensm.2021.05.015,2021,Na0.6Mn0.98Fe0.02O2,LT-NFM2,900.0,15.0,Cycling performance,150.0,,49.1,100.0,,1.5,4.3,"{'Na': '0.6', 'Mn': '0.98', 'Fe': '0.02', 'O': '2'}"
10.1016/j.ensm.2021.05.015,2021,L-Na0.6Mn0.94Fe0.06O2,NFM6,900.0,15.0,Cycling performance,150.0,,41.1,100.0,,1.5,4.3,"{'Na': '0.6', 'Mn': '0.94', 'Fe': '0.06', 'O': '2'}"
10.1016/j.ensm.2021.05.015,2021,Na0.6Mn0.96Fe0.04O2,LT-NFM,900.0,15.0,Rate performance,,108.3,,1000.0,,1.5,4.3,"{'Na': '0.6', 'Mn': '0.96', 'Fe': '0.04', 'O': '2'}"
10.1016/j.ensm.2021.05.015,2021,Na0.6Mn0.96Fe0.04O2,LT-NFM,900.0,15.0,Rate performance,,61.5,,1000.0,,1.5,4.3,"{'Na': '0.6', 'Mn': '0.96', 'Fe': '0.04', 'O': '2'}"
10.1016/j.ensm.2021.05.015,2021,Na0.6Mn0.96Fe0.04O2,LT-NFM,900.0,15.0,Rate performance,,91.0,,1000.0,,1.5,4.3,"{'Na': '0.6', 'Mn': '0.96', 'Fe': '0.04', 'O': '2'}"
10.1016/j.ensm.2021.05.015,2021,Na0.6Mn0.96Fe0.04O2,LT-NFM,900.0,15.0,Rate performance,,94.8,,1000.0,,1.5,4.3,"{'Na': '0.6', 'Mn': '0.96', 'Fe': '0.04', 'O': '2'}"
10.1016/j.ensm.2021.05.015,2021,Na0.6Mn0.96Fe0.04O2,LT-NFM,900.0,15.0,Rate performance,,101.3,,1000.0,,1.5,4.3,"{'Na': '0.6', 'Mn': '0.96', 'Fe': '0.04', 'O': '2'}"
10.1016/j.ensm.2021.05.015,2021,Na0.6Mn0.96Fe0.04O2,LT-NFM,900.0,15.0,Rate performance,,166.2,,40.0,,1.5,4.3,"{'Na': '0.6', 'Mn': '0.96', 'Fe': '0.04', 'O': '2'}"
10.1016/j.ensm.2021.05.015,2021,Na0.6Mn0.96Fe0.04O2,LT-NFM,900.0,15.0,Cycling performance,25.0,,86.9,,,1.5,4.3,"{'Na': '0.6', 'Mn': '0.96', 'Fe': '0.04', 'O': '2'}"
10.1016/j.ensm.2021.05.015,2021,Na0.6Mn0.96Fe0.04O2,LT-NFM,900.0,15.0,Rate performance,,45.0,,2000.0,,1.5,4.3,"{'Na': '0.6', 'Mn': '0.96', 'Fe': '0.04', 'O': '2'}"
10.1016/j.ensm.2021.05.015,2021,Na0.6Mn0.96Fe0.04O2,LT-NFM,900.0,15.0,Cycling performance,100.0,86.2,,200.0,,1.5,4.3,"{'Na': '0.6', 'Mn': '0.96', 'Fe': '0.04', 'O': '2'}"
10.1016/j.ensm.2021.05.015,2021,Na0.6Mn0.96Fe0.04O2,LT-NFM,900.0,15.0,Cycling performance,1.0,105.3,,200.0,,1.5,4.3,"{'Na': '0.6', 'Mn': '0.96', 'Fe': '0.04', 'O': '2'}"
10.1016/j.ensm.2021.05.015,2021,Na0.6Mn0.96Fe0.04O2,LT-NFM,900.0,15.0,Cycling performance,100.0,,81.9,200.0,,1.5,4.3,"{'Na': '0.6', 'Mn': '0.96', 'Fe': '0.04', 'O': '2'}"
10.1016/j.ensm.2021.05.046,2021,O3-Na0.9Ca0.04Ti0.03Cr0.97O2,NCCTO,900.0,10.0,Cycling performance,1000.0,,90.0,2400.0,,1.5,3.8,"{'Na': '0.9', 'Ca': '0.04', 'Ti': '0.03', 'Cr': '0.97', 'O': '2'}"
10.1016/j.ensm.2021.05.046,2021,O3-NaCrO2,NCO,900.0,10.0,Rate performance,,194.2,,24.0,,1.5,3.8,"{'Na': '1', 'Cr': '1', 'O': '2'}"
10.1016/j.ensm.2021.05.046,2021,O3-NaCrO2,NCO,900.0,10.0,Rate performance,,144.8,,24.0,,1.5,3.8,"{'Na': '1', 'Cr': '1', 'O': '2'}"
10.1016/j.ensm.2021.05.046,2021,O3-Na0.9Ca0.04Ti0.03Cr0.97O2,NCCTO,900.0,10.0,Rate performance,,51.6,,24000.0,,1.5,3.8,"{'Na': '0.9', 'Ca': '0.04', 'Ti': '0.03', 'Cr': '0.97', 'O': '2'}"
