Repository: harryfyjiswalker/Personal-Projects-2

# Na_ion_independent_research

Data mining: [Huang & Cole (2020)'s](https://www.nature.com/articles/s41597-020-00602-2) database extractor does not extract current, which is needed for reliable comparison of discharge capacities. This is built on by [Guo et al. (2024)](https://pmc.ncbi.nlm.nih.gov/articles/PMC11009284/), whose cathodedataextractor extracts capacity, current, and voltage limits from rate performance data, as well as cyclability data. 

Resulting questions aiming to solve over coming months:
* Can we extend this to include phase composition to inform understanding of the relationship between structure and chemical properties, to build on Maughan et al.

File: Na_ion_independent_research/Data Preprocessing/cathode_mats230911.csv (part 8 of 23)
Doi,Year,Name,Abbreviation,Sintering temperature,Sintering time,Category,Cycle,Capacity,Retention,Current: mAg-1,Current: C,Voltage lower limit,Voltage upper limit,Elements
10.1016/j.ensm.2021.05.046,2021,O3-Na0.9Ca0.04Ti0.03Cr0.97O2,NCCTO,900.0,10.0,Rate performance,,24.9,,24000.0,,1.5,3.8,"{'Na': '0.9', 'Ca': '0.04', 'Ti': '0.03', 'Cr': '0.97', 'O': '2'}"
10.1016/j.ensm.2021.05.046,2021,O3-Na0.9Ca0.04Ti0.03Cr0.97O2,NCCTO,900.0,10.0,Rate performance,,35.1,,24000.0,,1.5,3.8,"{'Na': '0.9', 'Ca': '0.04', 'Ti': '0.03', 'Cr': '0.97', 'O': '2'}"
10.1016/j.ensm.2021.05.046,2021,O3-Na0.9Ca0.04Ti0.03Cr0.97O2,NCCTO,900.0,10.0,Cycling performance,1000.0,87.8,,,,1.5,3.8,"{'Na': '0.9', 'Ca': '0.04', 'Ti': '0.03', 'Cr': '0.97', 'O': '2'}"
10.1016/j.ensm.2021.05.046,2021,O3-Na0.9Ca0.04Ti0.03Cr0.97O2,NCCTO,900.0,10.0,Cycling performance,1.0,108.1,,,,1.5,3.8,"{'Na': '0.9', 'Ca': '0.04', 'Ti': '0.03', 'Cr': '0.97', 'O': '2'}"
10.1016/j.ensm.2021.05.046,2021,O3-Na0.9Ca0.04Ti0.03Cr0.97O2,NCCTO,900.0,10.0,Cycling performance,1000.0,,81.2,,,1.5,3.8,"{'Na': '0.9', 'Ca': '0.04', 'Ti': '0.03', 'Cr': '0.97', 'O': '2'}"
10.1016/j.ensm.2021.05.046,2021,O3-NaCrO2,NCO,900.0,10.0,Cycling performance,1000.0,28.8,,,,1.5,3.8,"{'Na': '1', 'Cr': '1', 'O': '2'}"
10.1016/j.ensm.2021.05.046,2021,O3-NaCrO2,NCO,900.0,10.0,Cycling performance,1.0,38.1,,,,1.5,3.8,"{'Na': '1', 'Cr': '1', 'O': '2'}"
10.1016/j.ensm.2021.05.046,2021,O3-NaCrO2,NCO,900.0,10.0,Cycling performance,1000.0,,75.5,,,1.5,3.8,"{'Na': '1', 'Cr': '1', 'O': '2'}"
10.1016/j.ensm.2021.05.046,2021,O3-Na0.97Ti0.03Cr0.97O2,NCTO,900.0,10.0,Cycling performance,1000.0,52.8,,,,1.5,3.8,"{'Na': '0.97', 'Ti': '0.03', 'Cr': '0.97', 'O': '2'}"
10.1016/j.ensm.2021.05.046,2021,O3-Na0.97Ti0.03Cr0.97O2,NCTO,900.0,10.0,Cycling performance,1.0,70.8,,,,1.5,3.8,"{'Na': '0.97', 'Ti': '0.03', 'Cr': '0.97', 'O': '2'}"
10.1016/j.ensm.2021.05.046,2021,O3-Na0.97Ti0.03Cr0.97O2,NCTO,900.0,10.0,Cycling performance,1000.0,,74.6,,,1.5,3.8,"{'Na': '0.97', 'Ti': '0.03', 'Cr': '0.97', 'O': '2'}"
10.1016/j.ensm.2021.05.046,2021,O3-Na0.93Ca0.04CrO2,NCCO,900.0,10.0,Cycling performance,1000.0,73.5,,,,1.5,3.8,"{'Na': '0.93', 'Ca': '0.04', 'Cr': '1', 'O': '2'}"
10.1016/j.ensm.2021.05.046,2021,O3-Na0.93Ca0.04CrO2,NCCO,900.0,10.0,Cycling performance,1.0,91.5,,,,1.5,3.8,"{'Na': '0.93', 'Ca': '0.04', 'Cr': '1', 'O': '2'}"
10.1016/j.ensm.2021.05.046,2021,O3-Na0.93Ca0.04CrO2,NCCO,900.0,10.0,Cycling performance,1000.0,,80.3,,,1.5,3.8,"{'Na': '0.93', 'Ca': '0.04', 'Cr': '1', 'O': '2'}"
10.1016/j.ensm.2021.05.046,2021,O3-Na0.9Ca0.04Ti0.03Cr0.97O2,NCCTO,900.0,10.0,Cycling performance,1.0,43.3,,,,1.5,3.8,"{'Na': '0.9', 'Ca': '0.04', 'Ti': '0.03', 'Cr': '0.97', 'O': '2'}"
10.1016/j.ensm.2021.05.046,2021,O3-Na0.9Ca0.04Ti0.03Cr0.97O2,NCCTO,900.0,10.0,Cycling performance,1.0,87.2,,,,1.0,3.7,"{'Na': '0.9', 'Ca': '0.04', 'Ti': '0.03', 'Cr': '0.97', 'O': '2'}"
10.1016/j.ensm.2021.05.046,2021,O3-NaCrO2,NCO,900.0,10.0,Cycling performance,1.0,73.1,,,,1.0,3.7,"{'Na': '1', 'Cr': '1', 'O': '2'}"
10.1016/j.ensm.2021.05.046,2021,O3-Na0.9Ca0.04Ti0.03Cr0.97O2,NCCTO,900.0,10.0,Cycling performance,500.0,50.0,,,,1.0,3.7,"{'Na': '0.9', 'Ca': '0.04', 'Ti': '0.03', 'Cr': '0.97', 'O': '2'}"
10.1016/j.ensm.2021.05.046,2021,O3-Na0.9Ca0.04Ti0.03Cr0.97O2,NCCTO,900.0,10.0,Cycling performance,1.0,71.4,,,,1.0,3.7,"{'Na': '0.9', 'Ca': '0.04', 'Ti': '0.03', 'Cr': '0.97', 'O': '2'}"
10.1016/j.ensm.2021.05.046,2021,O3-Na0.9Ca0.04Ti0.03Cr0.97O2,NCCTO,900.0,10.0,Cycling performance,500.0,,70.0,,,1.0,3.7,"{'Na': '0.9', 'Ca': '0.04', 'Ti': '0.03', 'Cr': '0.97', 'O': '2'}"
10.1016/j.ensm.2021.05.046,2021,O3-Na0.9Ca0.04Ti0.03Cr0.97O2,NCCTO,900.0,10.0,Cycling performance,1.0,68.0,,24.0,,1.0,3.7,"{'Na': '0.9', 'Ca': '0.04', 'Ti': '0.03', 'Cr': '0.97', 'O': '2'}"
10.1016/j.ensm.2021.05.046,2021,O3-Na0.9Ca0.04Ti0.03Cr0.97O2,NCCTO,900.0,10.0,Cycling performance,500.0,61.7,,,,1.0,3.7,"{'Na': '0.9', 'Ca': '0.04', 'Ti': '0.03', 'Cr': '0.97', 'O': '2'}"
10.1016/j.ensm.2021.05.046,2021,O3-Na0.9Ca0.04Ti0.03Cr0.97O2,NCCTO,900.0,10.0,Cycling performance,1.0,76.2,,,,1.0,3.7,"{'Na': '0.9', 'Ca': '0.04', 'Ti': '0.03', 'Cr': '0.97', 'O': '2'}"
10.1016/j.ensm.2021.05.046,2021,O3-Na0.9Ca0.04Ti0.03Cr0.97O2,NCCTO,900.0,10.0,Cycling performance,500.0,,81.0,,,1.0,3.7,"{'Na': '0.9', 'Ca': '0.04', 'Ti': '0.03', 'Cr': '0.97', 'O': '2'}"
10.1016/j.ensm.2021.05.046,2021,O3-NaCrO2,NCO,900.0,10.0,Cycling performance,1.0,22.1,,,,1.0,3.7,"{'Na': '1', 'Cr': '1', 'O': '2'}"
10.1016/j.ensm.2021.05.046,2021,O3-NaCrO2,NCO,900.0,10.0,Cycling performance,500.0,14.4,,,,1.0,3.7,"{'Na': '1', 'Cr': '1', 'O': '2'}"
10.1016/j.ensm.2021.05.046,2021,O3-NaCrO2,NCO,900.0,10.0,Cycling performance,500.0,,65.1,,,1.0,3.7,"{'Na': '1', 'Cr': '1', 'O': '2'}"
10.1016/j.ensm.2021.06.029,2021,Na0.67Mn0.6Co0.1Ni0.2Cu0.1O2,CuCo-NM,,,Cycling performance,500.0,,82.07,,,,,"{'Na': '0.67', 'Mn': '0.6', 'Co': '0.1', 'Ni': '0.2', 'Cu': '0.1', 'O': '2'}"
10.1016/j.ensm.2021.06.029,2021,Na0.67Mn0.6Co0.1Ni0.2Cu0.1O2,CuCo-NM,,,Rate performance,,62.6,,,20.0,,,"{'Na': '0.67', 'Mn': '0.6', 'Co': '0.1', 'Ni': '0.2', 'Cu': '0.1', 'O': '2'}"
10.1016/j.ensm.2021.06.029,2021,Na0.67Mn0.6Ni0.4O2,NM,,,Rate performance,,77.7,,,0.2,3.0,4.1,"{'Na': '0.67', 'Mn': '0.6', 'Ni': '0.4', 'O': '2'}"
10.1016/j.ensm.2021.06.029,2021,Na0.67Mn0.6Ni0.4O2,NM,,,Rate performance,,104.0,,,0.5,1.9,4.2,"{'Na': '0.67', 'Mn': '0.6', 'Ni': '0.4', 'O': '2'}"
10.1016/j.ensm.2021.06.029,2021,Na0.67Mn0.6Ni0.4O2,NM,,,Rate performance,,62.6,,,20.0,1.9,4.2,"{'Na': '0.67', 'Mn': '0.6', 'Ni': '0.4', 'O': '2'}"
10.1016/j.ensm.2021.06.029,2021,Na0.67Mn0.6Ni0.4O2,NM,,,Cycling performance,200.0,73.3,,,1.0,1.9,4.2,"{'Na': '0.67', 'Mn': '0.6', 'Ni': '0.4', 'O': '2'}"
10.1016/j.ensm.2021.07.020,2021,Na0.65Mn0.8Co0.2O2,NCM,,,Cycling performance,1.0,154.0,,,,1.5,4.4,"{'Na': '0.65', 'Mn': '0.8', 'Co': '0.2', 'O': '2'}"
10.1016/j.ensm.2021.07.020,2021,Na0.65Mn0.8Co0.2O2,NCM,,,Rate performance,,71.0,,3600.0,,1.5,4.4,"{'Na': '0.65', 'Mn': '0.8', 'Co': '0.2', 'O': '2'}"
10.1016/j.ensm.2021.07.020,2021,Na0.65Mn0.8Co0.2O2,NCM,,,Rate performance,,165.0,,90.0,,1.5,4.4,"{'Na': '0.65', 'Mn': '0.8', 'Co': '0.2', 'O': '2'}"
10.1016/j.ensm.2021.07.020,2021,Na0.65Mn0.8Co0.2O2,NCM,,,Rate performance,,100.0,,18.0,,1.5,4.4,"{'Na': '0.65', 'Mn': '0.8', 'Co': '0.2', 'O': '2'}"
10.1016/j.ensm.2021.07.020,2021,Na0.65Mn0.8Co0.2O2,NCM,,,Rate performance,,81.0,,1800.0,,1.5,4.4,"{'Na': '0.65', 'Mn': '0.8', 'Co': '0.2', 'O': '2'}"
10.1016/j.ensm.2021.07.020,2021,Na0.65Mn0.8Co0.2O2,NCM,,,Cycling performance,300.0,86.0,,90.0,,1.5,4.4,"{'Na': '0.65', 'Mn': '0.8', 'Co': '0.2', 'O': '2'}"
10.1016/j.ensm.2021.10.024,2022,P2-Na0.67Mn0.78Zn0.22O2,NZMO,,,Cycling performance,1.0,187.0,,20.0,,1.5,4.4,"{'Na': '0.67', 'Mn': '0.78', 'Zn': '0.22', 'O': '2'}"
10.1016/j.ensm.2021.10.024,2022,P2-Na0.67Mn0.78Zn0.22O2,NZMO,,,Cycling performance,100.0,,43.4,20.0,,1.5,4.4,"{'Na': '0.67', 'Mn': '0.78', 'Zn': '0.22', 'O': '2'}"
10.1016/j.ensm.2021.10.024,2022,P2-Na0.67Mn0.78Zn0.22O2,NZMO,,,Cycling performance,100.0,,25.6,20.0,,1.5,4.4,"{'Na': '0.67', 'Mn': '0.78', 'Zn': '0.22', 'O': '2'}"
10.1016/j.ensm.2021.11.016,2022,Na0.52Mg0.15Mn0.65Fe0.2Ni0.15O1.95F0.05,NM-NFMF005,,,Cycling performance,1.0,229.0,,,10.0,1.5,4.3,"{'Na': '0.52', 'Mg': '0.15', 'Mn': '0.65', 'Fe': '0.2', 'Ni': '0.15', 'O': '1.95', 'F': '0.05'}"
10.1016/j.ensm.2021.11.016,2022,Na0.52Mg0.15Mn0.65Fe0.2Ni0.15O1.95F0.05,NM-NFMF005,,,Cycling performance,50.0,200.8,,,10.0,1.5,4.3,"{'Na': '0.52', 'Mg': '0.15', 'Mn': '0.65', 'Fe': '0.2', 'Ni': '0.15', 'O': '1.95', 'F': '0.05'}"
10.1016/j.ensm.2021.11.016,2022,Na0.52Mg0.15Mn0.65Fe0.2Ni0.15O1.95F0.05,NM-NFMF005,,,Cycling performance,50.0,,87.7,,10.0,1.5,4.3,"{'Na': '0.52', 'Mg': '0.15', 'Mn': '0.65', 'Fe': '0.2', 'Ni': '0.15', 'O': '1.95', 'F': '0.05'}"
10.1016/j.ensm.2021.11.016,2022,Na0.52Mg0.15Mn0.65Fe0.2Ni0.15O1.95F0.05,NM-NFMF005,,,Cycling performance,50.0,100.0,,,10.0,,,"{'Na': '0.52', 'Mg': '0.15', 'Mn': '0.65', 'Fe': '0.2', 'Ni': '0.15', 'O': '1.95', 'F': '0.05'}"
10.1016/j.ensm.2021.11.016,2022,Na0.67Mn0.65Fe0.2Ni0.15O1.95F0.05,NFMF-005,,,Cycling performance,50.0,40.0,,,10.0,1.5,4.3,"{'Na': '0.67', 'Mn': '0.65', 'Fe': '0.2', 'Ni': '0.15', 'O': '1.95', 'F': '0.05'}"
10.1016/j.ensm.2021.11.016,2022,Na0.67Mn0.65Fe0.2Ni0.15O1.95F0.05,NFMF-005,,,Cycling performance,1.0,85.8,,,10.0,1.5,4.3,"{'Na': '0.67', 'Mn': '0.65', 'Fe': '0.2', 'Ni': '0.15', 'O': '1.95', 'F': '0.05'}"
10.1016/j.ensm.2021.11.016,2022,Na0.67Mn0.65Fe0.2Ni0.15O1.95F0.05,NFMF-005,,,Cycling performance,50.0,,46.6,,10.0,1.5,4.3,"{'Na': '0.67', 'Mn': '0.65', 'Fe': '0.2', 'Ni': '0.15', 'O': '1.95', 'F': '0.05'}"
10.1016/j.ensm.2021.11.016,2022,Na0.67Mn0.65Fe0.2Ni0.15O2,NFM,,,Cycling performance,50.0,,42.5,,,1.5,4.3,"{'Na': '0.67', 'Mn': '0.65', 'Fe': '0.2', 'Ni': '0.15', 'O': '2'}"
10.1016/j.ensm.2021.11.016,2022,Na0.67Mn0.65Fe0.2Ni0.15O1.95F0.05,NFMF-005,,,Rate performance,,40.0,,,10.0,1.5,4.3,"{'Na': '0.67', 'Mn': '0.65', 'Fe': '0.2', 'Ni': '0.15', 'O': '1.95', 'F': '0.05'}"
10.1016/j.ensm.2021.11.016,2022,Na0.67Mn0.65Fe0.2Ni0.15O1.95F0.05,NFMF-005,,,Rate performance,,166.0,,,0.1,1.5,4.3,"{'Na': '0.67', 'Mn': '0.65', 'Fe': '0.2', 'Ni': '0.15', 'O': '1.95', 'F': '0.05'}"
10.1016/j.ensm.2021.11.016,2022,Na0.67Mn0.65Fe0.2Ni0.15O1.95F0.05,NFMF-005,,,Cycling performance,1.0,240.0,,,0.1,1.5,4.3,"{'Na': '0.67', 'Mn': '0.65', 'Fe': '0.2', 'Ni': '0.15', 'O': '1.95', 'F': '0.05'}"
10.1016/j.ensm.2021.11.016,2022,Na0.67Mn0.65Fe0.2Ni0.15O1.95F0.05,NFMF-005,,,Cycling performance,1.0,40.0,,,10.0,1.5,4.3,"{'Na': '0.67', 'Mn': '0.65', 'Fe': '0.2', 'Ni': '0.15', 'O': '1.95', 'F': '0.05'}"
10.1016/j.ensm.2021.11.016,2022,Na0.67Mn0.65Fe0.2Ni0.15O1.95F0.05,NFMF-005,,,Cycling performance,1.0,166.0,,,0.1,1.5,4.3,"{'Na': '0.67', 'Mn': '0.65', 'Fe': '0.2', 'Ni': '0.15', 'O': '1.95', 'F': '0.05'}"
10.1016/j.ensm.2021.11.016,2022,Na0.67Mn0.65Fe0.2Ni0.15O2,NFM,,,Cycling performance,50.0,,46.6,,,1.5,4.3,"{'Na': '0.67', 'Mn': '0.65', 'Fe': '0.2', 'Ni': '0.15', 'O': '2'}"
10.1016/j.ensm.2021.11.041,2022,Na0.67Li0.16Mn0.67Ni0.33O2,,,,Cycling performance,200.0,95.8,,85.0,,2.0,4.5,"{'Na': '0.67', 'Li': '0.16', 'Mn': '0.67', 'Ni': '0.33', 'O': '2'}"
10.1016/j.ensm.2022.01.023,2022,O3-Na0.72Cr0.86Sb0.14O2,,1050.0,3.0,Rate performance,,175.0,,8.75,,,,"{'Na': '0.72', 'Cr': '0.86', 'Sb': '0.14', 'O': '2'}"
10.1016/j.ensm.2022.01.023,2022,O3-Na0.72Cr0.86Sb0.14O2,,1050.0,3.0,Rate performance,,176.86,,8.75,,1.5,4.1,"{'Na': '0.72', 'Cr': '0.86', 'Sb': '0.14', 'O': '2'}"
10.1016/j.ensm.2022.01.023,2022,O3-Na0.72Cr0.86Sb0.14O2,,1050.0,3.0,Rate performance,,174.69,,8.75,,1.5,4.1,"{'Na': '0.72', 'Cr': '0.86', 'Sb': '0.14', 'O': '2'}"
10.1016/j.ensm.2022.01.023,2022,Na0.72Cr0.86Sb0.14O2,,1050.0,3.0,Rate performance,,124.56,,875.0,,1.5,4.1,"{'Na': '0.72', 'Cr': '0.86', 'Sb': '0.14', 'O': '2'}"
10.1016/j.ensm.2022.01.023,2022,Na0.72Cr0.86Sb0.14O2,,1050.0,3.0,Cycling performance,200.0,,78.64,350.0,,1.5,4.1,"{'Na': '0.72', 'Cr': '0.86', 'Sb': '0.14', 'O': '2'}"
10.1016/j.ensm.2022.01.023,2022,O3-Na0.72Cr0.86Sb0.14O2,,1050.0,3.0,Cycling performance,1.0,175.0,,,,1.5,4.1,"{'Na': '0.72', 'Cr': '0.86', 'Sb': '0.14', 'O': '2'}"
10.1016/j.ensm.2022.01.023,2022,O3-NaCrO2,,1050.0,3.0,Cycling performance,1.0,80.0,,,,1.5,4.1,"{'Na': '1', 'Cr': '1', 'O': '2'}"
10.1016/j.ensm.2022.01.023,2022,O3-Na0.72Cr0.86Sb0.14O2,,1050.0,3.0,Cycling performance,200.0,,78.64,,,1.5,4.1,"{'Na': '0.72', 'Cr': '0.86', 'Sb': '0.14', 'O': '2'}"
10.1016/j.ensm.2022.01.028,2022,P3-Na0.6Mg0.2Mn0.6Co0.2O2,,300.0,4.0,Cycling performance,300.0,,88.0,1250.0,,,,"{'Na': '0.6', 'Mg': '0.2', 'Mn': '0.6', 'Co': '0.2', 'O': '2'}"
10.1016/j.ensm.2022.01.047,2022,P2-Na0.75Li0.15Ca0.05Mn0.6Fe0.2O2,NCLFMO,,,Cycling performance,150.0,183.0,,22.0,,1.5,4.3,"{'Na': '0.75', 'Li': '0.15', 'Ca': '0.05', 'Mn': '0.6', 'Fe': '0.2', 'O': '2'}"
10.1016/j.ensm.2022.01.047,2022,P2-Na0.75Li0.15Ca0.05Mn0.6Fe0.2O2,NCLFMO,,,Cycling performance,1.0,240.8,,22.0,,1.5,4.3,"{'Na': '0.75', 'Li': '0.15', 'Ca': '0.05', 'Mn': '0.6', 'Fe': '0.2', 'O': '2'}"
10.1016/j.ensm.2022.01.047,2022,P2-Na0.75Li0.15Ca0.05Mn0.6Fe0.2O2,NCLFMO,,,Cycling performance,150.0,,76.0,22.0,,1.5,4.3,"{'Na': '0.75', 'Li': '0.15', 'Ca': '0.05', 'Mn': '0.6', 'Fe': '0.2', 'O': '2'}"
10.1016/j.ensm.2022.01.047,2022,P2-Na0.75Li0.15Ca0.05Mn0.6Fe0.2O2,NCLFMO,,,Cycling performance,1.0,123.6,,,,1.5,4.3,"{'Na': '0.75', 'Li': '0.15', 'Ca': '0.05', 'Mn': '0.6', 'Fe': '0.2', 'O': '2'}"
10.1016/j.ensm.2022.01.047,2022,Na0.76Li0.16Ca0.04Mn0.6Fe0.2O2,,,,Cycling performance,50.0,112.6,,,,1.5,4.3,"{'Na': '0.76', 'Li': '0.16', 'Ca': '0.04', 'Mn': '0.6', 'Fe': '0.2', 'O': '2'}"
10.1016/j.ensm.2022.01.047,2022,Na0.76Li0.16Ca0.04Mn0.6Fe0.2O2,,,,Cycling performance,1.0,179.0,,,,1.5,4.3,"{'Na': '0.76', 'Li': '0.16', 'Ca': '0.04', 'Mn': '0.6', 'Fe': '0.2', 'O': '2'}"
10.1016/j.ensm.2022.01.047,2022,Na0.76Li0.16Ca0.04Mn0.6Fe0.2O2,,,,Cycling performance,50.0,,62.9,,,1.5,4.3,"{'Na': '0.76', 'Li': '0.16', 'Ca': '0.04', 'Mn': '0.6', 'Fe': '0.2', 'O': '2'}"
10.1016/j.ensm.2022.01.047,2022,P2-Na0.75Li0.15Ca0.05Mn0.6Fe0.2O2,NCLFMO,,,Rate performance,,183.0,,22.0,,1.5,4.3,"{'Na': '0.75', 'Li': '0.15', 'Ca': '0.05', 'Mn': '0.6', 'Fe': '0.2', 'O': '2'}"
10.1016/j.ensm.2022.01.047,2022,P2-Na0.75Li0.15Ca0.05Mn0.6Fe0.2O2,NCLFMO,,,Rate performance,,170.0,,44.0,,1.5,4.3,"{'Na': '0.75', 'Li': '0.15', 'Ca': '0.05', 'Mn': '0.6', 'Fe': '0.2', 'O': '2'}"
10.1016/j.ensm.2022.01.047,2022,P2-Na0.75Li0.15Ca0.05Mn0.6Fe0.2O2,NCLFMO,,,Rate performance,,144.9,,110.0,,1.5,4.3,"{'Na': '0.75', 'Li': '0.15', 'Ca': '0.05', 'Mn': '0.6', 'Fe': '0.2', 'O': '2'}"
10.1016/j.ensm.2022.01.047,2022,P2-Na0.75Li0.15Ca0.05Mn0.6Fe0.2O2,NCLFMO,,,Rate performance,,128.2,,220.0,,1.5,4.3,"{'Na': '0.75', 'Li': '0.15', 'Ca': '0.05', 'Mn': '0.6', 'Fe': '0.2', 'O': '2'}"
10.1016/j.ensm.2022.01.047,2022,P2-Na0.75Li0.15Ca0.05Mn0.6Fe0.2O2,NCLFMO,,,Rate performance,,114.2,,440.0,,1.5,4.3,"{'Na': '0.75', 'Li': '0.15', 'Ca': '0.05', 'Mn': '0.6', 'Fe': '0.2', 'O': '2'}"
10.1016/j.ensm.2022.01.047,2022,P2-Na0.75Li0.15Ca0.05Mn0.6Fe0.2O2,NCLFMO,,,Rate performance,,92.7,,1100.0,,1.5,4.3,"{'Na': '0.75', 'Li': '0.15', 'Ca': '0.05', 'Mn': '0.6', 'Fe': '0.2', 'O': '2'}"
10.1016/j.ensm.2022.01.047,2022,P2-Na0.75Li0.15Ca0.05Mn0.6Fe0.2O2,NCLFMO,,,Rate performance,,72.4,,2200.0,,1.5,4.3,"{'Na': '0.75', 'Li': '0.15', 'Ca': '0.05', 'Mn': '0.6', 'Fe': '0.2', 'O': '2'}"
10.1016/j.ensm.2022.01.047,2022,P2-Na0.75Li0.15Ca0.05Mn0.6Fe0.2O2,NCLFMO,,,Rate performance,,49.9,,4400.0,,1.5,4.3,"{'Na': '0.75', 'Li': '0.15', 'Ca': '0.05', 'Mn': '0.6', 'Fe': '0.2', 'O': '2'}"
10.1016/j.ensm.2022.01.047,2022,P2-Na0.75Li0.15Ca0.05Mn0.6Fe0.2O2,NCLFMO,,,Rate performance,,151.5,,22.0,,1.5,4.3,"{'Na': '0.75', 'Li': '0.15', 'Ca': '0.05', 'Mn': '0.6', 'Fe': '0.2', 'O': '2'}"
10.1016/j.ensm.2022.01.047,2022,P2-Na0.75Li0.15Ca0.05Mn0.6Fe0.2O2,NCLFMO,,,Rate performance,,183.6,,50.0,,1.5,4.3,"{'Na': '0.75', 'Li': '0.15', 'Ca': '0.05', 'Mn': '0.6', 'Fe': '0.2', 'O': '2'}"
10.1016/j.ensm.2022.01.047,2022,P2-Na0.75Li0.15Ca0.05Mn0.6Fe0.2O2,NCLFMO,,,Rate performance,,260.0,,50.0,,1.5,4.3,"{'Na': '0.75', 'Li': '0.15', 'Ca': '0.05', 'Mn': '0.6', 'Fe': '0.2', 'O': '2'}"
10.1016/j.ensm.2022.01.047,2022,P2-Na0.75Li0.15Ca0.05Mn0.6Fe0.2O2,NCLFMO,,,Cycling performance,1.0,168.9,,22.0,,1.4,4.2,"{'Na': '0.75', 'Li': '0.15', 'Ca': '0.05', 'Mn': '0.6', 'Fe': '0.2', 'O': '2'}"
10.1016/j.ensm.2022.01.047,2022,P2-Na0.75Li0.15Ca0.05Mn0.6Fe0.2O2,NCLFMO,,,Cycling performance,50.0,123.8,,,,1.4,4.2,"{'Na': '0.75', 'Li': '0.15', 'Ca': '0.05', 'Mn': '0.6', 'Fe': '0.2', 'O': '2'}"
10.1016/j.ensm.2022.01.047,2022,P2-Na0.75Li0.15Ca0.05Mn0.6Fe0.2O2,NCLFMO,,,Rate performance,,170.0,,22.0,,1.4,4.2,"{'Na': '0.75', 'Li': '0.15', 'Ca': '0.05', 'Mn': '0.6', 'Fe': '0.2', 'O': '2'}"
10.1016/j.ensm.2022.01.047,2022,P2-Na0.75Li0.15Ca0.05Mn0.6Fe0.2O2,NCLFMO,,,Rate performance,,71.3,,440.0,,1.4,4.2,"{'Na': '0.75', 'Li': '0.15', 'Ca': '0.05', 'Mn': '0.6', 'Fe': '0.2', 'O': '2'}"
10.1016/j.ensm.2022.02.038,2022,NaTi0.2Mn0.2Fe0.2Co0.2Ni0.2O2,,950.0,12.0,Rate performance,,180.0,,,0.1,1.5,4.5,"{'Na': '1', 'Ti': '0.2', 'Mn': '0.2', 'Fe': '0.2', 'Co': '0.2', 'Ni': '0.2', 'O': '2'}"
10.1016/j.ensm.2022.02.038,2022,NaTi0.2Mn0.2Fe0.2Co0.2Ni0.2O2,,950.0,12.0,Rate performance,,95.0,,,0.1,1.5,4.5,"{'Na': '1', 'Ti': '0.2', 'Mn': '0.2', 'Fe': '0.2', 'Co': '0.2', 'Ni': '0.2', 'O': '2'}"
10.1016/j.ensm.2022.02.038,2022,NaTi0.2Mn0.2Fe0.2Co0.2Ni0.2O2,,950.0,12.0,Cycling performance,1.0,173.0,,,5.0,1.5,4.5,"{'Na': '1', 'Ti': '0.2', 'Mn': '0.2', 'Fe': '0.2', 'Co': '0.2', 'Ni': '0.2', 'O': '2'}"
10.1016/j.ensm.2022.02.038,2022,O3-NaTi0.2Mn0.2Fe0.2Co0.2Ni0.2O2,,950.0,12.0,Rate performance,,180.0,,,0.1,1.5,4.5,"{'Na': '1', 'Ti': '0.2', 'Mn': '0.2', 'Fe': '0.2', 'Co': '0.2', 'Ni': '0.2', 'O': '2'}"
10.1016/j.ensm.2022.02.038,2022,O3-NaTi0.2Mn0.2Fe0.2Co0.2Ni0.2O2,,950.0,12.0,Rate performance,,110.0,,,0.1,1.5,4.5,"{'Na': '1', 'Ti': '0.2', 'Mn': '0.2', 'Fe': '0.2', 'Co': '0.2', 'Ni': '0.2', 'O': '2'}"
10.1016/j.ensm.2022.02.043,2022,P2-Na0.67MnO2,NMO,800.0,24.0,Rate performance,,141.4,,12.5,,,,"{'Na': '0.67', 'Mn': '1', 'O': '2'}"
10.1016/j.ensm.2022.02.043,2022,P2-Na0.67MnO2,NMO,800.0,24.0,Rate performance,,103.7,,1875.0,,,,"{'Na': '0.67', 'Mn': '1', 'O': '2'}"
10.1016/j.ensm.2022.02.043,2022,P2-Na0.67MnO2,NMO,800.0,24.0,Cycling performance,150.0,119.4,,125.0,,2.0,4.0,"{'Na': '0.67', 'Mn': '1', 'O': '2'}"
10.1016/j.ensm.2022.02.043,2022,P2-Na0.67MnO2,NMO,800.0,24.0,Cycling performance,1.0,140.0,,125.0,,2.0,4.0,"{'Na': '0.67', 'Mn': '1', 'O': '2'}"
10.1016/j.ensm.2022.02.043,2022,P2-Na0.67MnO2,NMO,800.0,24.0,Cycling performance,150.0,,85.3,125.0,,2.0,4.0,"{'Na': '0.67', 'Mn': '1', 'O': '2'}"
10.1016/j.ensm.2022.02.043,2022,P2-Na0.67MnO2,NMO,800.0,24.0,Cycling performance,200.0,,83.6,375.0,,,,"{'Na': '0.67', 'Mn': '1', 'O': '2'}"
10.1016/j.ensm.2022.02.043,2022,O3-NaMn0.5Ni0.5O2,NNMO,800.0,24.0,Cycling performance,1.0,144.4,,,,2.0,4.0,"{'Na': '1', 'Mn': '0.5', 'Ni': '0.5', 'O': '2'}"
10.1016/j.ensm.2022.02.043,2022,P2-Na0.67MnO2,NMO,800.0,24.0,Cycling performance,1.0,143.7,,,,2.0,4.0,"{'Na': '0.67', 'Mn': '1', 'O': '2'}"
10.1016/j.ensm.2022.02.043,2022,P2-Na0.67MnO2,NMO,800.0,24.0,Cycling performance,1.0,141.4,,,,2.0,4.0,"{'Na': '0.67', 'Mn': '1', 'O': '2'}"
10.1016/j.ensm.2022.02.043,2022,P2-Na0.67MnO2,NMO,800.0,24.0,Cycling performance,1.0,134.5,,,,2.0,4.0,"{'Na': '0.67', 'Mn': '1', 'O': '2'}"
10.1016/j.ensm.2022.02.043,2022,P2-Na0.67MnO2,NMO,800.0,24.0,Cycling performance,1.0,108.1,,,,2.0,4.0,"{'Na': '0.67', 'Mn': '1', 'O': '2'}"
10.1016/j.ensm.2022.02.043,2022,P2-Na0.67MnO2,NMO,800.0,24.0,Rate performance,,103.7,,1875.0,,2.0,4.0,"{'Na': '0.67', 'Mn': '1', 'O': '2'}"
10.1016/j.ensm.2022.02.043,2022,O3-NaMn0.5Ni0.5O2,NNMO,800.0,24.0,Cycling performance,1.0,104.2,,,,2.0,4.0,"{'Na': '1', 'Mn': '0.5', 'Ni': '0.5', 'O': '2'}"
10.1016/j.ensm.2022.02.043,2022,P2-Na0.67MnO2,NMO,800.0,24.0,Cycling performance,1.0,63.4,,,,2.0,4.0,"{'Na': '0.67', 'Mn': '1', 'O': '2'}"
10.1016/j.ensm.2022.02.043,2022,P2-Na0.67MnO2,NMO,800.0,24.0,Cycling performance,1.0,140.0,,1875.0,,2.0,4.0,"{'Na': '0.67', 'Mn': '1', 'O': '2'}"
10.1016/j.ensm.2022.02.043,2022,P2-Na0.67MnO2,NMO,800.0,24.0,Cycling performance,150.0,109.8,,1875.0,,2.0,4.0,"{'Na': '0.67', 'Mn': '1', 'O': '2'}"
10.1016/j.ensm.2022.02.043,2022,P2-Na0.67MnO2,NMO,800.0,24.0,Cycling performance,150.0,,78.4,1875.0,,2.0,4.0,"{'Na': '0.67', 'Mn': '1', 'O': '2'}"
10.1016/j.ensm.2022.02.043,2022,O3-NaMn0.5Ni0.5O2,NNMO,800.0,24.0,Rate performance,,144.4,,10.0,,1.5,3.9,"{'Na': '1', 'Mn': '0.5', 'Ni': '0.5', 'O': '2'}"
10.1016/j.ensm.2022.02.043,2022,O3-NaMn0.5Ni0.5O2,NNMO,800.0,24.0,Cycling performance,150.0,,77.6,100.0,,1.5,3.9,"{'Na': '1', 'Mn': '0.5', 'Ni': '0.5', 'O': '2'}"
10.1016/j.ensm.2022.02.043,2022,O3-NaMn0.5Ni0.5O2,NNMO,800.0,24.0,Cycling performance,250.0,103.8,,,,1.5,3.9,"{'Na': '1', 'Mn': '0.5', 'Ni': '0.5', 'O': '2'}"
10.1016/j.ensm.2022.02.043,2022,O3-NaMn0.5Ni0.5O2,NNMO,800.0,24.0,Cycling performance,250.0,86.1,,,,1.5,3.9,"{'Na': '1', 'Mn': '0.5', 'Ni': '0.5', 'O': '2'}"
10.1016/j.ensm.2022.02.043,2022,O3-NaMn0.5Ni0.5O2,NNMO,800.0,24.0,Rate performance,,125.5,,12.5,,1.5,3.9,"{'Na': '1', 'Mn': '0.5', 'Ni': '0.5', 'O': '2'}"
10.1016/j.ensm.2022.02.043,2022,O3-NaMn0.5Ni0.5O2,NNMO,800.0,24.0,Cycling performance,150.0,96.1,,1875.0,,1.5,3.9,"{'Na': '1', 'Mn': '0.5', 'Ni': '0.5', 'O': '2'}"
10.1016/j.ensm.2022.06.012,2022,Na0.85Ti0.33Mn0.33Ni0.34O2,NMT3,900.0,24.0,Cycling performance,200.0,94.1,,211.0,,2.2,4.4,"{'Na': '0.85', 'Ti': '0.33', 'Mn': '0.33', 'Ni': '0.34', 'O': '2'}"
10.1016/j.ensm.2022.06.012,2022,Na0.85Ti0.33Mn0.33Ni0.34O2,NMT3,900.0,24.0,Cycling performance,1.0,116.7,,211.0,,2.2,4.4,"{'Na': '0.85', 'Ti': '0.33', 'Mn': '0.33', 'Ni': '0.34', 'O': '2'}"
10.1016/j.ensm.2022.06.012,2022,Na0.85Ti0.33Mn0.33Ni0.34O2,NMT3,900.0,24.0,Cycling performance,200.0,,80.6,211.0,,2.2,4.4,"{'Na': '0.85', 'Ti': '0.33', 'Mn': '0.33', 'Ni': '0.34', 'O': '2'}"
10.1016/j.ensm.2022.06.012,2022,Na0.85Mn0.66Ni0.34O2,NM,900.0,24.0,Cycling performance,1.0,148.1,,,,2.2,4.4,"{'Na': '0.85', 'Mn': '0.66', 'Ni': '0.34', 'O': '2'}"
10.1016/j.ensm.2022.06.012,2022,Na0.85Ti0.11Mn0.55Ni0.34O2,NMT1,900.0,24.0,Cycling performance,1.0,134.5,,,,2.2,4.4,"{'Na': '0.85', 'Ti': '0.11', 'Mn': '0.55', 'Ni': '0.34', 'O': '2'}"
10.1016/j.ensm.2022.06.012,2022,Na0.85Ti0.22Mn0.44Ni0.34O2,NMT2,900.0,24.0,Cycling performance,1.0,127.1,,,,2.2,4.4,"{'Na': '0.85', 'Ti': '0.22', 'Mn': '0.44', 'Ni': '0.34', 'O': '2'}"
10.1016/j.ensm.2022.06.012,2022,Na0.85Ti0.33Mn0.33Ni0.34O2,NMT3,900.0,24.0,Cycling performance,1.0,126.6,,,,2.2,4.4,"{'Na': '0.85', 'Ti': '0.33', 'Mn': '0.33', 'Ni': '0.34', 'O': '2'}"
10.1016/j.ensm.2022.06.012,2022,Na0.85Ti0.44Mn0.22Ni0.34O2,NMT4,900.0,24.0,Cycling performance,1.0,121.5,,,,2.2,4.4,"{'Na': '0.85', 'Ti': '0.44', 'Mn': '0.22', 'Ni': '0.34', 'O': '2'}"
10.1016/j.ensm.2022.06.012,2022,Na0.85Mn0.66Ni0.34O2,NM,900.0,24.0,Cycling performance,200.0,52.9,,211.0,,2.2,4.4,"{'Na': '0.85', 'Mn': '0.66', 'Ni': '0.34', 'O': '2'}"
10.1016/j.ensm.2022.06.012,2022,Na0.85Mn0.66Ni0.34O2,NM,900.0,24.0,Cycling performance,1.0,130.9,,211.0,,2.2,4.4,"{'Na': '0.85', 'Mn': '0.66', 'Ni': '0.34', 'O': '2'}"
10.1016/j.ensm.2022.06.012,2022,Na0.85Mn0.66Ni0.34O2,NM,900.0,24.0,Cycling performance,200.0,,40.4,211.0,,2.2,4.4,"{'Na': '0.85', 'Mn': '0.66', 'Ni': '0.34', 'O': '2'}"
10.1016/j.ensm.2022.06.012,2022,Na0.85Ti0.11Mn0.55Ni0.34O2,NMT1,900.0,24.0,Cycling performance,200.0,63.9,,211.0,,2.2,4.4,"{'Na': '0.85', 'Ti': '0.11', 'Mn': '0.55', 'Ni': '0.34', 'O': '2'}"
10.1016/j.ensm.2022.06.012,2022,Na0.85Ti0.11Mn0.55Ni0.34O2,NMT1,900.0,24.0,Cycling performance,1.0,126.0,,211.0,,2.2,4.4,"{'Na': '0.85', 'Ti': '0.11', 'Mn': '0.55', 'Ni': '0.34', 'O': '2'}"
10.1016/j.ensm.2022.06.012,2022,Na0.85Ti0.11Mn0.55Ni0.34O2,NMT1,900.0,24.0,Cycling performance,200.0,,50.7,211.0,,2.2,4.4,"{'Na': '0.85', 'Ti': '0.11', 'Mn': '0.55', 'Ni': '0.34', 'O': '2'}"
10.1016/j.ensm.2022.06.012,2022,Na0.85Ti0.22Mn0.44Ni0.34O2,NMT2,900.0,24.0,Cycling performance,200.0,87.6,,211.0,,2.2,4.4,"{'Na': '0.85', 'Ti': '0.22', 'Mn': '0.44', 'Ni': '0.34', 'O': '2'}"
10.1016/j.ensm.2022.06.012,2022,Na0.85Ti0.22Mn0.44Ni0.34O2,NMT2,900.0,24.0,Cycling performance,1.0,122.2,,211.0,,2.2,4.4,"{'Na': '0.85', 'Ti': '0.22', 'Mn': '0.44', 'Ni': '0.34', 'O': '2'}"
10.1016/j.ensm.2022.06.012,2022,Na0.85Ti0.22Mn0.44Ni0.34O2,NMT2,900.0,24.0,Cycling performance,200.0,,71.7,211.0,,2.2,4.4,"{'Na': '0.85', 'Ti': '0.22', 'Mn': '0.44', 'Ni': '0.34', 'O': '2'}"
10.1016/j.ensm.2022.06.012,2022,Na0.85Ti0.44Mn0.22Ni0.34O2,NMT4,900.0,24.0,Cycling performance,200.0,89.2,,211.0,,2.2,4.4,"{'Na': '0.85', 'Ti': '0.44', 'Mn': '0.22', 'Ni': '0.34', 'O': '2'}"
10.1016/j.ensm.2022.06.012,2022,Na0.85Ti0.44Mn0.22Ni0.34O2,NMT4,900.0,24.0,Cycling performance,1.0,114.8,,211.0,,2.2,4.4,"{'Na': '0.85', 'Ti': '0.44', 'Mn': '0.22', 'Ni': '0.34', 'O': '2'}"
10.1016/j.ensm.2022.06.012,2022,Na0.85Ti0.44Mn0.22Ni0.34O2,NMT4,900.0,24.0,Cycling performance,200.0,,77.7,211.0,,2.2,4.4,"{'Na': '0.85', 'Ti': '0.44', 'Mn': '0.22', 'Ni': '0.34', 'O': '2'}"
10.1016/j.ensm.2022.06.012,2022,Na0.85Ti0.33Mn0.33Ni0.34O2,NMT3,900.0,24.0,Cycling performance,5000.0,45.7,,2110.0,,2.2,4.4,"{'Na': '0.85', 'Ti': '0.33', 'Mn': '0.33', 'Ni': '0.34', 'O': '2'}"
10.1016/j.ensm.2022.06.012,2022,Na0.85Ti0.11Mn0.55Ni0.34O2,NMT1,900.0,24.0,Cycling performance,150.0,26.5,,2110.0,,2.2,4.4,"{'Na': '0.85', 'Ti': '0.11', 'Mn': '0.55', 'Ni': '0.34', 'O': '2'}"
10.1016/j.ensm.2022.06.012,2022,Na0.85Ti0.22Mn0.44Ni0.34O2,NMT2,900.0,24.0,Cycling performance,150.0,31.1,,2110.0,,2.2,4.4,"{'Na': '0.85', 'Ti': '0.22', 'Mn': '0.44', 'Ni': '0.34', 'O': '2'}"
10.1016/j.ensm.2022.06.012,2022,Na0.85Ti0.44Mn0.22Ni0.34O2,NMT4,900.0,24.0,Cycling performance,150.0,34.8,,2110.0,,2.2,4.4,"{'Na': '0.85', 'Ti': '0.44', 'Mn': '0.22', 'Ni': '0.34', 'O': '2'}"
10.1016/j.ensm.2022.06.012,2022,Na0.85Mn0.66Ni0.34O2,NM,900.0,24.0,Rate performance,,148.1,,21.1,,2.2,4.4,"{'Na': '0.85', 'Mn': '0.66', 'Ni': '0.34', 'O': '2'}"
10.1016/j.ensm.2022.06.012,2022,Na0.85Mn0.66Ni0.34O2,NM,900.0,24.0,Rate performance,,120.3,,42.2,,2.2,4.4,"{'Na': '0.85', 'Mn': '0.66', 'Ni': '0.34', 'O': '2'}"
10.1016/j.ensm.2022.06.012,2022,Na0.85Mn0.66Ni0.34O2,NM,900.0,24.0,Rate performance,,96.9,,105.5,,2.2,4.4,"{'Na': '0.85', 'Mn': '0.66', 'Ni': '0.34', 'O': '2'}"
10.1016/j.ensm.2022.06.012,2022,Na0.85Mn0.66Ni0.34O2,NM,900.0,24.0,Rate performance,,84.7,,211.0,,2.2,4.4,"{'Na': '0.85', 'Mn': '0.66', 'Ni': '0.34', 'O': '2'}"
10.1016/j.ensm.2022.06.012,2022,Na0.85Mn0.66Ni0.34O2,NM,900.0,24.0,Rate performance,,76.12,,422.0,,2.2,4.4,"{'Na': '0.85', 'Mn': '0.66', 'Ni': '0.34', 'O': '2'}"
10.1016/j.ensm.2022.06.012,2022,Na0.85Mn0.66Ni0.34O2,NM,900.0,24.0,Rate performance,,64.7,,1055.0,,2.2,4.4,"{'Na': '0.85', 'Mn': '0.66', 'Ni': '0.34', 'O': '2'}"
10.1016/j.ensm.2022.06.012,2022,Na0.85Mn0.66Ni0.34O2,NM,900.0,24.0,Rate performance,,43.0,,2110.0,,2.2,4.4,"{'Na': '0.85', 'Mn': '0.66', 'Ni': '0.34', 'O': '2'}"
10.1016/j.ensm.2022.06.012,2022,Na0.85Ti0.33Mn0.33Ni0.34O2,NMT3,900.0,24.0,Rate performance,,82.4,,2110.0,,2.2,4.4,"{'Na': '0.85', 'Ti': '0.33', 'Mn': '0.33', 'Ni': '0.34', 'O': '2'}"
10.1016/j.ensm.2022.06.012,2022,Na0.85Ti0.33Mn0.33Ni0.34O2,NMT3,900.0,24.0,Rate performance,,123.1,,21.1,,2.2,4.4,"{'Na': '0.85', 'Ti': '0.33', 'Mn': '0.33', 'Ni': '0.34', 'O': '2'}"
10.1016/j.ensm.2022.06.012,2022,Na0.85Ti0.33Mn0.33Ni0.34O2,NMT3,900.0,24.0,Cycling performance,1.0,130.0,,,,2.2,4.4,"{'Na': '0.85', 'Ti': '0.33', 'Mn': '0.33', 'Ni': '0.34', 'O': '2'}"
10.1016/j.ensm.2022.06.012,2022,Na0.85Ti0.33Mn0.33Ni0.34O2,NMT3,900.0,24.0,Cycling performance,200.0,,65.0,211.0,,2.2,4.4,"{'Na': '0.85', 'Ti': '0.33', 'Mn': '0.33', 'Ni': '0.34', 'O': '2'}"
10.1016/j.ensm.2022.06.035,2022,NaTi0.2Mn0.2Fe0.2Ni0.3Cu0.1O2,NCNFMT,1250.0,5.0,Cycling performance,100.0,130.0,,13.0,,2.0,3.9,"{'Na': '1', 'Ti': '0.2', 'Mn': '0.2', 'Fe': '0.2', 'Ni': '0.3', 'Cu': '0.1', 'O': '2'}"
10.1016/j.ensm.2022.06.035,2022,NaTi0.2Mn0.2Fe0.2Ni0.3Cu0.1O2,NCNFMT,1250.0,5.0,Cycling performance,1.0,149.4,,13.0,,2.0,3.9,"{'Na': '1', 'Ti': '0.2', 'Mn': '0.2', 'Fe': '0.2', 'Ni': '0.3', 'Cu': '0.1', 'O': '2'}"
10.1016/j.ensm.2022.06.035,2022,NaTi0.2Mn0.2Fe0.2Ni0.3Cu0.1O2,NCNFMT,1250.0,5.0,Cycling performance,100.0,,87.0,13.0,,2.0,3.9,"{'Na': '1', 'Ti': '0.2', 'Mn': '0.2', 'Fe': '0.2', 'Ni': '0.3', 'Cu': '0.1', 'O': '2'}"
10.1016/j.ensm.2022.06.035,2022,NaTi0.2Mn0.2Fe0.2Ni0.3Cu0.1O2,NCNFMT,1250.0,5.0,Cycling performance,500.0,,71.0,65.0,,,,"{'Na': '1', 'Ti': '0.2', 'Mn': '0.2', 'Fe': '0.2', 'Ni': '0.3', 'Cu': '0.1', 'O': '2'}"
10.1016/j.ensm.2022.06.035,2022,NaTi0.2Mn0.2Fe0.2Ni0.3Cu0.1O2,NCNFMT,1250.0,5.0,Cycling performance,1.0,112.0,,,,2.0,3.9,"{'Na': '1', 'Ti': '0.2', 'Mn': '0.2', 'Fe': '0.2', 'Ni': '0.3', 'Cu': '0.1', 'O': '2'}"
10.1016/j.ensm.2022.06.035,2022,NaTi0.2Mn0.2Fe0.2Ni0.3Cu0.1O2,NCNFMT,1250.0,5.0,Cycling performance,100.0,87.4,,,,2.0,3.9,"{'Na': '1', 'Ti': '0.2', 'Mn': '0.2', 'Fe': '0.2', 'Ni': '0.3', 'Cu': '0.1', 'O': '2'}"
10.1016/j.ensm.2022.06.035,2022,NaTi0.2Mn0.2Fe0.2Ni0.3Cu0.1O2,NCNFMT,1250.0,5.0,Cycling performance,100.0,,78.0,,,2.0,3.9,"{'Na': '1', 'Ti': '0.2', 'Mn': '0.2', 'Fe': '0.2', 'Ni': '0.3', 'Cu': '0.1', 'O': '2'}"
10.1016/j.ensm.2022.06.035,2022,NaTi0.2Mn0.2Fe0.2Ni0.3Cu0.1O2,NCNFMT,1250.0,5.0,Cycling performance,1.0,130.0,,,,2.0,3.9,"{'Na': '1', 'Ti': '0.2', 'Mn': '0.2', 'Fe': '0.2', 'Ni': '0.3', 'Cu': '0.1', 'O': '2'}"
10.1016/j.ensm.2022.06.035,2022,NaTi0.2Mn0.2Fe0.2Ni0.3Cu0.1O2,NCNFMT,1250.0,5.0,Cycling performance,100.0,,87.2,,,2.0,3.9,"{'Na': '1', 'Ti': '0.2', 'Mn': '0.2', 'Fe': '0.2', 'Ni': '0.3', 'Cu': '0.1', 'O': '2'}"
10.1016/j.ensm.2022.06.035,2022,NaTi0.2Mn0.2Fe0.2Ni0.3Cu0.1O2,NCNFMT,1250.0,5.0,Rate performance,,130.0,,13.0,,2.0,3.9,"{'Na': '1', 'Ti': '0.2', 'Mn': '0.2', 'Fe': '0.2', 'Ni': '0.3', 'Cu': '0.1', 'O': '2'}"
10.1016/j.ensm.2022.06.035,2022,NaTi0.2Mn0.2Fe0.2Ni0.3Cu0.1O2,NCNFMT,1250.0,5.0,Rate performance,,129.0,,26.0,,2.0,3.9,"{'Na': '1', 'Ti': '0.2', 'Mn': '0.2', 'Fe': '0.2', 'Ni': '0.3', 'Cu': '0.1', 'O': '2'}"
10.1016/j.ensm.2022.06.035,2022,NaTi0.2Mn0.2Fe0.2Ni0.3Cu0.1O2,NCNFMT,1250.0,5.0,Rate performance,,127.0,,65.0,,2.0,3.9,"{'Na': '1', 'Ti': '0.2', 'Mn': '0.2', 'Fe': '0.2', 'Ni': '0.3', 'Cu': '0.1', 'O': '2'}"
10.1016/j.ensm.2022.06.035,2022,NaTi0.2Mn0.2Fe0.2Ni0.3Cu0.1O2,NCNFMT,1250.0,5.0,Rate performance,,122.0,,130.0,,2.0,3.9,"{'Na': '1', 'Ti': '0.2', 'Mn': '0.2', 'Fe': '0.2', 'Ni': '0.3', 'Cu': '0.1', 'O': '2'}"
10.1016/j.ensm.2022.06.035,2022,NaTi0.2Mn0.2Fe0.2Ni0.3Cu0.1O2,NCNFMT,1250.0,5.0,Rate performance,,116.0,,260.0,,2.0,3.9,"{'Na': '1', 'Ti': '0.2', 'Mn': '0.2', 'Fe': '0.2', 'Ni': '0.3', 'Cu': '0.1', 'O': '2'}"
10.1016/j.ensm.2022.06.035,2022,NaTi0.2Mn0.2Fe0.2Ni0.3Cu0.1O2,NCNFMT,1250.0,5.0,Rate performance,,108.0,,650.0,,2.0,3.9,"{'Na': '1', 'Ti': '0.2', 'Mn': '0.2', 'Fe': '0.2', 'Ni': '0.3', 'Cu': '0.1', 'O': '2'}"
10.1016/j.ensm.2022.06.035,2022,NaTi0.2Mn0.2Fe0.2Ni0.3Cu0.1O2,NCNFMT,1250.0,5.0,Rate performance,,85.0,,650.0,,2.0,3.9,"{'Na': '1', 'Ti': '0.2', 'Mn': '0.2', 'Fe': '0.2', 'Ni': '0.3', 'Cu': '0.1', 'O': '2'}"
10.1016/j.ensm.2022.06.045,2022,P2-Na0.67Mn0.45Fe0.5Al0.05O2,NFMA-2,900.0,12.0,Cycling performance,200.0,111.6,,,1.0,2.0,4.0,"{'Na': '0.67', 'Mn': '0.45', 'Fe': '0.5', 'Al': '0.05', 'O': '2'}"
10.1016/j.ensm.2022.06.045,2022,P2-Na0.67Mn0.45Fe0.5Al0.05O2,NFMA-2,900.0,12.0,Cycling performance,1.0,120.3,,,1.0,2.0,4.0,"{'Na': '0.67', 'Mn': '0.45', 'Fe': '0.5', 'Al': '0.05', 'O': '2'}"
10.1016/j.ensm.2022.06.045,2022,P2-Na0.67Mn0.45Fe0.5Al0.05O2,NFMA-2,900.0,12.0,Cycling performance,200.0,,92.8,,1.0,2.0,4.0,"{'Na': '0.67', 'Mn': '0.45', 'Fe': '0.5', 'Al': '0.05', 'O': '2'}"
10.1016/j.ensm.2022.06.045,2022,P2-Na0.67Mn0.45Fe0.5Al0.05O2,NFMA-2,900.0,12.0,Cycling performance,20.0,120.9,,,0.1,2.0,4.0,"{'Na': '0.67', 'Mn': '0.45', 'Fe': '0.5', 'Al': '0.05', 'O': '2'}"
10.1016/j.ensm.2022.06.045,2022,P2-Na0.67Mn0.45Fe0.5Al0.05O2,NFMA-2,900.0,12.0,Cycling performance,1.0,121.8,,,0.1,2.0,4.0,"{'Na': '0.67', 'Mn': '0.45', 'Fe': '0.5', 'Al': '0.05', 'O': '2'}"
10.1016/j.ensm.2022.06.045,2022,P2-Na0.67Mn0.45Fe0.5Al0.05O2,NFMA-2,900.0,12.0,Cycling performance,20.0,,99.3,,0.1,2.0,4.0,"{'Na': '0.67', 'Mn': '0.45', 'Fe': '0.5', 'Al': '0.05', 'O': '2'}"
10.1016/j.ensm.2022.06.045,2022,P2-Na0.67Mn0.5Fe0.5O2,NFM,900.0,12.0,Cycling performance,20.0,79.1,,,0.1,2.0,4.0,"{'Na': '0.67', 'Mn': '0.5', 'Fe': '0.5', 'O': '2'}"
10.1016/j.ensm.2022.06.045,2022,P2-Na0.67Mn0.5Fe0.5O2,NFM,900.0,12.0,Cycling performance,1.0,106.6,,,0.1,2.0,4.0,"{'Na': '0.67', 'Mn': '0.5', 'Fe': '0.5', 'O': '2'}"
10.1016/j.ensm.2022.06.045,2022,P2-Na0.67Mn0.5Fe0.5O2,NFM,900.0,12.0,Cycling performance,20.0,,74.2,,0.1,2.0,4.0,"{'Na': '0.67', 'Mn': '0.5', 'Fe': '0.5', 'O': '2'}"
10.1016/j.ensm.2022.06.045,2022,P2-Na0.67Mn0.45Fe0.5Al0.05O2,NFMA-2,900.0,12.0,Rate performance,,111.6,,,5.0,2.0,4.0,"{'Na': '0.67', 'Mn': '0.45', 'Fe': '0.5', 'Al': '0.05', 'O': '2'}"
10.1016/j.ensm.2022.06.045,2022,P2-Na0.67Mn0.45Fe0.5Al0.05O2,NFMA-2,900.0,12.0,Rate performance,,53.7,,,0.1,2.0,4.0,"{'Na': '0.67', 'Mn': '0.45', 'Fe': '0.5', 'Al': '0.05', 'O': '2'}"
10.1016/j.ensm.2022.06.045,2022,P2-Na0.67Mn0.5Fe0.5O2,NFM,900.0,12.0,Rate performance,,100.9,,,5.0,2.0,4.0,"{'Na': '0.67', 'Mn': '0.5', 'Fe': '0.5', 'O': '2'}"
10.1016/j.ensm.2022.06.045,2022,P2-Na0.67Mn0.5Fe0.5O2,NFM,900.0,12.0,Rate performance,,32.4,,,5.0,2.0,4.0,"{'Na': '0.67', 'Mn': '0.5', 'Fe': '0.5', 'O': '2'}"
10.1016/j.ensm.2022.06.045,2022,P2-Na0.67Mn0.45Fe0.5Al0.05O2,NFMA-2,900.0,12.0,Cycling performance,200.0,68.2,,,1.0,2.0,4.0,"{'Na': '0.67', 'Mn': '0.45', 'Fe': '0.5', 'Al': '0.05', 'O': '2'}"
10.1016/j.ensm.2022.06.045,2022,P2-Na0.67Mn0.5Fe0.5O2,NFM,900.0,12.0,Cycling performance,200.0,35.1,,,1.0,2.0,4.0,"{'Na': '0.67', 'Mn': '0.5', 'Fe': '0.5', 'O': '2'}"
10.1016/j.ensm.2022.07.030,2022,P2-Na0.67Mn0.67Ni0.21Cu0.05Zn0.07O2,NNMCZO,,,Rate performance,,84.1,,3400.0,,,,"{'Na': '0.67', 'Mn': '0.67', 'Ni': '0.21', 'Cu': '0.05', 'Zn': '0.07', 'O': '2'}"
10.1016/j.ensm.2022.07.030,2022,P2-Na0.67Mn0.67Ni0.21Cu0.05Zn0.07O2,NNMCZO,,,Rate performance,,125.4,,85.0,,2.0,4.5,"{'Na': '0.67', 'Mn': '0.67', 'Ni': '0.21', 'Cu': '0.05', 'Zn': '0.07', 'O': '2'}"
10.1016/j.ensm.2022.07.030,2022,P2-Na0.67Mn0.67Ni0.21Cu0.05Zn0.07O2,NNMCZO,,,Rate performance,,121.7,,170.0,,2.0,4.5,"{'Na': '0.67', 'Mn': '0.67', 'Ni': '0.21', 'Cu': '0.05', 'Zn': '0.07', 'O': '2'}"
10.1016/j.ensm.2022.07.030,2022,P2-Na0.67Mn0.67Ni0.21Cu0.05Zn0.07O2,NNMCZO,,,Rate performance,,105.2,,850.0,,2.0,4.5,"{'Na': '0.67', 'Mn': '0.67', 'Ni': '0.21', 'Cu': '0.05', 'Zn': '0.07', 'O': '2'}"
10.1016/j.ensm.2022.07.030,2022,P2-Na0.67Mn0.67Ni0.21Cu0.05Zn0.07O2,NNMCZO,,,Rate performance,,99.4,,1360.0,,2.0,4.5,"{'Na': '0.67', 'Mn': '0.67', 'Ni': '0.21', 'Cu': '0.05', 'Zn': '0.07', 'O': '2'}"
10.1016/j.ensm.2022.07.030,2022,P2-Na0.67Mn0.67Ni0.21Cu0.05Zn0.07O2,NNMCZO,,,Rate performance,,95.9,,1700.0,,2.0,4.5,"{'Na': '0.67', 'Mn': '0.67', 'Ni': '0.21', 'Cu': '0.05', 'Zn': '0.07', 'O': '2'}"
10.1016/j.ensm.2022.07.030,2022,P2-Na0.67Mn0.67Ni0.21Cu0.05Zn0.07O2,NNMCZO,,,Rate performance,,89.9,,2550.0,,2.0,4.5,"{'Na': '0.67', 'Mn': '0.67', 'Ni': '0.21', 'Cu': '0.05', 'Zn': '0.07', 'O': '2'}"
10.1016/j.ensm.2022.07.030,2022,P2-Na0.67Mn0.67Ni0.21Cu0.05Zn0.07O2,NNMCZO,,,Rate performance,,84.1,,3400.0,,2.0,4.5,"{'Na': '0.67', 'Mn': '0.67', 'Ni': '0.21', 'Cu': '0.05', 'Zn': '0.07', 'O': '2'}"
10.1016/j.ensm.2022.07.030,2022,P2-Na0.67Mn0.67Ni0.21Cu0.05Zn0.07O2,NNMCZO,,,Cycling performance,100.0,,91.0,170.0,,2.0,4.5,"{'Na': '0.67', 'Mn': '0.67', 'Ni': '0.21', 'Cu': '0.05', 'Zn': '0.07', 'O': '2'}"
10.1016/j.ensm.2022.07.030,2022,P2-Na0.67Mn0.67Ni0.33O2,NNMO,,,Cycling performance,100.0,,38.7,170.0,,2.0,4.5,"{'Na': '0.67', 'Mn': '0.67', 'Ni': '0.33', 'O': '2'}"
10.1016/j.ensm.2022.07.030,2022,P2-Na0.67Mn0.67Ni0.21Cu0.05Zn0.07O2,NNMCZO,,,Cycling performance,100.0,84.1,,170.0,,2.0,4.5,"{'Na': '0.67', 'Mn': '0.67', 'Ni': '0.21', 'Cu': '0.05', 'Zn': '0.07', 'O': '2'}"
10.1016/j.ensm.2022.07.030,2022,P2-Na0.67Mn0.67Ni0.21Cu0.05Zn0.07O2,NNMCZO,,,Cycling performance,1000.0,,91.0,170.0,,2.0,4.5,"{'Na': '0.67', 'Mn': '0.67', 'Ni': '0.21', 'Cu': '0.05', 'Zn': '0.07', 'O': '2'}"
10.1016/j.ensm.2023.01.010,2023,NaMn0.5Ni0.5O2,NNMO,900.0,15.0,Cycling performance,1000.0,,82.7,160.0,,2.0,4.1,"{'Na': '1', 'Mn': '0.5', 'Ni': '0.5', 'O': '2'}"
10.1016/j.ensm.2023.02.001,2023,O3-NaMn0.45Ni0.45Al0.1O2,NNAMO,900.0,15.0,Cycling performance,200.0,,86.2,85.0,,,,"{'Na': '1', 'Mn': '0.45', 'Ni': '0.45', 'Al': '0.1', 'O': '2'}"
10.1016/j.ensm.2023.02.001,2023,O3-NaMn0.45Ni0.45Al0.1O2,NNAMO,900.0,15.0,Cycling performance,100.0,,82.6,,0.1,,,"{'Na': '1', 'Mn': '0.45', 'Ni': '0.45', 'Al': '0.1', 'O': '2'}"
10.1016/j.ensm.2023.02.001,2023,O3-NaMn0.5Ni0.5O2,NNMO,900.0,15.0,Cycling performance,200.0,,86.2,,0.5,,,"{'Na': '1', 'Mn': '0.5', 'Ni': '0.5', 'O': '2'}"
10.1016/j.ensm.2023.02.001,2023,O3-NaMn0.45Ni0.45Al0.1O2,NNAMO,900.0,15.0,Cycling performance,1.0,74.0,,,0.1,,,"{'Na': '1', 'Mn': '0.45', 'Ni': '0.45', 'Al': '0.1', 'O': '2'}"
10.1016/j.ensm.2023.02.001,2023,O3-NaMn0.45Ni0.45Al0.1O2,NNAMO,900.0,15.0,Cycling performance,200.0,,66.5,,0.5,,,"{'Na': '1', 'Mn': '0.45', 'Ni': '0.45', 'Al': '0.1', 'O': '2'}"
10.1016/j.ensm.2023.02.001,2023,O3-NaMn0.5Ni0.5O2,NNMO,900.0,15.0,Cycling performance,200.0,,40.9,,0.5,,,"{'Na': '1', 'Mn': '0.5', 'Ni': '0.5', 'O': '2'}"
10.1016/j.ensm.2023.02.001,2023,O3-NaMn0.5Ni0.5O2,NNMO,900.0,15.0,Cycling performance,200.0,,16.9,,0.1,,,"{'Na': '1', 'Mn': '0.5', 'Ni': '0.5', 'O': '2'}"
10.1016/j.ensm.2023.02.001,2023,O3-NaMn0.5Ni0.5O2,NNMO,900.0,15.0,Cycling performance,200.0,,43.1,,5.0,,,"{'Na': '1', 'Mn': '0.5', 'Ni': '0.5', 'O': '2'}"
10.1016/j.ensm.2023.03.007,2023,P2/O3-Na0.7Ti0.1Mn0.4Fe0.1Ni0.3Cu0.1O1.95F0.1,NaTiMnFeNiCuOF,900.0,15.0,Rate performance,,86.7,,800.0,,,,"{'Na': '0.7', 'Ti': '0.1', 'Mn': '0.4', 'Fe': '0.1', 'Ni': '0.3', 'Cu': '0.1', 'O': '1.95', 'F': '0.1'}"
10.1016/j.ensm.2023.03.007,2023,P2/O3-Na0.7Ti0.1Mn0.4Fe0.1Ni0.3Cu0.1O1.95F0.1,NaTiMnFeNiCuOF,900.0,15.0,Rate performance,,133.7,,20.0,,2.0,4.3,"{'Na': '0.7', 'Ti': '0.1', 'Mn': '0.4', 'Fe': '0.1', 'Ni': '0.3', 'Cu': '0.1', 'O': '1.95', 'F': '0.1'}"
10.1016/j.ensm.2023.03.007,2023,P2/O3-Na0.7Ti0.1Mn0.4Fe0.1Ni0.3Cu0.1O1.95F0.1,NaTiMnFeNiCuOF,900.0,15.0,Rate performance,,128.4,,50.0,,2.0,4.3,"{'Na': '0.7', 'Ti': '0.1', 'Mn': '0.4', 'Fe': '0.1', 'Ni': '0.3', 'Cu': '0.1', 'O': '1.95', 'F': '0.1'}"
10.1016/j.ensm.2023.03.007,2023,P2/O3-Na0.7Ti0.1Mn0.4Fe0.1Ni0.3Cu0.1O1.95F0.1,NaTiMnFeNiCuOF,900.0,15.0,Rate performance,,118.4,,100.0,,2.0,4.3,"{'Na': '0.7', 'Ti': '0.1', 'Mn': '0.4', 'Fe': '0.1', 'Ni': '0.3', 'Cu': '0.1', 'O': '1.95', 'F': '0.1'}"
10.1016/j.ensm.2023.03.007,2023,P2/O3-Na0.7Ti0.1Mn0.4Fe0.1Ni0.3Cu0.1O1.95F0.1,NaTiMnFeNiCuOF,900.0,15.0,Rate performance,,108.5,,200.0,,2.0,4.3,"{'Na': '0.7', 'Ti': '0.1', 'Mn': '0.4', 'Fe': '0.1', 'Ni': '0.3', 'Cu': '0.1', 'O': '1.95', 'F': '0.1'}"
10.1016/j.ensm.2023.03.007,2023,P2/O3-Na0.7Ti0.1Mn0.4Fe0.1Ni0.3Cu0.1O1.95F0.1,NaTiMnFeNiCuOF,900.0,15.0,Rate performance,,98.4,,400.0,,2.0,4.3,"{'Na': '0.7', 'Ti': '0.1', 'Mn': '0.4', 'Fe': '0.1', 'Ni': '0.3', 'Cu': '0.1', 'O': '1.95', 'F': '0.1'}"
10.1016/j.ensm.2023.03.007,2023,P2/O3-Na0.7Ti0.1Mn0.4Fe0.1Ni0.3Cu0.1O1.95F0.1,NaTiMnFeNiCuOF,900.0,15.0,Rate performance,,91.2,,600.0,,2.0,4.3,"{'Na': '0.7', 'Ti': '0.1', 'Mn': '0.4', 'Fe': '0.1', 'Ni': '0.3', 'Cu': '0.1', 'O': '1.95', 'F': '0.1'}"
10.1016/j.ensm.2023.03.007,2023,P2/O3-Na0.7Ti0.1Mn0.4Fe0.1Ni0.3Cu0.1O1.95F0.1,NaTiMnFeNiCuOF,900.0,15.0,Rate performance,,86.7,,800.0,,2.0,4.3,"{'Na': '0.7', 'Ti': '0.1', 'Mn': '0.4', 'Fe': '0.1', 'Ni': '0.3', 'Cu': '0.1', 'O': '1.95', 'F': '0.1'}"
10.1016/j.ensm.2023.03.007,2023,P2/O3-Na0.7Ti0.1Mn0.4Fe0.1Ni0.3Cu0.1O1.95F0.1,NaTiMnFeNiCuOF,900.0,15.0,Rate performance,,130.1,,20.0,,2.0,4.3,"{'Na': '0.7', 'Ti': '0.1', 'Mn': '0.4', 'Fe': '0.1', 'Ni': '0.3', 'Cu': '0.1', 'O': '1.95', 'F': '0.1'}"
10.1016/j.ensm.2023.03.007,2023,P2/O3-Na0.7Ti0.1Mn0.4Fe0.1Ni0.3Cu0.1O1.95F0.1,NaTiMnFeNiCuOF,900.0,15.0,Cycling performance,1.0,86.7,,,,2.0,4.3,"{'Na': '0.7', 'Ti': '0.1', 'Mn': '0.4', 'Fe': '0.1', 'Ni': '0.3', 'Cu': '0.1', 'O': '1.95', 'F': '0.1'}"
10.1016/j.ensm.2023.03.007,2023,P2/O3-Na0.7Ti0.1Mn0.4Fe0.1Ni0.3Cu0.1O1.95F0.1,NaTiMnFeNiCuOF,900.0,15.0,Cycling performance,1.0,91.2,,,,2.0,4.3,"{'Na': '0.7', 'Ti': '0.1', 'Mn': '0.4', 'Fe': '0.1', 'Ni': '0.3', 'Cu': '0.1', 'O': '1.95', 'F': '0.1'}"
10.1016/j.ensm.2023.03.007,2023,P2/O3-Na0.7Ti0.1Mn0.4Fe0.1Ni0.3Cu0.1O1.95F0.1,NaTiMnFeNiCuOF,900.0,15.0,Cycling performance,1.0,98.4,,,,2.0,4.3,"{'Na': '0.7', 'Ti': '0.1', 'Mn': '0.4', 'Fe': '0.1', 'Ni': '0.3', 'Cu': '0.1', 'O': '1.95', 'F': '0.1'}"
10.1016/j.ensm.2023.03.007,2023,P2/O3-Na0.7Ti0.1Mn0.4Fe0.1Ni0.3Cu0.1O1.95F0.1,NaTiMnFeNiCuOF,900.0,15.0,Cycling performance,1.0,108.5,,,,2.0,4.3,"{'Na': '0.7', 'Ti': '0.1', 'Mn': '0.4', 'Fe': '0.1', 'Ni': '0.3', 'Cu': '0.1', 'O': '1.95', 'F': '0.1'}"
10.1016/j.ensm.2023.03.007,2023,P2/O3-Na0.7Ti0.1Mn0.4Fe0.1Ni0.3Cu0.1O1.95F0.1,NaTiMnFeNiCuOF,900.0,15.0,Cycling performance,1.0,118.4,,,,2.0,4.3,"{'Na': '0.7', 'Ti': '0.1', 'Mn': '0.4', 'Fe': '0.1', 'Ni': '0.3', 'Cu': '0.1', 'O': '1.95', 'F': '0.1'}"
