Repository: harryfyjiswalker/Personal-Projects-2

# Na_ion_independent_research

Data mining: [Huang & Cole (2020)'s](https://www.nature.com/articles/s41597-020-00602-2) database extractor does not extract current, which is needed for reliable comparison of discharge capacities. This is built on by [Guo et al. (2024)](https://pmc.ncbi.nlm.nih.gov/articles/PMC11009284/), whose cathodedataextractor extracts capacity, current, and voltage limits from rate performance data, as well as cyclability data. 

Resulting questions aiming to solve over coming months:
* Can we extend this to include phase composition to inform understanding of the relationship between structure and chemical properties, to build on Maughan et al.

File: Na_ion_independent_research/Data Preprocessing/cathode_mats230911.csv (part 9 of 23)
Doi,Year,Name,Abbreviation,Sintering temperature,Sintering time,Category,Cycle,Capacity,Retention,Current: mAg-1,Current: C,Voltage lower limit,Voltage upper limit,Elements
10.1016/j.ensm.2023.03.007,2023,P2/O3-Na0.7Ti0.1Mn0.4Fe0.1Ni0.3Cu0.1O1.95F0.1,NaTiMnFeNiCuOF,900.0,15.0,Cycling performance,1.0,128.4,,,,2.0,4.3,"{'Na': '0.7', 'Ti': '0.1', 'Mn': '0.4', 'Fe': '0.1', 'Ni': '0.3', 'Cu': '0.1', 'O': '1.95', 'F': '0.1'}"
10.1016/j.ensm.2023.03.007,2023,P2/O3-Na0.7Ti0.1Mn0.4Fe0.1Ni0.3Cu0.1O1.95F0.1,NaTiMnFeNiCuOF,900.0,15.0,Cycling performance,200.0,,99.5,,,2.0,4.3,"{'Na': '0.7', 'Ti': '0.1', 'Mn': '0.4', 'Fe': '0.1', 'Ni': '0.3', 'Cu': '0.1', 'O': '1.95', 'F': '0.1'}"
10.1016/j.ensm.2023.03.007,2023,P2/O3-Na0.7Ti0.1Mn0.4Fe0.1Ni0.3Cu0.1O1.95F0.1,NaTiMnFeNiCuOF,900.0,15.0,Cycling performance,200.0,,94.5,,,2.0,4.3,"{'Na': '0.7', 'Ti': '0.1', 'Mn': '0.4', 'Fe': '0.1', 'Ni': '0.3', 'Cu': '0.1', 'O': '1.95', 'F': '0.1'}"
10.1016/j.ensm.2023.03.007,2023,P2/O3-Na0.7Ti0.1Mn0.4Fe0.1Ni0.3Cu0.1O1.95F0.1,NaTiMnFeNiCuOF,900.0,15.0,Cycling performance,200.0,,93.3,,,2.0,4.3,"{'Na': '0.7', 'Ti': '0.1', 'Mn': '0.4', 'Fe': '0.1', 'Ni': '0.3', 'Cu': '0.1', 'O': '1.95', 'F': '0.1'}"
10.1016/j.ensm.2023.03.007,2023,P2/O3-Na0.7Ti0.1Mn0.4Fe0.1Ni0.3Cu0.1O1.95F0.1,NaTiMnFeNiCuOF,900.0,15.0,Cycling performance,200.0,,88.9,,,2.0,4.3,"{'Na': '0.7', 'Ti': '0.1', 'Mn': '0.4', 'Fe': '0.1', 'Ni': '0.3', 'Cu': '0.1', 'O': '1.95', 'F': '0.1'}"
10.1016/j.ensm.2023.03.007,2023,P2/O3-Na0.7Ti0.1Mn0.4Fe0.1Ni0.3Cu0.1O1.95F0.1,NaTiMnFeNiCuOF,900.0,15.0,Cycling performance,200.0,,71.1,,,2.0,4.3,"{'Na': '0.7', 'Ti': '0.1', 'Mn': '0.4', 'Fe': '0.1', 'Ni': '0.3', 'Cu': '0.1', 'O': '1.95', 'F': '0.1'}"
10.1016/j.ensm.2023.03.007,2023,P2/O3-Na0.7Ti0.1Mn0.4Fe0.1Ni0.3Cu0.1O1.95F0.1,NaTiMnFeNiCuOF,900.0,15.0,Cycling performance,1.0,126.4,,,,1.5,4.2,"{'Na': '0.7', 'Ti': '0.1', 'Mn': '0.4', 'Fe': '0.1', 'Ni': '0.3', 'Cu': '0.1', 'O': '1.95', 'F': '0.1'}"
10.1016/j.ensm.2023.03.007,2023,P2/O3-Na0.7Ti0.1Mn0.4Fe0.1Ni0.3Cu0.1O1.95F0.1,NaTiMnFeNiCuOF,900.0,15.0,Rate performance,,125.9,,20.0,,1.5,4.2,"{'Na': '0.7', 'Ti': '0.1', 'Mn': '0.4', 'Fe': '0.1', 'Ni': '0.3', 'Cu': '0.1', 'O': '1.95', 'F': '0.1'}"
10.1016/j.ensm.2023.03.007,2023,P2/O3-Na0.7Ti0.1Mn0.4Fe0.1Ni0.3Cu0.1O1.95F0.1,NaTiMnFeNiCuOF,900.0,15.0,Rate performance,,114.8,,50.0,,1.5,4.2,"{'Na': '0.7', 'Ti': '0.1', 'Mn': '0.4', 'Fe': '0.1', 'Ni': '0.3', 'Cu': '0.1', 'O': '1.95', 'F': '0.1'}"
10.1016/j.ensm.2023.03.007,2023,P2/O3-Na0.7Ti0.1Mn0.4Fe0.1Ni0.3Cu0.1O1.95F0.1,NaTiMnFeNiCuOF,900.0,15.0,Rate performance,,109.2,,100.0,,1.5,4.2,"{'Na': '0.7', 'Ti': '0.1', 'Mn': '0.4', 'Fe': '0.1', 'Ni': '0.3', 'Cu': '0.1', 'O': '1.95', 'F': '0.1'}"
10.1016/j.ensm.2023.03.007,2023,P2/O3-Na0.7Ti0.1Mn0.4Fe0.1Ni0.3Cu0.1O1.95F0.1,NaTiMnFeNiCuOF,900.0,15.0,Rate performance,,99.4,,200.0,,1.5,4.2,"{'Na': '0.7', 'Ti': '0.1', 'Mn': '0.4', 'Fe': '0.1', 'Ni': '0.3', 'Cu': '0.1', 'O': '1.95', 'F': '0.1'}"
10.1016/j.ensm.2023.03.007,2023,P2/O3-Na0.7Ti0.1Mn0.4Fe0.1Ni0.3Cu0.1O1.95F0.1,NaTiMnFeNiCuOF,900.0,15.0,Rate performance,,91.5,,400.0,,1.5,4.2,"{'Na': '0.7', 'Ti': '0.1', 'Mn': '0.4', 'Fe': '0.1', 'Ni': '0.3', 'Cu': '0.1', 'O': '1.95', 'F': '0.1'}"
10.1016/j.ensm.2023.03.007,2023,P2/O3-Na0.7Ti0.1Mn0.4Fe0.1Ni0.3Cu0.1O1.95F0.1,NaTiMnFeNiCuOF,900.0,15.0,Rate performance,,85.6,,600.0,,1.5,4.2,"{'Na': '0.7', 'Ti': '0.1', 'Mn': '0.4', 'Fe': '0.1', 'Ni': '0.3', 'Cu': '0.1', 'O': '1.95', 'F': '0.1'}"
10.1016/j.ensm.2023.03.007,2023,P2/O3-Na0.7Ti0.1Mn0.4Fe0.1Ni0.3Cu0.1O1.95F0.1,NaTiMnFeNiCuOF,900.0,15.0,Rate performance,,78.5,,800.0,,1.5,4.2,"{'Na': '0.7', 'Ti': '0.1', 'Mn': '0.4', 'Fe': '0.1', 'Ni': '0.3', 'Cu': '0.1', 'O': '1.95', 'F': '0.1'}"
10.1016/j.ensm.2023.03.007,2023,P2/O3-Na0.7Ti0.1Mn0.4Fe0.1Ni0.3Cu0.1O1.95F0.1,NaTiMnFeNiCuOF,900.0,15.0,Cycling performance,300.0,90.9,,,,1.5,4.2,"{'Na': '0.7', 'Ti': '0.1', 'Mn': '0.4', 'Fe': '0.1', 'Ni': '0.3', 'Cu': '0.1', 'O': '1.95', 'F': '0.1'}"
10.1016/j.ensm.2023.03.007,2023,P2/O3-Na0.7Ti0.1Mn0.4Fe0.1Ni0.3Cu0.1O1.95F0.1,NaTiMnFeNiCuOF,900.0,15.0,Cycling performance,1.0,102.4,,,,1.5,4.2,"{'Na': '0.7', 'Ti': '0.1', 'Mn': '0.4', 'Fe': '0.1', 'Ni': '0.3', 'Cu': '0.1', 'O': '1.95', 'F': '0.1'}"
10.1016/j.ensm.2023.03.007,2023,P2/O3-Na0.7Ti0.1Mn0.4Fe0.1Ni0.3Cu0.1O1.95F0.1,NaTiMnFeNiCuOF,900.0,15.0,Cycling performance,300.0,,88.8,,,1.5,4.2,"{'Na': '0.7', 'Ti': '0.1', 'Mn': '0.4', 'Fe': '0.1', 'Ni': '0.3', 'Cu': '0.1', 'O': '1.95', 'F': '0.1'}"
10.1016/j.ensm.2023.03.007,2023,P2/O3-Na0.7Ti0.1Mn0.4Fe0.1Ni0.3Cu0.1O1.95F0.1,NaTiMnFeNiCuOF,900.0,15.0,Rate performance,,86.7,,20.0,,1.5,4.2,"{'Na': '0.7', 'Ti': '0.1', 'Mn': '0.4', 'Fe': '0.1', 'Ni': '0.3', 'Cu': '0.1', 'O': '1.95', 'F': '0.1'}"
10.1016/j.est.2023.107242,2023,Na0.8Mn0.6Ni0.3Cu0.1O2,NMNC-850,550.0,12.0,Cycling performance,1.0,139.0,,,0.1,1.5,4.2,"{'Na': '0.8', 'Mn': '0.6', 'Ni': '0.3', 'Cu': '0.1', 'O': '2'}"
10.1016/j.est.2023.107242,2023,Na0.8Mn0.6Ni0.3Cu0.1O2,NMNC-850,550.0,12.0,Cycling performance,100.0,118.2,,,0.1,1.5,4.2,"{'Na': '0.8', 'Mn': '0.6', 'Ni': '0.3', 'Cu': '0.1', 'O': '2'}"
10.1016/j.est.2023.107242,2023,Na0.8Mn0.6Ni0.3Cu0.1O2,NMNC-850,550.0,12.0,Cycling performance,100.0,,85.0,,0.1,1.5,4.2,"{'Na': '0.8', 'Mn': '0.6', 'Ni': '0.3', 'Cu': '0.1', 'O': '2'}"
10.1016/j.est.2023.107242,2023,Na0.8Mn0.6Ni0.3Cu0.1O2,NMNC-850,550.0,12.0,Cycling performance,1.0,100.0,,,1.0,1.5,4.2,"{'Na': '0.8', 'Mn': '0.6', 'Ni': '0.3', 'Cu': '0.1', 'O': '2'}"
10.1016/j.est.2023.107242,2023,Na0.8Mn0.6Ni0.3Cu0.1O2,NMNC-850,550.0,12.0,Cycling performance,100.0,80.0,,,4.0,1.5,4.2,"{'Na': '0.8', 'Mn': '0.6', 'Ni': '0.3', 'Cu': '0.1', 'O': '2'}"
10.1016/j.est.2023.107242,2023,Na0.8Mn0.6Ni0.3Cu0.1O2,NMNC-850,550.0,12.0,Rate performance,,116.0,,,0.2,1.5,4.2,"{'Na': '0.8', 'Mn': '0.6', 'Ni': '0.3', 'Cu': '0.1', 'O': '2'}"
10.1016/j.est.2023.107242,2023,Na0.8Mn0.6Ni0.3Cu0.1O2,NMNC-850,550.0,12.0,Rate performance,,100.0,,,1.0,1.5,4.2,"{'Na': '0.8', 'Mn': '0.6', 'Ni': '0.3', 'Cu': '0.1', 'O': '2'}"
10.1016/j.est.2023.107242,2023,Na0.8Mn0.6Ni0.3Cu0.1O2,NMNC-850,550.0,12.0,Rate performance,,80.0,,,4.0,1.5,4.2,"{'Na': '0.8', 'Mn': '0.6', 'Ni': '0.3', 'Cu': '0.1', 'O': '2'}"
10.1016/j.est.2023.107242,2023,Na0.8Mn0.6Ni0.3Cu0.1O2,NMNC-850,550.0,12.0,Rate performance,,139.0,,,0.1,1.5,4.2,"{'Na': '0.8', 'Mn': '0.6', 'Ni': '0.3', 'Cu': '0.1', 'O': '2'}"
10.1016/j.inoche.2020.108383,2021,P2-Na0.67Ti0.67Ni0.33O2,,900.0,12.0,Cycling performance,1.0,554.0,,,,0.1,2.5,"{'Na': '0.67', 'Ti': '0.67', 'Ni': '0.33', 'O': '2'}"
10.1016/j.inoche.2020.108383,2021,P2-Na0.67Ti0.67Ni0.33O2,,900.0,12.0,Cycling performance,2.0,74.0,,,,0.1,2.5,"{'Na': '0.67', 'Ti': '0.67', 'Ni': '0.33', 'O': '2'}"
10.1016/j.inoche.2020.108383,2021,P2-Na0.67Ti0.67Ni0.33O2,,900.0,12.0,Cycling performance,25.0,65.0,,,,0.1,2.5,"{'Na': '0.67', 'Ti': '0.67', 'Ni': '0.33', 'O': '2'}"
10.1016/j.inoche.2020.108383,2021,P2-Na0.67Ti0.67Ni0.33O2,,900.0,12.0,Cycling performance,35.0,61.0,,,,0.1,2.5,"{'Na': '0.67', 'Ti': '0.67', 'Ni': '0.33', 'O': '2'}"
10.1016/j.inoche.2020.108383,2021,P2-Na0.67Ti0.67Ni0.33O2,,900.0,12.0,Cycling performance,45.0,59.0,,,,0.1,2.5,"{'Na': '0.67', 'Ti': '0.67', 'Ni': '0.33', 'O': '2'}"
10.1016/j.inoche.2020.108383,2021,P2-Na0.67Ti0.67Ni0.33O2,,900.0,12.0,Cycling performance,55.0,56.0,,,,0.1,2.5,"{'Na': '0.67', 'Ti': '0.67', 'Ni': '0.33', 'O': '2'}"
10.1016/j.inoche.2021.108528,2021,NaMg0.5Fe0.5O2,NMF4,700.0,6.0,Cycling performance,1.0,158.0,,50.0,,2.5,4.0,"{'Na': '1', 'Mg': '0.5', 'Fe': '0.5', 'O': '2'}"
10.1016/j.inoche.2021.108528,2021,NaMg0.5Fe0.5O2,NMF4,700.0,6.0,Cycling performance,100.0,142.2,,50.0,,2.5,4.0,"{'Na': '1', 'Mg': '0.5', 'Fe': '0.5', 'O': '2'}"
10.1016/j.inoche.2021.108528,2021,NaMg0.5Fe0.5O2,NMF4,700.0,6.0,Cycling performance,100.0,,90.0,50.0,,2.5,4.0,"{'Na': '1', 'Mg': '0.5', 'Fe': '0.5', 'O': '2'}"
10.1016/j.inoche.2021.108528,2021,NaMg0.5Fe0.5O2,NMF4,700.0,6.0,Rate performance,,158.0,,50.0,,2.5,4.0,"{'Na': '1', 'Mg': '0.5', 'Fe': '0.5', 'O': '2'}"
10.1016/j.inoche.2021.108528,2021,NaMg0.5Fe0.5O2,NMF4,700.0,6.0,Rate performance,,150.0,,100.0,,2.5,4.0,"{'Na': '1', 'Mg': '0.5', 'Fe': '0.5', 'O': '2'}"
10.1016/j.inoche.2021.108528,2021,NaMg0.5Fe0.5O2,NMF4,700.0,6.0,Rate performance,,141.0,,200.0,,2.5,4.0,"{'Na': '1', 'Mg': '0.5', 'Fe': '0.5', 'O': '2'}"
10.1016/j.inoche.2021.108528,2021,NaMg0.5Fe0.5O2,NMF4,700.0,6.0,Rate performance,,133.0,,400.0,,2.5,4.0,"{'Na': '1', 'Mg': '0.5', 'Fe': '0.5', 'O': '2'}"
10.1016/j.inoche.2021.108528,2021,NaMg0.5Fe0.5O2,NMF4,700.0,6.0,Rate performance,,121.0,,800.0,,2.5,4.0,"{'Na': '1', 'Mg': '0.5', 'Fe': '0.5', 'O': '2'}"
10.1016/j.jallcom.2017.02.200,2017,Na0.66Mo0.05Mn0.62Ni0.33O2,,900.0,24.0,Cycling performance,1.0,112.0,,34.0,,,,"{'Na': '0.66', 'Mo': '0.05', 'Mn': '0.62', 'Ni': '0.33', 'O': '2'}"
10.1016/j.jallcom.2017.02.200,2017,Na0.66Mo0.05Mn0.62Ni0.33O2,,900.0,24.0,Cycling performance,50.0,97.4,,34.0,,,,"{'Na': '0.66', 'Mo': '0.05', 'Mn': '0.62', 'Ni': '0.33', 'O': '2'}"
10.1016/j.jallcom.2017.02.200,2017,Na0.66Mo0.05Mn0.62Ni0.33O2,,900.0,24.0,Cycling performance,50.0,,87.0,34.0,,,,"{'Na': '0.66', 'Mo': '0.05', 'Mn': '0.62', 'Ni': '0.33', 'O': '2'}"
10.1016/j.jallcom.2017.02.200,2017,Na0.66Mo0.03Mn0.64Ni0.33O2,,900.0,24.0,Rate performance,,93.0,,170.0,,1.5,3.75,"{'Na': '0.66', 'Mo': '0.03', 'Mn': '0.64', 'Ni': '0.33', 'O': '2'}"
10.1016/j.jallcom.2017.02.200,2017,Na0.66Mo0.03Mn0.64Ni0.33O2,,900.0,24.0,Rate performance,,112.0,,170.0,,1.5,3.75,"{'Na': '0.66', 'Mo': '0.03', 'Mn': '0.64', 'Ni': '0.33', 'O': '2'}"
10.1016/j.jallcom.2017.02.200,2017,Na0.66Mo0.03Mn0.64Ni0.33O2,,900.0,24.0,Rate performance,,87.0,,170.0,,1.5,3.75,"{'Na': '0.66', 'Mo': '0.03', 'Mn': '0.64', 'Ni': '0.33', 'O': '2'}"
10.1016/j.jallcom.2017.02.200,2017,Na0.66Mn0.67Ni0.33O2,,900.0,24.0,Rate performance,,143.0,,34.0,,1.5,3.75,"{'Na': '0.66', 'Mn': '0.67', 'Ni': '0.33', 'O': '2'}"
10.1016/j.jallcom.2017.02.200,2017,Na0.66Mn0.67Ni0.33O2,,900.0,24.0,Rate performance,,129.0,,34.0,,1.5,3.75,"{'Na': '0.66', 'Mn': '0.67', 'Ni': '0.33', 'O': '2'}"
10.1016/j.jallcom.2017.02.200,2017,Na0.66Mn0.67Ni0.33O2,,900.0,24.0,Cycling performance,1.0,101.0,,85.0,,1.5,3.75,"{'Na': '0.66', 'Mn': '0.67', 'Ni': '0.33', 'O': '2'}"
10.1016/j.jallcom.2017.02.200,2017,Na0.66Mo0.05Mn0.61Ni0.33O2,,900.0,24.0,Cycling performance,1.0,87.0,,170.0,,1.5,3.75,"{'Na': '0.66', 'Mo': '0.05', 'Mn': '0.61', 'Ni': '0.33', 'O': '2'}"
10.1016/j.jallcom.2017.02.200,2017,Na0.66Mo0.05Mn0.61Ni0.33O2,,900.0,24.0,Cycling performance,1.0,76.0,,255.0,,1.5,3.75,"{'Na': '0.66', 'Mo': '0.05', 'Mn': '0.61', 'Ni': '0.33', 'O': '2'}"
10.1016/j.jallcom.2017.02.200,2017,Na0.66Mn0.67Ni0.33O2,,900.0,24.0,Cycling performance,1.0,60.0,,340.0,,1.5,3.75,"{'Na': '0.66', 'Mn': '0.67', 'Ni': '0.33', 'O': '2'}"
10.1016/j.jallcom.2017.02.200,2017,Na0.66Mo0.05Mn0.61Ni0.33O2,,900.0,24.0,Rate performance,,129.0,,85.0,,1.5,3.75,"{'Na': '0.66', 'Mo': '0.05', 'Mn': '0.61', 'Ni': '0.33', 'O': '2'}"
10.1016/j.jallcom.2017.02.200,2017,Na0.66Mo0.05Mn0.61Ni0.33O2,,900.0,24.0,Rate performance,,120.0,,170.0,,1.5,3.75,"{'Na': '0.66', 'Mo': '0.05', 'Mn': '0.61', 'Ni': '0.33', 'O': '2'}"
10.1016/j.jallcom.2017.02.200,2017,Na0.66Mo0.05Mn0.61Ni0.33O2,,900.0,24.0,Rate performance,,112.0,,255.0,,1.5,3.75,"{'Na': '0.66', 'Mo': '0.05', 'Mn': '0.61', 'Ni': '0.33', 'O': '2'}"
10.1016/j.jallcom.2017.02.200,2017,Na0.66Mo0.05Mn0.61Ni0.33O2,,900.0,24.0,Rate performance,,82.0,,340.0,,1.5,3.75,"{'Na': '0.66', 'Mo': '0.05', 'Mn': '0.61', 'Ni': '0.33', 'O': '2'}"
10.1016/j.jallcom.2017.02.200,2017,Na0.66Mn0.67Ni0.33O2,,900.0,24.0,Cycling performance,50.0,119.0,,,,1.5,3.75,"{'Na': '0.66', 'Mn': '0.67', 'Ni': '0.33', 'O': '2'}"
10.1016/j.jallcom.2017.02.200,2017,Na0.66Mo0.05Mn0.61Ni0.33O2,,900.0,24.0,Cycling performance,50.0,92.0,,,,1.5,3.75,"{'Na': '0.66', 'Mo': '0.05', 'Mn': '0.61', 'Ni': '0.33', 'O': '2'}"
10.1016/j.jallcom.2017.07.044,2017,P2-Na0.67Mn0.67Fe0.33O2,Nanorod-NFM,800.0,10.0,Cycling performance,1.0,130.5,,,,,,"{'Na': '0.67', 'Mn': '0.67', 'Fe': '0.33', 'O': '2'}"
10.1016/j.jallcom.2017.07.044,2017,P2-Na0.67Mn0.67Fe0.33O2,Nanorod-NFM,800.0,10.0,Cycling performance,1.0,79.0,,,,,,"{'Na': '0.67', 'Mn': '0.67', 'Fe': '0.33', 'O': '2'}"
10.1016/j.jallcom.2017.07.044,2017,P2-Na0.67Mn0.67Fe0.33O2,Nanorod-NFM,800.0,10.0,Cycling performance,1.0,118.0,,,1.0,,,"{'Na': '0.67', 'Mn': '0.67', 'Fe': '0.33', 'O': '2'}"
10.1016/j.jallcom.2017.07.044,2017,P2-Na0.67Mn0.67Fe0.33O2,Nanorod-NFM,800.0,10.0,Cycling performance,1.0,68.0,,,4.0,,,"{'Na': '0.67', 'Mn': '0.67', 'Fe': '0.33', 'O': '2'}"
10.1016/j.jallcom.2017.10.048,2018,NaCrO2,,80.0,24.0,Cycling performance,300.0,,84.0,1050.0,,,,"{'Na': '1', 'Cr': '1', 'O': '2'}"
10.1016/j.jallcom.2017.10.048,2018,C-NaCrO2,,80.0,24.0,Cycling performance,300.0,,84.0,55.0,,1.5,3.4,"{'Na': '1', 'Cr': '1', 'O': '2'}"
10.1016/j.jallcom.2017.10.131,2018,Na0.67Mn0.54Fe0.13Ni0.13O2,NMNF-0.67,900.0,15.0,Cycling performance,1.0,99.5,,,,2.0,4.2,"{'Na': '0.67', 'Mn': '0.54', 'Fe': '0.13', 'Ni': '0.13', 'O': '2'}"
10.1016/j.jallcom.2017.10.131,2018,Na0.67Mn0.54Fe0.13Ni0.13O2,NMNF-0.67,900.0,15.0,Cycling performance,50.0,99.5,,,,2.0,4.2,"{'Na': '0.67', 'Mn': '0.54', 'Fe': '0.13', 'Ni': '0.13', 'O': '2'}"
10.1016/j.jallcom.2017.10.131,2018,Na0.67Mn0.54Fe0.13Ni0.13O2,NMNF-0.67,900.0,15.0,Cycling performance,1.0,111.9,,,,2.0,4.2,"{'Na': '0.67', 'Mn': '0.54', 'Fe': '0.13', 'Ni': '0.13', 'O': '2'}"
10.1016/j.jallcom.2017.10.131,2018,Na0.67Mn0.54Fe0.13Ni0.13O2,NMNF-0.67,900.0,15.0,Cycling performance,50.0,,88.9,,,2.0,4.2,"{'Na': '0.67', 'Mn': '0.54', 'Fe': '0.13', 'Ni': '0.13', 'O': '2'}"
10.1016/j.jallcom.2017.10.131,2018,Na0.67Mn0.54Fe0.13Ni0.13O2,NMNF-0.67,900.0,15.0,Cycling performance,1.0,95.0,,,,2.0,4.0,"{'Na': '0.67', 'Mn': '0.54', 'Fe': '0.13', 'Ni': '0.13', 'O': '2'}"
10.1016/j.jallcom.2017.10.131,2018,Na0.67Mn0.54Fe0.13Ni0.13O2,NMNF-0.67,900.0,15.0,Cycling performance,1.0,89.0,,,,2.0,4.0,"{'Na': '0.67', 'Mn': '0.54', 'Fe': '0.13', 'Ni': '0.13', 'O': '2'}"
10.1016/j.jallcom.2017.10.131,2018,Na0.67Mn0.54Fe0.13Ni0.13O2,NMNF-0.67,900.0,15.0,Cycling performance,1.0,119.1,,,0.1,2.0,4.0,"{'Na': '0.67', 'Mn': '0.54', 'Fe': '0.13', 'Ni': '0.13', 'O': '2'}"
10.1016/j.jallcom.2017.10.131,2018,Na0.67Mn0.54Fe0.13Ni0.13O2,NMNF-0.67,900.0,15.0,Rate performance,,93.3,,,0.1,2.0,4.0,"{'Na': '0.67', 'Mn': '0.54', 'Fe': '0.13', 'Ni': '0.13', 'O': '2'}"
10.1016/j.jallcom.2017.10.131,2018,Na0.67Mn0.54Fe0.13Ni0.13O2,NMNF-0.67,900.0,15.0,Rate performance,,92.4,,,0.1,2.0,4.0,"{'Na': '0.67', 'Mn': '0.54', 'Fe': '0.13', 'Ni': '0.13', 'O': '2'}"
10.1016/j.jallcom.2017.10.131,2018,Na0.67Mn0.54Fe0.13Ni0.13O2,NMNF-0.67,900.0,15.0,Rate performance,,89.2,,,0.1,2.0,4.0,"{'Na': '0.67', 'Mn': '0.54', 'Fe': '0.13', 'Ni': '0.13', 'O': '2'}"
10.1016/j.jallcom.2017.10.131,2018,Na0.67Mn0.54Fe0.13Ni0.13O2,NMNF-0.67,900.0,15.0,Rate performance,,80.9,,,0.1,2.0,4.0,"{'Na': '0.67', 'Mn': '0.54', 'Fe': '0.13', 'Ni': '0.13', 'O': '2'}"
10.1016/j.jallcom.2017.10.131,2018,Na0.67Mn0.54Fe0.13Ni0.13O2,NMNF-0.67,900.0,15.0,Rate performance,,69.4,,,0.1,2.0,4.0,"{'Na': '0.67', 'Mn': '0.54', 'Fe': '0.13', 'Ni': '0.13', 'O': '2'}"
10.1016/j.jallcom.2017.10.131,2018,Na0.67Mn0.54Fe0.13Ni0.13O2,NMNF-0.67,900.0,15.0,Rate performance,,86.3,,,0.1,2.0,4.0,"{'Na': '0.67', 'Mn': '0.54', 'Fe': '0.13', 'Ni': '0.13', 'O': '2'}"
10.1016/j.jallcom.2018.09.033,2019,Na0.7MnO2,,700.0,10.0,Cycling performance,1.0,104.0,,,,2.0,3.8,"{'Na': '0.7', 'Mn': '1', 'O': '2'}"
10.1016/j.jallcom.2018.09.033,2019,Na0.7MnO2,,700.0,10.0,Cycling performance,50.0,90.0,,,,2.0,3.8,"{'Na': '0.7', 'Mn': '1', 'O': '2'}"
10.1016/j.jallcom.2018.09.033,2019,Na0.7MnO2,,700.0,10.0,Cycling performance,1.0,53.0,,,,2.0,3.8,"{'Na': '0.7', 'Mn': '1', 'O': '2'}"
10.1016/j.jallcom.2018.09.033,2019,Na0.7MnO2,,700.0,10.0,Cycling performance,50.0,146.0,,,,2.0,3.8,"{'Na': '0.7', 'Mn': '1', 'O': '2'}"
10.1016/j.jallcom.2018.09.033,2019,Na0.7MnO2,,700.0,10.0,Rate performance,,76.0,,,10.0,2.0,3.8,"{'Na': '0.7', 'Mn': '1', 'O': '2'}"
10.1016/j.jallcom.2018.09.033,2019,P2/O3-Na0.7MnO2,,700.0,10.0,Cycling performance,1.0,171.0,,,10.0,2.0,3.8,"{'Na': '0.7', 'Mn': '1', 'O': '2'}"
10.1016/j.jallcom.2018.09.033,2019,P2/O3-Na0.7MnO2,,700.0,10.0,Cycling performance,50.0,152.2,,,10.0,2.0,3.8,"{'Na': '0.7', 'Mn': '1', 'O': '2'}"
10.1016/j.jallcom.2018.09.033,2019,P2/O3-Na0.7MnO2,,700.0,10.0,Cycling performance,50.0,,89.0,,10.0,2.0,3.8,"{'Na': '0.7', 'Mn': '1', 'O': '2'}"
10.1016/j.jallcom.2018.09.033,2019,P2/O3-Na0.7MnO2,,700.0,10.0,Cycling performance,50.0,76.0,,,10.0,2.0,3.8,"{'Na': '0.7', 'Mn': '1', 'O': '2'}"
10.1016/j.jallcom.2018.10.150,2019,P2-Na0.67Mn0.5Fe0.5O2,MF,950.0,12.0,Rate performance,,121.7,,130.0,,2.8,4.2,"{'Na': '0.67', 'Mn': '0.5', 'Fe': '0.5', 'O': '2'}"
10.1016/j.jallcom.2018.10.150,2019,P2-Na0.67Mn0.5Fe0.5O2,MF,950.0,12.0,Rate performance,,101.0,,1040.0,,2.8,4.2,"{'Na': '0.67', 'Mn': '0.5', 'Fe': '0.5', 'O': '2'}"
10.1016/j.jallcom.2018.11.257,2019,Na0.95Ti0.05Cr0.95O2,,900.0,5.0,Cycling performance,1.0,96.7,,100.0,0.1,2.3,3.6,"{'Na': '0.95', 'Ti': '0.05', 'Cr': '0.95', 'O': '2'}"
10.1016/j.jallcom.2018.11.257,2019,Na0.95Ti0.05Cr0.95O2,,900.0,5.0,Cycling performance,800.0,77.5,,100.0,0.1,2.3,3.6,"{'Na': '0.95', 'Ti': '0.05', 'Cr': '0.95', 'O': '2'}"
10.1016/j.jallcom.2018.11.257,2019,Na0.95Ti0.05Cr0.95O2,,900.0,5.0,Cycling performance,800.0,,80.1,100.0,0.1,2.3,3.6,"{'Na': '0.95', 'Ti': '0.05', 'Cr': '0.95', 'O': '2'}"
10.1016/j.jallcom.2018.11.257,2019,Na0.95Ti0.05Cr0.95O2,,900.0,5.0,Rate performance,,67.0,,3000.0,,,,"{'Na': '0.95', 'Ti': '0.05', 'Cr': '0.95', 'O': '2'}"
10.1016/j.jallcom.2018.11.257,2019,NaCrO2,,900.0,5.0,Cycling performance,1.0,113.0,,,,2.3,3.6,"{'Na': '1', 'Cr': '1', 'O': '2'}"
10.1016/j.jallcom.2018.11.257,2019,NaCrO2,,900.0,5.0,Cycling performance,1.0,108.0,,,,2.3,3.6,"{'Na': '1', 'Cr': '1', 'O': '2'}"
10.1016/j.jallcom.2018.11.257,2019,NaCrO2,,900.0,5.0,Cycling performance,1.0,104.0,,,,2.3,3.6,"{'Na': '1', 'Cr': '1', 'O': '2'}"
10.1016/j.jallcom.2018.11.257,2019,NaCrO2,,900.0,5.0,Cycling performance,1.0,96.0,,,,2.3,3.6,"{'Na': '1', 'Cr': '1', 'O': '2'}"
10.1016/j.jallcom.2018.11.257,2019,NaO2,,900.0,5.0,Cycling performance,1.0,103.7,,,,2.3,3.6,"{'Na': '1', 'O': '2'}"
10.1016/j.jallcom.2018.11.257,2019,NaO2,,900.0,5.0,Cycling performance,800.0,51.9,,,,2.3,3.6,"{'Na': '1', 'O': '2'}"
10.1016/j.jallcom.2018.11.257,2019,NaO2,,900.0,5.0,Cycling performance,800.0,,50.0,,,2.3,3.6,"{'Na': '1', 'O': '2'}"
10.1016/j.jallcom.2018.11.257,2019,NaO2,,900.0,5.0,Cycling performance,1.0,100.6,,,,2.3,3.6,"{'Na': '1', 'O': '2'}"
10.1016/j.jallcom.2018.11.257,2019,NaO2,,900.0,5.0,Cycling performance,800.0,72.0,,,,2.3,3.6,"{'Na': '1', 'O': '2'}"
10.1016/j.jallcom.2018.11.257,2019,NaO2,,900.0,5.0,Cycling performance,800.0,,71.6,,,2.3,3.6,"{'Na': '1', 'O': '2'}"
10.1016/j.jallcom.2018.11.257,2019,NaO2,,900.0,5.0,Cycling performance,1.0,96.7,,,,2.3,3.6,"{'Na': '1', 'O': '2'}"
10.1016/j.jallcom.2018.11.257,2019,NaO2,,900.0,5.0,Cycling performance,800.0,77.5,,,,2.3,3.6,"{'Na': '1', 'O': '2'}"
10.1016/j.jallcom.2018.11.257,2019,NaO2,,900.0,5.0,Cycling performance,800.0,,80.1,,,2.3,3.6,"{'Na': '1', 'O': '2'}"
10.1016/j.jallcom.2018.11.257,2019,NaO2,,900.0,5.0,Cycling performance,800.0,88.8,,,,2.3,3.6,"{'Na': '1', 'O': '2'}"
10.1016/j.jallcom.2018.11.257,2019,NaO2,,900.0,5.0,Cycling performance,1.0,103.5,,,,2.3,3.6,"{'Na': '1', 'O': '2'}"
10.1016/j.jallcom.2018.11.257,2019,NaO2,,900.0,5.0,Cycling performance,800.0,,85.8,,,2.3,3.6,"{'Na': '1', 'O': '2'}"
10.1016/j.jallcom.2018.11.257,2019,Na0.95Ti0.05Cr0.95O2,,900.0,5.0,Rate performance,,67.0,,3000.0,,2.3,3.6,"{'Na': '0.95', 'Ti': '0.05', 'Cr': '0.95', 'O': '2'}"
10.1016/j.jallcom.2018.11.257,2019,Na0.95Ti0.05Cr0.95O2,,900.0,5.0,Rate performance,,42.0,,3000.0,,2.3,3.6,"{'Na': '0.95', 'Ti': '0.05', 'Cr': '0.95', 'O': '2'}"
10.1016/j.jallcom.2018.11.369,2019,NaMn0.67Co0.17Ni0.17O2,NaMCN,700.0,10.0,Cycling performance,1.0,153.6,,24.0,,2.0,4.2,"{'Na': '1', 'Mn': '0.67', 'Co': '0.17', 'Ni': '0.17', 'O': '2'}"
10.1016/j.jallcom.2018.11.369,2019,NaMn0.67Co0.17Ni0.17O2,NaMCN,700.0,10.0,Rate performance,,91.6,,240.0,,,,"{'Na': '1', 'Mn': '0.67', 'Co': '0.17', 'Ni': '0.17', 'O': '2'}"
10.1016/j.jallcom.2018.11.369,2019,NaMn0.67Co0.17Ni0.17O2,NaMCN,700.0,10.0,Rate performance,,150.0,,24.0,,2.0,4.2,"{'Na': '1', 'Mn': '0.67', 'Co': '0.17', 'Ni': '0.17', 'O': '2'}"
10.1016/j.jallcom.2018.11.369,2019,NaMn0.67Co0.17Ni0.17O2,NaMCN,700.0,10.0,Cycling performance,100.0,125.0,,24.0,,2.0,4.2,"{'Na': '1', 'Mn': '0.67', 'Co': '0.17', 'Ni': '0.17', 'O': '2'}"
10.1016/j.jallcom.2018.11.369,2019,NaMn0.67Co0.17Ni0.17O2,NaMCN,700.0,10.0,Cycling performance,1.0,153.0,,24.0,,2.0,4.2,"{'Na': '1', 'Mn': '0.67', 'Co': '0.17', 'Ni': '0.17', 'O': '2'}"
10.1016/j.jallcom.2018.11.369,2019,NaMn0.67Co0.17Ni0.17O2,NaMCN,700.0,10.0,Cycling performance,100.0,,81.7,24.0,,2.0,4.2,"{'Na': '1', 'Mn': '0.67', 'Co': '0.17', 'Ni': '0.17', 'O': '2'}"
10.1016/j.jallcom.2018.11.369,2019,NaMn0.67Co0.17Ni0.17O2,NaMCN,700.0,10.0,Cycling performance,50.0,106.7,,120.0,,2.0,4.2,"{'Na': '1', 'Mn': '0.67', 'Co': '0.17', 'Ni': '0.17', 'O': '2'}"
10.1016/j.jallcom.2018.11.369,2019,NaMn0.67Co0.17Ni0.17O2,NaMCN,700.0,10.0,Rate performance,,122.0,,120.0,,2.0,4.2,"{'Na': '1', 'Mn': '0.67', 'Co': '0.17', 'Ni': '0.17', 'O': '2'}"
10.1016/j.jallcom.2018.11.369,2019,Na2Mn0.67Co0.17Ni0.17O2,,700.0,10.0,Cycling performance,1.0,153.0,,24.0,,2.0,4.2,"{'Na': '2', 'Mn': '0.67', 'Co': '0.17', 'Ni': '0.17', 'O': '2'}"
10.1016/j.jallcom.2018.11.369,2019,Na2Mn0.67Co0.17Ni0.17O2,,700.0,10.0,Cycling performance,100.0,125.0,,24.0,,2.0,4.2,"{'Na': '2', 'Mn': '0.67', 'Co': '0.17', 'Ni': '0.17', 'O': '2'}"
10.1016/j.jallcom.2018.11.369,2019,Na2Mn0.67Co0.17Ni0.17O2,,700.0,10.0,Cycling performance,100.0,,81.7,24.0,,2.0,4.2,"{'Na': '2', 'Mn': '0.67', 'Co': '0.17', 'Ni': '0.17', 'O': '2'}"
10.1016/j.jallcom.2018.11.369,2019,Na2Mn0.67Co0.17Ni0.17O2,,700.0,10.0,Cycling performance,50.0,,92.3,120.0,,2.0,4.2,"{'Na': '2', 'Mn': '0.67', 'Co': '0.17', 'Ni': '0.17', 'O': '2'}"
10.1016/j.jallcom.2019.03.257,2019,P2-Na0.67Mn0.5Co0.33Cu0.17O2,MCC,900.0,15.0,Cycling performance,100.0,,83.5,100.0,,,,"{'Na': '0.67', 'Mn': '0.5', 'Co': '0.33', 'Cu': '0.17', 'O': '2'}"
10.1016/j.jallcom.2019.03.257,2019,P2-Na0.67Mn0.5Co0.33Cu0.17O2,MCC,900.0,15.0,Cycling performance,100.0,,66.0,200.0,,1.6,4.3,"{'Na': '0.67', 'Mn': '0.5', 'Co': '0.33', 'Cu': '0.17', 'O': '2'}"
10.1016/j.jallcom.2019.03.257,2019,P2-Na0.67Mn0.5Co0.33Cu0.17O2,MCC,900.0,15.0,Rate performance,,118.2,,10.0,,1.6,4.3,"{'Na': '0.67', 'Mn': '0.5', 'Co': '0.33', 'Cu': '0.17', 'O': '2'}"
10.1016/j.jallcom.2019.03.257,2019,P2-Na0.67Mn0.5Co0.33Cu0.17O2,MCC,900.0,15.0,Rate performance,,112.1,,20.0,,1.6,4.3,"{'Na': '0.67', 'Mn': '0.5', 'Co': '0.33', 'Cu': '0.17', 'O': '2'}"
10.1016/j.jallcom.2019.03.257,2019,P2-Na0.67Mn0.5Co0.33Cu0.17O2,MCC,900.0,15.0,Rate performance,,100.9,,50.0,,1.6,4.3,"{'Na': '0.67', 'Mn': '0.5', 'Co': '0.33', 'Cu': '0.17', 'O': '2'}"
10.1016/j.jallcom.2019.03.257,2019,P2-Na0.67Mn0.5Co0.33Cu0.17O2,MCC,900.0,15.0,Rate performance,,88.9,,100.0,,1.6,4.3,"{'Na': '0.67', 'Mn': '0.5', 'Co': '0.33', 'Cu': '0.17', 'O': '2'}"
10.1016/j.jallcom.2019.03.257,2019,P2-Na0.67Mn0.5Co0.33Cu0.17O2,MCC,900.0,15.0,Rate performance,,80.7,,200.0,,1.6,4.3,"{'Na': '0.67', 'Mn': '0.5', 'Co': '0.33', 'Cu': '0.17', 'O': '2'}"
10.1016/j.jallcom.2019.03.257,2019,P2-Na0.67Mn0.5Co0.33Cu0.17O2,MCC,900.0,15.0,Rate performance,,71.7,,500.0,,1.6,4.3,"{'Na': '0.67', 'Mn': '0.5', 'Co': '0.33', 'Cu': '0.17', 'O': '2'}"
10.1016/j.jallcom.2019.03.257,2019,P2-Na0.67Mn0.5Co0.33Cu0.17O2,MCC,900.0,15.0,Rate performance,,60.6,,1000.0,,1.6,4.3,"{'Na': '0.67', 'Mn': '0.5', 'Co': '0.33', 'Cu': '0.17', 'O': '2'}"
10.1016/j.jallcom.2019.03.257,2019,P2-Na0.67Mn0.5Co0.33Cu0.17O2,MCC,900.0,15.0,Cycling performance,1.0,105.0,,10.0,,1.6,4.3,"{'Na': '0.67', 'Mn': '0.5', 'Co': '0.33', 'Cu': '0.17', 'O': '2'}"
10.1016/j.jallcom.2019.03.257,2019,P2-Na0.67Mn0.5Co0.33Cu0.17O2,MCC,900.0,15.0,Rate performance,,118.6,,200.0,,1.6,4.3,"{'Na': '0.67', 'Mn': '0.5', 'Co': '0.33', 'Cu': '0.17', 'O': '2'}"
10.1016/j.jallcom.2019.04.020,2019,Na0.8Li0.1Mn0.62Ni0.31O2,,800.0,10.0,Rate performance,,94.0,,788.5,,2.0,4.4,"{'Na': '0.8', 'Li': '0.1', 'Mn': '0.62', 'Ni': '0.31', 'O': '2'}"
10.1016/j.jallcom.2019.04.020,2019,Na0.8Li0.1Mn0.62Ni0.31O2,,800.0,10.0,Cycling performance,1.0,138.0,,,,2.0,4.4,"{'Na': '0.8', 'Li': '0.1', 'Mn': '0.62', 'Ni': '0.31', 'O': '2'}"
10.1016/j.jallcom.2019.04.020,2019,Na0.8Li0.1Mn0.62Ni0.31O2,,800.0,10.0,Cycling performance,50.0,123.0,,,,2.0,4.4,"{'Na': '0.8', 'Li': '0.1', 'Mn': '0.62', 'Ni': '0.31', 'O': '2'}"
10.1016/j.jallcom.2019.04.020,2019,Na0.8Li0.1Mn0.62Ni0.31O2,,800.0,10.0,Rate performance,,120.0,,78.8,,2.0,4.4,"{'Na': '0.8', 'Li': '0.1', 'Mn': '0.62', 'Ni': '0.31', 'O': '2'}"
10.1016/j.jallcom.2019.04.020,2019,Na0.8Li0.1Mn0.62Ni0.31O2,,800.0,10.0,Rate performance,,99.0,,157.7,,2.0,4.4,"{'Na': '0.8', 'Li': '0.1', 'Mn': '0.62', 'Ni': '0.31', 'O': '2'}"
10.1016/j.jallcom.2019.04.020,2019,Na0.8Li0.1Mn0.62Ni0.31O2,,800.0,10.0,Rate performance,,74.0,,788.5,,2.0,4.4,"{'Na': '0.8', 'Li': '0.1', 'Mn': '0.62', 'Ni': '0.31', 'O': '2'}"
10.1016/j.jallcom.2019.04.020,2019,Na0.8Li0.1Mn0.62Ni0.31O2,,800.0,10.0,Cycling performance,60.0,123.0,,,,2.0,4.25,"{'Na': '0.8', 'Li': '0.1', 'Mn': '0.62', 'Ni': '0.31', 'O': '2'}"
10.1016/j.jallcom.2019.04.020,2019,Na0.8Li0.1Mn0.62Ni0.31O2,,800.0,10.0,Rate performance,,94.0,,788.5,,2.0,4.25,"{'Na': '0.8', 'Li': '0.1', 'Mn': '0.62', 'Ni': '0.31', 'O': '2'}"
10.1016/j.jallcom.2019.04.053,2019,O3-NaTi0.1Mn0.4Ni0.4Cu0.1O2,,480.0,6.0,Cycling performance,1.0,116.0,,24.0,,2.0,4.0,"{'Na': '1', 'Ti': '0.1', 'Mn': '0.4', 'Ni': '0.4', 'Cu': '0.1', 'O': '2'}"
10.1016/j.jallcom.2019.04.053,2019,O3-NaTi0.1Mn0.4Ni0.4Cu0.1O2,,480.0,6.0,Cycling performance,100.0,97.4,,24.0,,2.0,4.0,"{'Na': '1', 'Ti': '0.1', 'Mn': '0.4', 'Ni': '0.4', 'Cu': '0.1', 'O': '2'}"
10.1016/j.jallcom.2019.04.053,2019,O3-NaTi0.1Mn0.4Ni0.4Cu0.1O2,,480.0,6.0,Cycling performance,100.0,,84.0,24.0,,2.0,4.0,"{'Na': '1', 'Ti': '0.1', 'Mn': '0.4', 'Ni': '0.4', 'Cu': '0.1', 'O': '2'}"
10.1016/j.jallcom.2019.04.053,2019,O3-NaTi0.1Mn0.4Ni0.4Cu0.1O2,,480.0,6.0,Rate performance,,60.0,,2400.0,,2.0,4.0,"{'Na': '1', 'Ti': '0.1', 'Mn': '0.4', 'Ni': '0.4', 'Cu': '0.1', 'O': '2'}"
10.1016/j.jallcom.2019.04.053,2019,O3-NaMn0.5Ni0.5O2,,480.0,6.0,Cycling performance,1.0,103.0,,24.0,,2.0,4.0,"{'Na': '1', 'Mn': '0.5', 'Ni': '0.5', 'O': '2'}"
10.1016/j.jallcom.2019.04.053,2019,O3-NaMn0.5Ni0.5O2,,480.0,6.0,Cycling performance,100.0,82.4,,24.0,,2.0,4.0,"{'Na': '1', 'Mn': '0.5', 'Ni': '0.5', 'O': '2'}"
10.1016/j.jallcom.2019.04.053,2019,O3-NaMn0.5Ni0.5O2,,480.0,6.0,Cycling performance,100.0,,80.0,24.0,,2.0,4.0,"{'Na': '1', 'Mn': '0.5', 'Ni': '0.5', 'O': '2'}"
10.1016/j.jallcom.2019.04.053,2019,O3-NaMn0.5Ni0.5O2,,480.0,6.0,Cycling performance,100.0,82.0,,24.0,,2.0,4.0,"{'Na': '1', 'Mn': '0.5', 'Ni': '0.5', 'O': '2'}"
10.1016/j.jallcom.2019.04.053,2019,O3-NaTi0.1Mn0.4Ni0.4Cu0.1O2,,480.0,6.0,Rate performance,,118.0,,12.0,,2.0,4.0,"{'Na': '1', 'Ti': '0.1', 'Mn': '0.4', 'Ni': '0.4', 'Cu': '0.1', 'O': '2'}"
10.1016/j.jallcom.2019.04.053,2019,O3-NaTi0.1Mn0.4Ni0.4Cu0.1O2,,480.0,6.0,Rate performance,,112.0,,24.0,,2.0,4.0,"{'Na': '1', 'Ti': '0.1', 'Mn': '0.4', 'Ni': '0.4', 'Cu': '0.1', 'O': '2'}"
10.1016/j.jallcom.2019.04.053,2019,O3-NaTi0.1Mn0.4Ni0.4Cu0.1O2,,480.0,6.0,Rate performance,,102.0,,48.0,,2.0,4.0,"{'Na': '1', 'Ti': '0.1', 'Mn': '0.4', 'Ni': '0.4', 'Cu': '0.1', 'O': '2'}"
10.1016/j.jallcom.2019.04.053,2019,O3-NaTi0.1Mn0.4Ni0.4Cu0.1O2,,480.0,6.0,Rate performance,,89.0,,120.0,,2.0,4.0,"{'Na': '1', 'Ti': '0.1', 'Mn': '0.4', 'Ni': '0.4', 'Cu': '0.1', 'O': '2'}"
10.1016/j.jallcom.2019.04.053,2019,O3-NaTi0.1Mn0.4Ni0.4Cu0.1O2,,480.0,6.0,Rate performance,,78.0,,240.0,,2.0,4.0,"{'Na': '1', 'Ti': '0.1', 'Mn': '0.4', 'Ni': '0.4', 'Cu': '0.1', 'O': '2'}"
10.1016/j.jallcom.2019.04.053,2019,O3-NaTi0.1Mn0.4Ni0.4Cu0.1O2,,480.0,6.0,Rate performance,,70.0,,480.0,,2.0,4.0,"{'Na': '1', 'Ti': '0.1', 'Mn': '0.4', 'Ni': '0.4', 'Cu': '0.1', 'O': '2'}"
10.1016/j.jallcom.2019.04.053,2019,O3-NaTi0.1Mn0.4Ni0.4Cu0.1O2,,480.0,6.0,Rate performance,,61.0,,1200.0,,2.0,4.0,"{'Na': '1', 'Ti': '0.1', 'Mn': '0.4', 'Ni': '0.4', 'Cu': '0.1', 'O': '2'}"
10.1016/j.jallcom.2019.04.053,2019,O3-NaTi0.1Mn0.4Ni0.4Cu0.1O2,,480.0,6.0,Rate performance,,116.0,,12.0,,2.0,4.0,"{'Na': '1', 'Ti': '0.1', 'Mn': '0.4', 'Ni': '0.4', 'Cu': '0.1', 'O': '2'}"
10.1016/j.jallcom.2019.04.053,2019,NaTi0.1Mn0.4Ni0.4Cu0.1O2,,480.0,6.0,Rate performance,,116.0,,24.0,,2.0,4.0,"{'Na': '1', 'Ti': '0.1', 'Mn': '0.4', 'Ni': '0.4', 'Cu': '0.1', 'O': '2'}"
10.1016/j.jallcom.2019.04.053,2019,NaTi0.1Mn0.4Ni0.4Cu0.1O2,,480.0,6.0,Rate performance,,60.0,,2400.0,,2.0,4.0,"{'Na': '1', 'Ti': '0.1', 'Mn': '0.4', 'Ni': '0.4', 'Cu': '0.1', 'O': '2'}"
10.1016/j.jallcom.2019.04.271,2019,NaMn0.45Fe0.35Ni0.2O2,,900.0,12.0,Cycling performance,1.0,125.8,,,,1.5,4.2,"{'Na': '1', 'Mn': '0.45', 'Fe': '0.35', 'Ni': '0.2', 'O': '2'}"
10.1016/j.jallcom.2019.04.271,2019,NaMn0.43Fe0.35Ni0.2Zn0.02O2,,900.0,12.0,Cycling performance,1.0,130.9,,,,1.5,4.2,"{'Na': '1', 'Mn': '0.43', 'Fe': '0.35', 'Ni': '0.2', 'Zn': '0.02', 'O': '2'}"
10.1016/j.jallcom.2019.04.271,2019,NaMn0.4Fe0.35Ni0.2Zn0.05O2,,900.0,12.0,Cycling performance,1.0,146.6,,,,1.5,4.2,"{'Na': '1', 'Mn': '0.4', 'Fe': '0.35', 'Ni': '0.2', 'Zn': '0.05', 'O': '2'}"
10.1016/j.jallcom.2019.04.271,2019,NaMn0.38Fe0.35Ni0.2Zn0.07O2,,900.0,12.0,Cycling performance,1.0,137.7,,,,1.5,4.2,"{'Na': '1', 'Mn': '0.38', 'Fe': '0.35', 'Ni': '0.2', 'Zn': '0.07', 'O': '2'}"
10.1016/j.jallcom.2019.04.271,2019,NaMn0.4Fe0.35Ni0.2Zn0.05O2,,900.0,12.0,Rate performance,,140.0,,12.0,,1.5,4.2,"{'Na': '1', 'Mn': '0.4', 'Fe': '0.35', 'Ni': '0.2', 'Zn': '0.05', 'O': '2'}"
10.1016/j.jallcom.2019.04.271,2019,NaMn0.4Fe0.35Ni0.2Zn0.05O2,,900.0,12.0,Rate performance,,121.0,,24.0,,1.5,4.2,"{'Na': '1', 'Mn': '0.4', 'Fe': '0.35', 'Ni': '0.2', 'Zn': '0.05', 'O': '2'}"
10.1016/j.jallcom.2019.04.271,2019,NaMn0.4Fe0.35Ni0.2Zn0.05O2,,900.0,12.0,Rate performance,,105.0,,48.0,,1.5,4.2,"{'Na': '1', 'Mn': '0.4', 'Fe': '0.35', 'Ni': '0.2', 'Zn': '0.05', 'O': '2'}"
10.1016/j.jallcom.2019.04.271,2019,NaMn0.4Fe0.35Ni0.2Zn0.05O2,,900.0,12.0,Rate performance,,90.0,,120.0,,1.5,4.2,"{'Na': '1', 'Mn': '0.4', 'Fe': '0.35', 'Ni': '0.2', 'Zn': '0.05', 'O': '2'}"
10.1016/j.jallcom.2019.04.271,2019,NaMn0.4Fe0.35Ni0.2Zn0.05O2,,900.0,12.0,Rate performance,,80.0,,240.0,,1.5,4.2,"{'Na': '1', 'Mn': '0.4', 'Fe': '0.35', 'Ni': '0.2', 'Zn': '0.05', 'O': '2'}"
10.1016/j.jallcom.2019.04.271,2019,NaMn0.4Fe0.35Ni0.2Zn0.05O2,,900.0,12.0,Rate performance,,68.0,,480.0,,1.5,4.2,"{'Na': '1', 'Mn': '0.4', 'Fe': '0.35', 'Ni': '0.2', 'Zn': '0.05', 'O': '2'}"
10.1016/j.jallcom.2019.04.271,2019,NaMn0.4Fe0.35Ni0.2Zn0.05O2,,900.0,12.0,Rate performance,,46.0,,1200.0,,1.5,4.2,"{'Na': '1', 'Mn': '0.4', 'Fe': '0.35', 'Ni': '0.2', 'Zn': '0.05', 'O': '2'}"
10.1016/j.jallcom.2019.04.271,2019,NaMn0.4Fe0.35Ni0.2Zn0.05O2,,900.0,12.0,Rate performance,,32.0,,1920.0,,1.5,4.2,"{'Na': '1', 'Mn': '0.4', 'Fe': '0.35', 'Ni': '0.2', 'Zn': '0.05', 'O': '2'}"
10.1016/j.jallcom.2019.04.271,2019,NaMn0.4Fe0.35Ni0.2Zn0.05O2,,900.0,12.0,Rate performance,,23.0,,2400.0,,1.5,4.2,"{'Na': '1', 'Mn': '0.4', 'Fe': '0.35', 'Ni': '0.2', 'Zn': '0.05', 'O': '2'}"
10.1016/j.jallcom.2019.04.271,2019,NaMn0.4Fe0.35Ni0.2Zn0.05O2,,900.0,12.0,Rate performance,,131.0,,12.0,,1.5,4.2,"{'Na': '1', 'Mn': '0.4', 'Fe': '0.35', 'Ni': '0.2', 'Zn': '0.05', 'O': '2'}"
10.1016/j.jallcom.2019.04.271,2019,NaMn0.4Fe0.35Ni0.2Zn0.05O2,,900.0,12.0,Cycling performance,1.0,130.9,,24.0,,1.5,4.2,"{'Na': '1', 'Mn': '0.4', 'Fe': '0.35', 'Ni': '0.2', 'Zn': '0.05', 'O': '2'}"
10.1016/j.jallcom.2019.04.271,2019,NaMn0.4Fe0.35Ni0.2Zn0.05O2,,900.0,12.0,Cycling performance,50.0,103.1,,24.0,,1.5,4.2,"{'Na': '1', 'Mn': '0.4', 'Fe': '0.35', 'Ni': '0.2', 'Zn': '0.05', 'O': '2'}"
10.1016/j.jallcom.2019.04.271,2019,NaMn0.4Fe0.35Ni0.2Zn0.05O2,,900.0,12.0,Cycling performance,50.0,,78.8,24.0,,1.5,4.2,"{'Na': '1', 'Mn': '0.4', 'Fe': '0.35', 'Ni': '0.2', 'Zn': '0.05', 'O': '2'}"
10.1016/j.jallcom.2019.04.271,2019,NaMn0.4Fe0.35Ni0.2Zn0.05O2,,900.0,12.0,Cycling performance,1.0,60.1,,240.0,,1.5,4.2,"{'Na': '1', 'Mn': '0.4', 'Fe': '0.35', 'Ni': '0.2', 'Zn': '0.05', 'O': '2'}"
10.1016/j.jallcom.2019.04.271,2019,NaMn0.4Fe0.35Ni0.2Zn0.05O2,,900.0,12.0,Cycling performance,200.0,38.4,,240.0,,1.5,4.2,"{'Na': '1', 'Mn': '0.4', 'Fe': '0.35', 'Ni': '0.2', 'Zn': '0.05', 'O': '2'}"
10.1016/j.jallcom.2019.04.271,2019,NaMn0.4Fe0.35Ni0.2Zn0.05O2,,900.0,12.0,Cycling performance,200.0,,63.9,240.0,,1.5,4.2,"{'Na': '1', 'Mn': '0.4', 'Fe': '0.35', 'Ni': '0.2', 'Zn': '0.05', 'O': '2'}"
10.1016/j.jallcom.2019.151808,2019,Na0.6Li0.4Mn0.75O2,,800.0,12.0,Cycling performance,1.0,128.0,,17.0,,1.5,4.4,"{'Na': '0.6', 'Li': '0.4', 'Mn': '0.75', 'O': '2'}"
10.1016/j.jallcom.2019.151808,2019,Na0.6Mn0.75Zn0.2O2,,800.0,12.0,Cycling performance,1.0,193.0,,17.0,,1.5,4.4,"{'Na': '0.6', 'Mn': '0.75', 'Zn': '0.2', 'O': '2'}"
10.1016/j.jallcom.2019.151808,2019,Na0.6Li0.4Mn0.75O2,,800.0,12.0,Cycling performance,1.0,130.0,,,,1.5,4.4,"{'Na': '0.6', 'Li': '0.4', 'Mn': '0.75', 'O': '2'}"
10.1016/j.jallcom.2019.151808,2019,Na0.6Li0.4Mn0.75O2,,800.0,12.0,Cycling performance,1.0,193.0,,,,2.0,4.4,"{'Na': '0.6', 'Li': '0.4', 'Mn': '0.75', 'O': '2'}"
10.1016/j.jallcom.2019.152402,2020,Na0.8Li0.33Mn0.67O2,,750.0,15.0,Cycling performance,100.0,121.0,,500.0,,,,"{'Na': '0.8', 'Li': '0.33', 'Mn': '0.67', 'O': '2'}"
10.1016/j.jallcom.2019.152402,2020,Na0.8Li0.33Ti0.05Mn0.62O2,,750.0,15.0,Cycling performance,100.0,85.0,,500.0,,,,"{'Na': '0.8', 'Li': '0.33', 'Ti': '0.05', 'Mn': '0.62', 'O': '2'}"
10.1016/j.jallcom.2019.152402,2020,Na0.8Li0.33Mn0.67O2,,750.0,15.0,Cycling performance,1.0,144.0,,,,1.5,4.3,"{'Na': '0.8', 'Li': '0.33', 'Mn': '0.67', 'O': '2'}"
10.1016/j.jallcom.2019.152402,2020,Na0.8Li0.33Ti0.05Mn0.62O2,,750.0,15.0,Cycling performance,1.0,156.0,,,,1.5,4.3,"{'Na': '0.8', 'Li': '0.33', 'Ti': '0.05', 'Mn': '0.62', 'O': '2'}"
10.1016/j.jallcom.2019.152402,2020,Na0.8Li0.33Ti0.1Mn0.57O2,,750.0,15.0,Cycling performance,1.0,194.0,,,,1.5,4.3,"{'Na': '0.8', 'Li': '0.33', 'Ti': '0.1', 'Mn': '0.57', 'O': '2'}"
10.1016/j.jallcom.2019.152402,2020,Na0.8Li0.33Ti0.2Mn0.47O2,,750.0,15.0,Cycling performance,1.0,161.0,,,,1.5,4.3,"{'Na': '0.8', 'Li': '0.33', 'Ti': '0.2', 'Mn': '0.47', 'O': '2'}"
10.1016/j.jallcom.2019.152402,2020,Na0.8Li0.33Ti0.1Mn0.57O2,,750.0,15.0,Cycling performance,100.0,121.0,,500.0,,1.5,4.3,"{'Na': '0.8', 'Li': '0.33', 'Ti': '0.1', 'Mn': '0.57', 'O': '2'}"
10.1016/j.jallcom.2019.152402,2020,Na0.8Li0.33Ti0.1Mn0.57O2,,750.0,15.0,Cycling performance,1.0,137.8,,500.0,,1.5,4.3,"{'Na': '0.8', 'Li': '0.33', 'Ti': '0.1', 'Mn': '0.57', 'O': '2'}"
10.1016/j.jallcom.2019.152402,2020,Na0.8Li0.33Ti0.1Mn0.57O2,,750.0,15.0,Cycling performance,100.0,,87.8,500.0,,1.5,4.3,"{'Na': '0.8', 'Li': '0.33', 'Ti': '0.1', 'Mn': '0.57', 'O': '2'}"
10.1016/j.jallcom.2019.152402,2020,Na0.8Li0.33Ti0.2Mn0.47O2,,750.0,15.0,Rate performance,,184.0,,10.0,,1.5,4.3,"{'Na': '0.8', 'Li': '0.33', 'Ti': '0.2', 'Mn': '0.47', 'O': '2'}"
10.1016/j.jallcom.2019.152402,2020,Na0.8Li0.33Ti0.2Mn0.47O2,,750.0,15.0,Rate performance,,167.0,,20.0,,1.5,4.3,"{'Na': '0.8', 'Li': '0.33', 'Ti': '0.2', 'Mn': '0.47', 'O': '2'}"
10.1016/j.jallcom.2019.152402,2020,Na0.8Li0.33Ti0.2Mn0.47O2,,750.0,15.0,Rate performance,,152.0,,50.0,,1.5,4.3,"{'Na': '0.8', 'Li': '0.33', 'Ti': '0.2', 'Mn': '0.47', 'O': '2'}"
10.1016/j.jallcom.2019.152402,2020,Na0.8Li0.33Ti0.2Mn0.47O2,,750.0,15.0,Rate performance,,139.0,,100.0,,1.5,4.3,"{'Na': '0.8', 'Li': '0.33', 'Ti': '0.2', 'Mn': '0.47', 'O': '2'}"
10.1016/j.jallcom.2019.152402,2020,Na0.8Li0.33Ti0.2Mn0.47O2,,750.0,15.0,Rate performance,,123.0,,200.0,,1.5,4.3,"{'Na': '0.8', 'Li': '0.33', 'Ti': '0.2', 'Mn': '0.47', 'O': '2'}"
10.1016/j.jallcom.2019.152402,2020,Na0.8Li0.33Ti0.2Mn0.47O2,,750.0,15.0,Rate performance,,110.0,,300.0,,1.5,4.3,"{'Na': '0.8', 'Li': '0.33', 'Ti': '0.2', 'Mn': '0.47', 'O': '2'}"
10.1016/j.jallcom.2019.152402,2020,Na0.8Li0.33Ti0.2Mn0.47O2,,750.0,15.0,Rate performance,,85.0,,500.0,,1.5,4.3,"{'Na': '0.8', 'Li': '0.33', 'Ti': '0.2', 'Mn': '0.47', 'O': '2'}"
10.1016/j.jallcom.2019.152402,2020,Na0.8Li0.33Ti0.1Mn0.57O2,,750.0,15.0,Rate performance,,167.0,,10.0,,1.5,4.3,"{'Na': '0.8', 'Li': '0.33', 'Ti': '0.1', 'Mn': '0.57', 'O': '2'}"
10.1016/j.jallcom.2019.152402,2020,Na0.8Li0.33Ti0.1Mn0.57O2,,750.0,15.0,Rate performance,,108.0,,10.0,,1.5,4.3,"{'Na': '0.8', 'Li': '0.33', 'Ti': '0.1', 'Mn': '0.57', 'O': '2'}"
10.1016/j.jallcom.2019.152402,2020,Na0.8Li0.33Ti0.1Mn0.57O2,,750.0,15.0,Cycling performance,100.0,85.0,,500.0,,1.5,4.3,"{'Na': '0.8', 'Li': '0.33', 'Ti': '0.1', 'Mn': '0.57', 'O': '2'}"
10.1016/j.jallcom.2019.152581,2020,O3-NaZr0.05Ti0.2Mn0.3Ni0.45O2,NaNMTZ5,950.0,12.0,Cycling performance,1.0,141.4,,,0.05,,,"{'Na': '1', 'Zr': '0.05', 'Ti': '0.2', 'Mn': '0.3', 'Ni': '0.45', 'O': '2'}"
10.1016/j.jallcom.2019.152581,2020,O3-NaZr0.05Ti0.2Mn0.3Ni0.45O2,NaNMTZ5,950.0,12.0,Cycling performance,200.0,139.7,,,0.05,,,"{'Na': '1', 'Zr': '0.05', 'Ti': '0.2', 'Mn': '0.3', 'Ni': '0.45', 'O': '2'}"
10.1016/j.jallcom.2019.152581,2020,O3-NaZr0.05Ti0.2Mn0.3Ni0.45O2,NaNMTZ5,950.0,12.0,Cycling performance,200.0,,98.8,,0.05,,,"{'Na': '1', 'Zr': '0.05', 'Ti': '0.2', 'Mn': '0.3', 'Ni': '0.45', 'O': '2'}"
10.1016/j.jallcom.2019.152581,2020,NaMn0.5Ni0.5O2,NaNM,950.0,12.0,Cycling performance,200.0,,57.0,,,2.0,4.0,"{'Na': '1', 'Mn': '0.5', 'Ni': '0.5', 'O': '2'}"
10.1016/j.jallcom.2019.152581,2020,O3-NaZr0.05Ti0.2Mn0.3Ni0.45O2,NaNMTZ5,950.0,12.0,Rate performance,,141.4,,,0.05,2.0,4.0,"{'Na': '1', 'Zr': '0.05', 'Ti': '0.2', 'Mn': '0.3', 'Ni': '0.45', 'O': '2'}"
10.1016/j.jallcom.2019.152581,2020,O3-NaZr0.05Ti0.2Mn0.3Ni0.45O2,NaNMTZ5,950.0,12.0,Rate performance,,135.1,,,0.1,2.0,4.0,"{'Na': '1', 'Zr': '0.05', 'Ti': '0.2', 'Mn': '0.3', 'Ni': '0.45', 'O': '2'}"
10.1016/j.jallcom.2019.152581,2020,O3-NaZr0.05Ti0.2Mn0.3Ni0.45O2,NaNMTZ5,950.0,12.0,Rate performance,,122.5,,,0.5,2.0,4.0,"{'Na': '1', 'Zr': '0.05', 'Ti': '0.2', 'Mn': '0.3', 'Ni': '0.45', 'O': '2'}"
10.1016/j.jallcom.2019.152581,2020,O3-NaZr0.05Ti0.2Mn0.3Ni0.45O2,NaNMTZ5,950.0,12.0,Rate performance,,105.4,,,1.0,2.0,4.0,"{'Na': '1', 'Zr': '0.05', 'Ti': '0.2', 'Mn': '0.3', 'Ni': '0.45', 'O': '2'}"
10.1016/j.jallcom.2019.152581,2020,O3-NaZr0.05Ti0.2Mn0.3Ni0.45O2,NaNMTZ5,950.0,12.0,Rate performance,,96.0,,,2.0,2.0,4.0,"{'Na': '1', 'Zr': '0.05', 'Ti': '0.2', 'Mn': '0.3', 'Ni': '0.45', 'O': '2'}"
10.1016/j.jallcom.2019.152581,2020,O3-NaZr0.05Ti0.2Mn0.3Ni0.45O2,NaNMTZ5,950.0,12.0,Rate performance,,134.3,,,0.05,2.0,4.0,"{'Na': '1', 'Zr': '0.05', 'Ti': '0.2', 'Mn': '0.3', 'Ni': '0.45', 'O': '2'}"
10.1016/j.jallcom.2019.152616,2020,Na0.74CoO2,,800.0,6.0,Cycling performance,1.0,107.9,,,,2.0,3.8,"{'Na': '0.74', 'Co': '1', 'O': '2'}"
10.1016/j.jallcom.2019.153093,2020,Na0.58Mn0.67Ni0.33O1.95,,,,Cycling performance,1.0,153.0,,,,2.6,4.5,"{'Na': '0.58', 'Mn': '0.67', 'Ni': '0.33', 'O': '1.95'}"
10.1016/j.jallcom.2019.153093,2020,Na0.58Mn0.67Ni0.33O1.95,,,,Cycling performance,1.0,61.3,,,,2.6,4.5,"{'Na': '0.58', 'Mn': '0.67', 'Ni': '0.33', 'O': '1.95'}"
10.1016/j.jallcom.2019.153093,2020,Na0.58Mn0.67Ni0.33O1.95,,,,Cycling performance,1.0,62.0,,,,2.6,3.8,"{'Na': '0.58', 'Mn': '0.67', 'Ni': '0.33', 'O': '1.95'}"
10.1016/j.jallcom.2019.153093,2020,Na0.58Mn0.67Ni0.33O1.95,,,,Cycling performance,500.0,58.6,,,,2.6,3.8,"{'Na': '0.58', 'Mn': '0.67', 'Ni': '0.33', 'O': '1.95'}"
10.1016/j.jallcom.2019.153093,2020,Na0.58Mn0.67Ni0.33O1.95,,,,Cycling performance,500.0,,94.5,,,2.6,3.8,"{'Na': '0.58', 'Mn': '0.67', 'Ni': '0.33', 'O': '1.95'}"
10.1016/j.jallcom.2019.153093,2020,Na0.58Mn0.67Ni0.33O1.95,,,,Cycling performance,1.0,18.0,,,,2.6,3.8,"{'Na': '0.58', 'Mn': '0.67', 'Ni': '0.33', 'O': '1.95'}"
10.1016/j.jallcom.2019.153093,2020,Na0.58Mn0.67Ni0.33O1.95,,,,Cycling performance,1.0,60.0,,100.0,,2.6,3.8,"{'Na': '0.58', 'Mn': '0.67', 'Ni': '0.33', 'O': '1.95'}"
10.1016/j.jallcom.2019.153093,2020,Na0.58Mn0.67Ni0.33O1.95,,,,Rate performance,,57.0,,200.0,,2.6,3.8,"{'Na': '0.58', 'Mn': '0.67', 'Ni': '0.33', 'O': '1.95'}"
10.1016/j.jallcom.2019.153093,2020,Na0.58Mn0.67Ni0.33O1.95,,,,Rate performance,,55.0,,300.0,,2.6,3.8,"{'Na': '0.58', 'Mn': '0.67', 'Ni': '0.33', 'O': '1.95'}"
