Repository: harryfyjiswalker/Personal-Projects-2

# Na_ion_independent_research

Data mining: [Huang & Cole (2020)'s](https://www.nature.com/articles/s41597-020-00602-2) database extractor does not extract current, which is needed for reliable comparison of discharge capacities. This is built on by [Guo et al. (2024)](https://pmc.ncbi.nlm.nih.gov/articles/PMC11009284/), whose cathodedataextractor extracts capacity, current, and voltage limits from rate performance data, as well as cyclability data. 

Resulting questions aiming to solve over coming months:
* Can we extend this to include phase composition to inform understanding of the relationship between structure and chemical properties, to build on Maughan et al.

File: Na_ion_independent_research/Data Preprocessing/cathode_mats230911.csv (part 10 of 23)
Doi,Year,Name,Abbreviation,Sintering temperature,Sintering time,Category,Cycle,Capacity,Retention,Current: mAg-1,Current: C,Voltage lower limit,Voltage upper limit,Elements
10.1016/j.jallcom.2019.153093,2020,Na0.58Mn0.67Ni0.33O1.95,,,,Rate performance,,52.0,,500.0,,2.6,3.8,"{'Na': '0.58', 'Mn': '0.67', 'Ni': '0.33', 'O': '1.95'}"
10.1016/j.jallcom.2019.153093,2020,Na0.58Mn0.67Ni0.33O1.95,,,,Rate performance,,58.0,,100.0,,2.6,3.8,"{'Na': '0.58', 'Mn': '0.67', 'Ni': '0.33', 'O': '1.95'}"
10.1016/j.jallcom.2019.153093,2020,Na0.58Mn0.67Ni0.33O1.95,,,,Cycling performance,1.0,53.0,,200.0,,2.6,3.8,"{'Na': '0.58', 'Mn': '0.67', 'Ni': '0.33', 'O': '1.95'}"
10.1016/j.jallcom.2019.153093,2020,Na0.58Mn0.67Ni0.33O1.95,,,,Cycling performance,500.0,42.0,,200.0,,2.6,3.8,"{'Na': '0.58', 'Mn': '0.67', 'Ni': '0.33', 'O': '1.95'}"
10.1016/j.jallcom.2019.153093,2020,Na0.58Mn0.67Ni0.33O1.95,,,,Cycling performance,500.0,,79.2,200.0,,2.6,3.8,"{'Na': '0.58', 'Mn': '0.67', 'Ni': '0.33', 'O': '1.95'}"
10.1016/j.jallcom.2019.153093,2020,Na0.58Mn0.67Ni0.33O1.95,,,,Cycling performance,1.0,52.5,,500.0,,2.6,3.8,"{'Na': '0.58', 'Mn': '0.67', 'Ni': '0.33', 'O': '1.95'}"
10.1016/j.jallcom.2019.153093,2020,Na0.58Mn0.67Ni0.33O1.95,,,,Cycling performance,1000.0,37.0,,500.0,,2.6,3.8,"{'Na': '0.58', 'Mn': '0.67', 'Ni': '0.33', 'O': '1.95'}"
10.1016/j.jallcom.2019.153093,2020,Na0.58Mn0.67Ni0.33O1.95,,,,Cycling performance,1000.0,,70.5,500.0,,2.6,3.8,"{'Na': '0.58', 'Mn': '0.67', 'Ni': '0.33', 'O': '1.95'}"
10.1016/j.jallcom.2019.153093,2020,Na0.58Mn0.67Ni0.33O1.95,,,,Cycling performance,1.0,37.2,,500.0,,2.6,3.8,"{'Na': '0.58', 'Mn': '0.67', 'Ni': '0.33', 'O': '1.95'}"
10.1016/j.jallcom.2019.153093,2020,P2-Na0.58Mn0.67Ni0.33O1.95,,,,Cycling performance,500.0,58.6,,100.0,,2.6,4.5,"{'Na': '0.58', 'Mn': '0.67', 'Ni': '0.33', 'O': '1.95'}"
10.1016/j.jallcom.2019.153093,2020,P2-Na0.58Mn0.67Ni0.33O1.95,,,,Cycling performance,1.0,62.0,,100.0,,2.6,4.5,"{'Na': '0.58', 'Mn': '0.67', 'Ni': '0.33', 'O': '1.95'}"
10.1016/j.jallcom.2019.153093,2020,P2-Na0.58Mn0.67Ni0.33O1.95,,,,Cycling performance,500.0,,94.5,100.0,,2.6,4.5,"{'Na': '0.58', 'Mn': '0.67', 'Ni': '0.33', 'O': '1.95'}"
10.1016/j.jallcom.2020.154960,2020,P2-Na0.67Mn0.75Co0.25O2,,,,Cycling performance,100.0,164.1,,17.4,,1.8,4.0,"{'Na': '0.67', 'Mn': '0.75', 'Co': '0.25', 'O': '2'}"
10.1016/j.jallcom.2020.154960,2020,P2-Na0.67Mn0.75Co0.25O2,,,,Cycling performance,1.0,191.7,,17.4,,1.8,4.0,"{'Na': '0.67', 'Mn': '0.75', 'Co': '0.25', 'O': '2'}"
10.1016/j.jallcom.2020.154960,2020,P2-Na0.67Mn0.75Co0.25O2,,,,Cycling performance,100.0,,85.6,17.4,,1.8,4.0,"{'Na': '0.67', 'Mn': '0.75', 'Co': '0.25', 'O': '2'}"
10.1016/j.jallcom.2020.154960,2020,P2-Na0.67Mn0.75Co0.25O2,,,,Cycling performance,400.0,111.4,,174.0,,1.8,4.0,"{'Na': '0.67', 'Mn': '0.75', 'Co': '0.25', 'O': '2'}"
10.1016/j.jallcom.2020.154960,2020,P2-Na0.67Mn0.75Co0.25O2,,,,Cycling performance,1.0,154.1,,174.0,,1.8,4.0,"{'Na': '0.67', 'Mn': '0.75', 'Co': '0.25', 'O': '2'}"
10.1016/j.jallcom.2020.154960,2020,P2-Na0.67Mn0.75Co0.25O2,,,,Cycling performance,400.0,,72.3,174.0,,1.8,4.0,"{'Na': '0.67', 'Mn': '0.75', 'Co': '0.25', 'O': '2'}"
10.1016/j.jallcom.2020.154960,2020,P2-Na0.67Mn0.75Co0.25O2,,,,Cycling performance,1000.0,85.7,,870.0,,1.8,4.0,"{'Na': '0.67', 'Mn': '0.75', 'Co': '0.25', 'O': '2'}"
10.1016/j.jallcom.2020.154960,2020,P2-Na0.67Mn0.75Co0.25O2,,,,Cycling performance,1.0,116.6,,870.0,,1.8,4.0,"{'Na': '0.67', 'Mn': '0.75', 'Co': '0.25', 'O': '2'}"
10.1016/j.jallcom.2020.154960,2020,P2-Na0.67Mn0.75Co0.25O2,,,,Cycling performance,1000.0,,73.5,870.0,,1.8,4.0,"{'Na': '0.67', 'Mn': '0.75', 'Co': '0.25', 'O': '2'}"
10.1016/j.jallcom.2020.154960,2020,P2-Na0.67Mn0.75Co0.25O2,,,,Cycling performance,1000.0,68.6,,1740.0,,1.8,4.0,"{'Na': '0.67', 'Mn': '0.75', 'Co': '0.25', 'O': '2'}"
10.1016/j.jallcom.2020.154960,2020,P2-Na0.67Mn0.75Co0.25O2,,,,Cycling performance,1.0,83.7,,1740.0,,1.8,4.0,"{'Na': '0.67', 'Mn': '0.75', 'Co': '0.25', 'O': '2'}"
10.1016/j.jallcom.2020.154960,2020,P2-Na0.67Mn0.75Co0.25O2,,,,Cycling performance,1000.0,,82.0,1740.0,,1.8,4.0,"{'Na': '0.67', 'Mn': '0.75', 'Co': '0.25', 'O': '2'}"
10.1016/j.jallcom.2020.154960,2020,P2-Na0.67Mn0.75Co0.25O2,,,,Cycling performance,120.0,111.4,,870.0,,1.8,4.0,"{'Na': '0.67', 'Mn': '0.75', 'Co': '0.25', 'O': '2'}"
10.1016/j.jallcom.2020.154960,2020,P2-Na0.67Mn0.75Co0.25O2,,,,Cycling performance,1.0,123.6,,870.0,,1.8,4.0,"{'Na': '0.67', 'Mn': '0.75', 'Co': '0.25', 'O': '2'}"
10.1016/j.jallcom.2020.154960,2020,P2-Na0.67Mn0.75Co0.25O2,,,,Cycling performance,120.0,,90.1,870.0,,1.8,4.0,"{'Na': '0.67', 'Mn': '0.75', 'Co': '0.25', 'O': '2'}"
10.1016/j.jallcom.2020.154960,2020,P2-Na0.67Mn0.75Co0.25O2,,,,Cycling performance,350.0,85.7,,1740.0,,1.8,4.0,"{'Na': '0.67', 'Mn': '0.75', 'Co': '0.25', 'O': '2'}"
10.1016/j.jallcom.2020.154960,2020,P2-Na0.67Mn0.75Co0.25O2,,,,Cycling performance,1.0,94.8,,1740.0,,1.8,4.0,"{'Na': '0.67', 'Mn': '0.75', 'Co': '0.25', 'O': '2'}"
10.1016/j.jallcom.2020.154960,2020,P2-Na0.67Mn0.75Co0.25O2,,,,Cycling performance,350.0,,90.4,1740.0,,1.8,4.0,"{'Na': '0.67', 'Mn': '0.75', 'Co': '0.25', 'O': '2'}"
10.1016/j.jallcom.2020.154960,2020,P2-Na0.67Mn0.75Co0.25O2,,,,Cycling performance,32.0,115.3,,17.4,,1.8,4.0,"{'Na': '0.67', 'Mn': '0.75', 'Co': '0.25', 'O': '2'}"
10.1016/j.jallcom.2020.154960,2020,P2-Na0.67Mn0.75Co0.25O2,,,,Cycling performance,32.0,162.0,,17.4,,1.8,4.0,"{'Na': '0.67', 'Mn': '0.75', 'Co': '0.25', 'O': '2'}"
10.1016/j.jallcom.2020.154960,2020,P2-Na0.67Mn0.75Co0.25O2,,,,Cycling performance,100.0,,46.0,17.4,,1.8,4.0,"{'Na': '0.67', 'Mn': '0.75', 'Co': '0.25', 'O': '2'}"
10.1016/j.jallcom.2020.154960,2020,P2-Na0.67Mn0.75Co0.25O2,,,,Cycling performance,640.0,62.2,,1740.0,,1.8,4.0,"{'Na': '0.67', 'Mn': '0.75', 'Co': '0.25', 'O': '2'}"
10.1016/j.jallcom.2020.154960,2020,P2-Na0.67Mn0.75Co0.25O2,,,,Cycling performance,1.0,68.6,,1740.0,,1.8,4.0,"{'Na': '0.67', 'Mn': '0.75', 'Co': '0.25', 'O': '2'}"
10.1016/j.jallcom.2020.154960,2020,P2-Na0.67Mn0.75Co0.25O2,,,,Cycling performance,640.0,,90.7,1740.0,,1.8,4.0,"{'Na': '0.67', 'Mn': '0.75', 'Co': '0.25', 'O': '2'}"
10.1016/j.jallcom.2020.157294,2021,Na0.67Mn0.67Ni0.33O2,MgNiO-NNMO,900.0,12.0,Cycling performance,200.0,70.08,,865.0,,,,"{'Na': '0.67', 'Mn': '0.67', 'Ni': '0.33', 'O': '2'}"
10.1016/j.jallcom.2020.157294,2021,P2-Na0.67Mn0.67Ni0.33O2,NNMO,900.0,12.0,Cycling performance,200.0,,24.52,,,2.0,4.5,"{'Na': '0.67', 'Mn': '0.67', 'Ni': '0.33', 'O': '2'}"
10.1016/j.jallcom.2020.157294,2021,Na0.67Mn0.67Ni0.33O2,MgNiO-NNMO,900.0,12.0,Cycling performance,200.0,,71.31,,,2.0,4.5,"{'Na': '0.67', 'Mn': '0.67', 'Ni': '0.33', 'O': '2'}"
10.1016/j.jallcom.2020.157294,2021,P2-Na0.67Mn0.67Ni0.33O2,NNMO,900.0,12.0,Rate performance,,113.5,,17.3,,2.0,4.5,"{'Na': '0.67', 'Mn': '0.67', 'Ni': '0.33', 'O': '2'}"
10.1016/j.jallcom.2020.157294,2021,P2-Na0.67Mn0.67Ni0.33O2,NNMO,900.0,12.0,Rate performance,,108.0,,17.3,,2.0,4.5,"{'Na': '0.67', 'Mn': '0.67', 'Ni': '0.33', 'O': '2'}"
10.1016/j.jallcom.2020.157294,2021,Na0.67Mn0.67Ni0.33O2,MgNiO-NNMO,900.0,12.0,Rate performance,,96.85,,86.5,,2.0,4.5,"{'Na': '0.67', 'Mn': '0.67', 'Ni': '0.33', 'O': '2'}"
10.1016/j.jallcom.2020.157294,2021,Na0.67Mn0.67Ni0.33O2,MgNiO-NNMO,900.0,12.0,Rate performance,,92.64,,173.0,,2.0,4.5,"{'Na': '0.67', 'Mn': '0.67', 'Ni': '0.33', 'O': '2'}"
10.1016/j.jallcom.2020.157294,2021,P2-Na0.67Mn0.67Ni0.33O2,NNMO,900.0,12.0,Rate performance,,89.81,,86.5,,2.0,4.5,"{'Na': '0.67', 'Mn': '0.67', 'Ni': '0.33', 'O': '2'}"
10.1016/j.jallcom.2020.157294,2021,P2-Na0.67Mn0.67Ni0.33O2,NNMO,900.0,12.0,Rate performance,,72.84,,173.0,,2.0,4.5,"{'Na': '0.67', 'Mn': '0.67', 'Ni': '0.33', 'O': '2'}"
10.1016/j.jallcom.2020.157294,2021,Na0.67Mn0.67Ni0.33O2,MgNiO-NNMO,900.0,12.0,Rate performance,,83.85,,346.0,,2.0,4.5,"{'Na': '0.67', 'Mn': '0.67', 'Ni': '0.33', 'O': '2'}"
10.1016/j.jallcom.2020.157294,2021,Na0.67Mn0.67Ni0.33O2,MgNiO-NNMO,900.0,12.0,Rate performance,,36.9,,865.0,,2.0,4.5,"{'Na': '0.67', 'Mn': '0.67', 'Ni': '0.33', 'O': '2'}"
10.1016/j.jallcom.2020.157294,2021,Na0.67Mn0.67Ni0.33O2,MgNiO-NNMO,900.0,12.0,Rate performance,,90.13,,17.3,,2.0,4.5,"{'Na': '0.67', 'Mn': '0.67', 'Ni': '0.33', 'O': '2'}"
10.1016/j.jallcom.2020.157294,2021,Na0.67Mn0.67Ni0.33O2,MgNiO-NNMO,900.0,12.0,Rate performance,,69.85,,17.3,,2.0,4.5,"{'Na': '0.67', 'Mn': '0.67', 'Ni': '0.33', 'O': '2'}"
10.1016/j.jallcom.2020.157294,2021,P2-Na0.67Mn0.67Ni0.33O2,NNMO,900.0,12.0,Cycling performance,30.0,23.1,,,,2.0,4.5,"{'Na': '0.67', 'Mn': '0.67', 'Ni': '0.33', 'O': '2'}"
10.1016/j.jallcom.2020.157294,2021,Na0.67Mn0.67Ni0.33O2,MgNiO-NNMO,900.0,12.0,Cycling performance,800.0,39.41,,,,2.0,4.5,"{'Na': '0.67', 'Mn': '0.67', 'Ni': '0.33', 'O': '2'}"
10.1016/j.jallcom.2020.157294,2021,P2-Na0.67Mn0.67Ni0.33O2,NNMO,900.0,12.0,Cycling performance,1.0,121.5,,,,2.0,4.5,"{'Na': '0.67', 'Mn': '0.67', 'Ni': '0.33', 'O': '2'}"
10.1016/j.jallcom.2020.157294,2021,Na0.67Mn0.67Ni0.33O2,MgNiO-NNMO,900.0,12.0,Cycling performance,1.0,113.7,,,,2.0,4.5,"{'Na': '0.67', 'Mn': '0.67', 'Ni': '0.33', 'O': '2'}"
10.1016/j.jallcom.2020.157294,2021,Na0.67Mn0.67Ni0.33O2,MgNiO-NNMO,900.0,12.0,Cycling performance,100.0,52.68,,,,2.0,4.5,"{'Na': '0.67', 'Mn': '0.67', 'Ni': '0.33', 'O': '2'}"
10.1016/j.jallcom.2020.157485,2021,Na0.9Mn0.55Ni0.45O2,,800.0,12.0,Cycling performance,1.0,96.0,,150.0,,2.0,4.0,"{'Na': '0.9', 'Mn': '0.55', 'Ni': '0.45', 'O': '2'}"
10.1016/j.jallcom.2020.157485,2021,Na0.9Mn0.55Ni0.45O2,,800.0,12.0,Cycling performance,300.0,46.1,,150.0,,2.0,4.0,"{'Na': '0.9', 'Mn': '0.55', 'Ni': '0.45', 'O': '2'}"
10.1016/j.jallcom.2020.157485,2021,Na0.9Mn0.55Ni0.45O2,,800.0,12.0,Cycling performance,300.0,,48.0,150.0,,2.0,4.0,"{'Na': '0.9', 'Mn': '0.55', 'Ni': '0.45', 'O': '2'}"
10.1016/j.jallcom.2020.157485,2021,Na0.9Mn0.55Ni0.45O2,,800.0,12.0,Cycling performance,300.0,59.6,,1500.0,,,,"{'Na': '0.9', 'Mn': '0.55', 'Ni': '0.45', 'O': '2'}"
10.1016/j.jallcom.2020.157485,2021,Na0.9Mn0.55Ni0.45O2,,800.0,12.0,Cycling performance,300.0,,62.7,1500.0,,2.0,4.0,"{'Na': '0.9', 'Mn': '0.55', 'Ni': '0.45', 'O': '2'}"
10.1016/j.jallcom.2020.157533,2021,O3-NaZr0.05Ti0.2Mn0.3Ni0.45O2,NaNMTZ,950.0,12.0,Rate performance,,130.7,,12.0,,2.0,4.0,"{'Na': '1', 'Zr': '0.05', 'Ti': '0.2', 'Mn': '0.3', 'Ni': '0.45', 'O': '2'}"
10.1016/j.jallcom.2020.157533,2021,O3-NaZr0.05Ti0.2Mn0.3Ni0.45O2,NaNMTZ,950.0,12.0,Rate performance,,122.6,,24.0,,2.0,4.0,"{'Na': '1', 'Zr': '0.05', 'Ti': '0.2', 'Mn': '0.3', 'Ni': '0.45', 'O': '2'}"
10.1016/j.jallcom.2020.157533,2021,O3-NaZr0.05Ti0.2Mn0.3Ni0.45O2,NaNMTZ,950.0,12.0,Rate performance,,106.8,,120.0,,2.0,4.0,"{'Na': '1', 'Zr': '0.05', 'Ti': '0.2', 'Mn': '0.3', 'Ni': '0.45', 'O': '2'}"
10.1016/j.jallcom.2020.157533,2021,O3-NaZr0.05Ti0.2Mn0.3Ni0.45O2,NaNMTZ,950.0,12.0,Rate performance,,103.7,,240.0,,2.0,4.0,"{'Na': '1', 'Zr': '0.05', 'Ti': '0.2', 'Mn': '0.3', 'Ni': '0.45', 'O': '2'}"
10.1016/j.jallcom.2020.157533,2021,O3-NaZr0.05Ti0.2Mn0.3Ni0.45O2,NaNMTZ,950.0,12.0,Rate performance,,87.0,,480.0,,2.0,4.0,"{'Na': '1', 'Zr': '0.05', 'Ti': '0.2', 'Mn': '0.3', 'Ni': '0.45', 'O': '2'}"
10.1016/j.jallcom.2020.157533,2021,O3-NaZr0.05Ti0.2Mn0.3Ni0.45O2,NaNMTZ,950.0,12.0,Rate performance,,66.7,,1200.0,,2.0,4.0,"{'Na': '1', 'Zr': '0.05', 'Ti': '0.2', 'Mn': '0.3', 'Ni': '0.45', 'O': '2'}"
10.1016/j.jallcom.2020.157533,2021,O3-NaZr0.05Ti0.2Mn0.3Ni0.45O2,NaNMTZ,950.0,12.0,Rate performance,,56.2,,1920.0,,2.0,4.0,"{'Na': '1', 'Zr': '0.05', 'Ti': '0.2', 'Mn': '0.3', 'Ni': '0.45', 'O': '2'}"
10.1016/j.jallcom.2020.157533,2021,O3-NaZr0.05Ti0.2Mn0.3Ni0.45O2,NaNMTZ,950.0,12.0,Cycling performance,300.0,64.1,,,,2.0,4.0,"{'Na': '1', 'Zr': '0.05', 'Ti': '0.2', 'Mn': '0.3', 'Ni': '0.45', 'O': '2'}"
10.1016/j.jallcom.2020.157717,2021,P2-Na0.67Mn0.67Ni0.33O2,NNMO,900.0,24.0,Cycling performance,1.0,164.7,,,,2.0,4.3,"{'Na': '0.67', 'Mn': '0.67', 'Ni': '0.33', 'O': '2'}"
10.1016/j.jallcom.2020.157717,2021,P2-Na0.67Mn0.67Ni0.33O2,NNMO,900.0,24.0,Cycling performance,100.0,45.5,,,,2.0,4.3,"{'Na': '0.67', 'Mn': '0.67', 'Ni': '0.33', 'O': '2'}"
10.1016/j.jallcom.2020.157717,2021,P2-Na0.67Mn0.67Ni0.33O2,NNMO,900.0,24.0,Cycling performance,100.0,,27.6,,,2.0,4.3,"{'Na': '0.67', 'Mn': '0.67', 'Ni': '0.33', 'O': '2'}"
10.1016/j.jallcom.2020.157717,2021,Na0.67Mg0.1Mn0.67Ni0.23O2,,900.0,24.0,Cycling performance,1.0,114.6,,,,2.0,4.3,"{'Na': '0.67', 'Mg': '0.1', 'Mn': '0.67', 'Ni': '0.23', 'O': '2'}"
10.1016/j.jallcom.2020.157717,2021,Na0.67Mg0.1Mn0.67Ni0.23O2,,900.0,24.0,Cycling performance,100.0,102.8,,,,2.0,4.3,"{'Na': '0.67', 'Mg': '0.1', 'Mn': '0.67', 'Ni': '0.23', 'O': '2'}"
10.1016/j.jallcom.2020.157717,2021,Na0.67Mg0.1Mn0.67Ni0.23O2,,900.0,24.0,Cycling performance,100.0,,89.7,,,2.0,4.3,"{'Na': '0.67', 'Mg': '0.1', 'Mn': '0.67', 'Ni': '0.23', 'O': '2'}"
10.1016/j.jallcom.2020.157717,2021,P2-Na0.67Mn0.67Ni0.33O2,NNMO,900.0,24.0,Cycling performance,1.0,167.3,,,,1.5,3.8,"{'Na': '0.67', 'Mn': '0.67', 'Ni': '0.33', 'O': '2'}"
10.1016/j.jallcom.2020.157717,2021,P2-Na0.67Mn0.67Ni0.33O2,NNMO,900.0,24.0,Cycling performance,100.0,132.5,,,,1.5,3.8,"{'Na': '0.67', 'Mn': '0.67', 'Ni': '0.33', 'O': '2'}"
10.1016/j.jallcom.2020.157717,2021,P2-Na0.67Mn0.67Ni0.33O2,NNMO,900.0,24.0,Cycling performance,100.0,,79.2,,,1.5,3.8,"{'Na': '0.67', 'Mn': '0.67', 'Ni': '0.33', 'O': '2'}"
10.1016/j.jallcom.2020.157717,2021,P2-Na0.67Mn0.67Ni0.33O2,NNMO,900.0,24.0,Cycling performance,1.0,85.0,,,,1.5,3.8,"{'Na': '0.67', 'Mn': '0.67', 'Ni': '0.33', 'O': '2'}"
10.1016/j.jallcom.2020.157717,2021,Na0.83Mn0.67Ni0.33O2,,900.0,24.0,Cycling performance,1.0,167.3,,,,1.5,3.8,"{'Na': '0.83', 'Mn': '0.67', 'Ni': '0.33', 'O': '2'}"
10.1016/j.jallcom.2020.157717,2021,Na0.67Li0.1Mn0.67Ni0.23O2,,900.0,24.0,Cycling performance,100.0,121.5,,,,2.0,4.3,"{'Na': '0.67', 'Li': '0.1', 'Mn': '0.67', 'Ni': '0.23', 'O': '2'}"
10.1016/j.jallcom.2020.157717,2021,Na0.67Li0.1Mn0.67Ni0.23O2,,900.0,24.0,Cycling performance,1.0,152.1,,,,2.0,4.3,"{'Na': '0.67', 'Li': '0.1', 'Mn': '0.67', 'Ni': '0.23', 'O': '2'}"
10.1016/j.jallcom.2020.157717,2021,Na0.67Li0.1Mn0.67Ni0.23O2,,900.0,24.0,Cycling performance,100.0,,79.9,,,2.0,4.3,"{'Na': '0.67', 'Li': '0.1', 'Mn': '0.67', 'Ni': '0.23', 'O': '2'}"
10.1016/j.jallcom.2020.157717,2021,P2-Na0.67Mn0.67Ni0.33O2,NNMO,900.0,24.0,Cycling performance,1.0,98.2,,,,2.0,4.0,"{'Na': '0.67', 'Mn': '0.67', 'Ni': '0.33', 'O': '2'}"
10.1016/j.jallcom.2020.157717,2021,P2-Na0.67Mn0.67Ni0.33O2,NNMO,900.0,24.0,Cycling performance,100.0,93.1,,,,2.0,4.0,"{'Na': '0.67', 'Mn': '0.67', 'Ni': '0.33', 'O': '2'}"
10.1016/j.jallcom.2020.157717,2021,P2-Na0.67Mn0.67Ni0.33O2,NNMO,900.0,24.0,Cycling performance,100.0,,94.8,,,2.0,4.0,"{'Na': '0.67', 'Mn': '0.67', 'Ni': '0.33', 'O': '2'}"
10.1016/j.jallcom.2020.157717,2021,P2-Na0.67Mn0.67Ni0.33O2,NNMO,900.0,24.0,Cycling performance,1.0,166.0,,,,1.5,4.3,"{'Na': '0.67', 'Mn': '0.67', 'Ni': '0.33', 'O': '2'}"
10.1016/j.jallcom.2020.157744,2021,O3-Na0.67Mn0.5Fe0.5O2,NFM-850,850.0,10.0,Cycling performance,1.0,58.0,,,,0.8,1.9,"{'Na': '0.67', 'Mn': '0.5', 'Fe': '0.5', 'O': '2'}"
10.1016/j.jallcom.2020.157744,2021,O3-Na0.67Mn0.5Fe0.5O2,NFM-850,850.0,10.0,Cycling performance,15.0,91.6,,,0.1,0.8,1.9,"{'Na': '0.67', 'Mn': '0.5', 'Fe': '0.5', 'O': '2'}"
10.1016/j.jallcom.2020.157744,2021,O3-Na0.67Mn0.5Fe0.5O2,NFM-850,850.0,10.0,Cycling performance,200.0,42.0,,,,0.8,1.9,"{'Na': '0.67', 'Mn': '0.5', 'Fe': '0.5', 'O': '2'}"
10.1016/j.jallcom.2020.157744,2021,O3-Na0.67Mn0.5Fe0.5O2,NFM-850,850.0,10.0,Cycling performance,200.0,,72.4,,,0.8,1.9,"{'Na': '0.67', 'Mn': '0.5', 'Fe': '0.5', 'O': '2'}"
10.1016/j.jallcom.2020.157768,2021,P2-Na0.67Mn0.67Ni0.33O2,,900.0,12.0,Cycling performance,1.0,87.8,,,0.1,2.3,4.1,"{'Na': '0.67', 'Mn': '0.67', 'Ni': '0.33', 'O': '2'}"
10.1016/j.jallcom.2020.157768,2021,P2-Na0.67Mn0.67Ni0.33O2,,900.0,12.0,Cycling performance,100.0,85.6,,,0.1,2.3,4.1,"{'Na': '0.67', 'Mn': '0.67', 'Ni': '0.33', 'O': '2'}"
10.1016/j.jallcom.2020.157768,2021,P2-Na0.67Mn0.67Ni0.33O2,,900.0,12.0,Cycling performance,100.0,,97.5,,0.1,2.3,4.1,"{'Na': '0.67', 'Mn': '0.67', 'Ni': '0.33', 'O': '2'}"
10.1016/j.jallcom.2020.157768,2021,Na0.67Mn0.67Ni0.33O2,,900.0,12.0,Cycling performance,1.0,143.4,,,0.1,2.3,4.5,"{'Na': '0.67', 'Mn': '0.67', 'Ni': '0.33', 'O': '2'}"
10.1016/j.jallcom.2020.157768,2021,Na0.67Mn0.67Ni0.33O2,,900.0,12.0,Cycling performance,100.0,48.4,,,,2.3,4.5,"{'Na': '0.67', 'Mn': '0.67', 'Ni': '0.33', 'O': '2'}"
10.1016/j.jallcom.2020.157768,2021,Na0.67Mn0.67Ni0.33O2,,900.0,12.0,Cycling performance,1.0,143.6,,,,2.3,4.5,"{'Na': '0.67', 'Mn': '0.67', 'Ni': '0.33', 'O': '2'}"
10.1016/j.jallcom.2020.157768,2021,Na0.67Mn0.67Ni0.33O2,,900.0,12.0,Cycling performance,100.0,,33.7,,,2.3,4.5,"{'Na': '0.67', 'Mn': '0.67', 'Ni': '0.33', 'O': '2'}"
10.1016/j.jallcom.2020.157768,2021,Na0.67Mn0.67Ni0.33O2,,900.0,12.0,Cycling performance,50.0,85.6,,,,2.3,4.1,"{'Na': '0.67', 'Mn': '0.67', 'Ni': '0.33', 'O': '2'}"
10.1016/j.jallcom.2020.157768,2021,Na0.67Mn0.67Ni0.33O2,,900.0,12.0,Cycling performance,100.0,86.0,,,,2.3,4.1,"{'Na': '0.67', 'Mn': '0.67', 'Ni': '0.33', 'O': '2'}"
10.1016/j.jallcom.2020.157768,2021,Na0.67Mn0.67Ni0.33O2,,900.0,12.0,Cycling performance,1.0,85.6,,,0.1,2.3,4.1,"{'Na': '0.67', 'Mn': '0.67', 'Ni': '0.33', 'O': '2'}"
10.1016/j.jallcom.2020.157768,2021,Na0.67Mn0.67Ni0.33O2,,900.0,12.0,Cycling performance,100.0,83.5,,,0.1,2.3,4.1,"{'Na': '0.67', 'Mn': '0.67', 'Ni': '0.33', 'O': '2'}"
10.1016/j.jallcom.2020.157768,2021,Na0.67Mn0.67Ni0.33O2,,900.0,12.0,Cycling performance,100.0,,97.5,,0.1,2.3,4.1,"{'Na': '0.67', 'Mn': '0.67', 'Ni': '0.33', 'O': '2'}"
10.1016/j.jallcom.2021.160027,2021,Na0.67Y0.02Mn0.67Ni0.31O2,NMY-2,900.0,12.0,Cycling performance,60.0,,98.1,,0.05,2.0,4.5,"{'Na': '0.67', 'Y': '0.02', 'Mn': '0.67', 'Ni': '0.31', 'O': '2'}"
10.1016/j.jallcom.2021.160027,2021,Na0.67Y0.02Mn0.67Ni0.31O2,NMY-2,900.0,12.0,Cycling performance,60.0,,76.7,,,,,"{'Na': '0.67', 'Y': '0.02', 'Mn': '0.67', 'Ni': '0.31', 'O': '2'}"
10.1016/j.jallcom.2021.160027,2021,P2-Na0.67Mn0.67Ni0.33O2,NM,900.0,12.0,Rate performance,,137.0,,,0.05,2.0,4.5,"{'Na': '0.67', 'Mn': '0.67', 'Ni': '0.33', 'O': '2'}"
10.1016/j.jallcom.2021.160027,2021,P2-Na0.67Mn0.67Ni0.33O2,NM,900.0,12.0,Rate performance,,126.4,,,0.05,2.0,4.5,"{'Na': '0.67', 'Mn': '0.67', 'Ni': '0.33', 'O': '2'}"
10.1016/j.jallcom.2021.160027,2021,P2-Na0.67Mn0.67Ni0.33O2,NM,900.0,12.0,Rate performance,,126.1,,,0.05,2.0,4.5,"{'Na': '0.67', 'Mn': '0.67', 'Ni': '0.33', 'O': '2'}"
10.1016/j.jallcom.2021.160027,2021,P2-Na0.67Mn0.67Ni0.33O2,NM,900.0,12.0,Rate performance,,116.5,,,0.05,2.0,4.5,"{'Na': '0.67', 'Mn': '0.67', 'Ni': '0.33', 'O': '2'}"
10.1016/j.jallcom.2021.160027,2021,P2-Na0.67Mn0.67Ni0.33O2,NM,900.0,12.0,Rate performance,,48.3,,,2.0,2.0,4.5,"{'Na': '0.67', 'Mn': '0.67', 'Ni': '0.33', 'O': '2'}"
10.1016/j.jallcom.2021.160027,2021,P2-Na0.67Mn0.67Ni0.33O2,NM,900.0,12.0,Rate performance,,80.1,,,2.0,2.0,4.5,"{'Na': '0.67', 'Mn': '0.67', 'Ni': '0.33', 'O': '2'}"
10.1016/j.jallcom.2021.160027,2021,P2-Na0.67Mn0.67Ni0.33O2,NM,900.0,12.0,Rate performance,,80.9,,,2.0,2.0,4.5,"{'Na': '0.67', 'Mn': '0.67', 'Ni': '0.33', 'O': '2'}"
10.1016/j.jallcom.2021.160027,2021,P2-Na0.67Mn0.67Ni0.33O2,NM,900.0,12.0,Rate performance,,57.5,,,2.0,2.0,4.5,"{'Na': '0.67', 'Mn': '0.67', 'Ni': '0.33', 'O': '2'}"
10.1016/j.jallcom.2021.160027,2021,P2-Na0.67Mn0.67Ni0.33O2,NM,900.0,12.0,Cycling performance,60.0,,76.7,,,2.0,4.5,"{'Na': '0.67', 'Mn': '0.67', 'Ni': '0.33', 'O': '2'}"
10.1016/j.jallcom.2021.160027,2021,Na0.67Y0.05Mn0.67Ni0.28O2,NMY-5,900.0,12.0,Cycling performance,60.0,,75.2,,,2.0,4.5,"{'Na': '0.67', 'Y': '0.05', 'Mn': '0.67', 'Ni': '0.28', 'O': '2'}"
10.1016/j.jallcom.2021.160027,2021,Na0.67Y0.1Mn0.67Ni0.23O2,NMY-10,900.0,12.0,Cycling performance,60.0,,69.3,,0.05,2.0,4.5,"{'Na': '0.67', 'Y': '0.1', 'Mn': '0.67', 'Ni': '0.23', 'O': '2'}"
10.1016/j.jallcom.2021.160027,2021,Na0.67Y0.02Mn0.67Ni0.31O2,NMY-2,900.0,12.0,Cycling performance,60.0,,63.4,,2.0,2.0,4.5,"{'Na': '0.67', 'Y': '0.02', 'Mn': '0.67', 'Ni': '0.31', 'O': '2'}"
10.1016/j.jallcom.2021.160027,2021,Na0.67Y0.1Mn0.67Ni0.23O2,NMY-10,900.0,12.0,Cycling performance,60.0,,49.4,,2.0,2.0,4.5,"{'Na': '0.67', 'Y': '0.1', 'Mn': '0.67', 'Ni': '0.23', 'O': '2'}"
10.1016/j.jallcom.2021.160427,2021,Na0.69Mg0.1Mn0.82Fe0.08O2,,800.0,12.0,Cycling performance,1.0,175.8,,20.0,,,,"{'Na': '0.69', 'Mg': '0.1', 'Mn': '0.82', 'Fe': '0.08', 'O': '2'}"
10.1016/j.jallcom.2021.160427,2021,Na0.69Mg0.1Mn0.82Fe0.08O2,,800.0,12.0,Cycling performance,100.0,,71.6,100.0,,,,"{'Na': '0.69', 'Mg': '0.1', 'Mn': '0.82', 'Fe': '0.08', 'O': '2'}"
10.1016/j.jallcom.2021.160427,2021,Na0.69Mg0.1Mn0.82Fe0.08O2,,800.0,12.0,Rate performance,,121.0,,400.0,,,,"{'Na': '0.69', 'Mg': '0.1', 'Mn': '0.82', 'Fe': '0.08', 'O': '2'}"
10.1016/j.jallcom.2021.160427,2021,Na0.69Mg0.1Mn0.82Fe0.08O2,,800.0,12.0,Rate performance,,102.0,,1000.0,,,,"{'Na': '0.69', 'Mg': '0.1', 'Mn': '0.82', 'Fe': '0.08', 'O': '2'}"
10.1016/j.jallcom.2021.160427,2021,Na0.69Mg0.1Mn0.82Fe0.08O2,,800.0,12.0,Rate performance,,91.0,,2000.0,,,,"{'Na': '0.69', 'Mg': '0.1', 'Mn': '0.82', 'Fe': '0.08', 'O': '2'}"
10.1016/j.jallcom.2021.160427,2021,Na0.8Mg0.1Mn0.5Fe0.4O2,,800.0,12.0,Rate performance,,184.0,,20.0,,1.5,4.3,"{'Na': '0.8', 'Mg': '0.1', 'Mn': '0.5', 'Fe': '0.4', 'O': '2'}"
10.1016/j.jallcom.2021.160427,2021,Na0.69Mg0.1Mn0.82Fe0.08O2,,800.0,12.0,Rate performance,,91.0,,2000.0,,1.5,4.3,"{'Na': '0.69', 'Mg': '0.1', 'Mn': '0.82', 'Fe': '0.08', 'O': '2'}"
10.1016/j.jallcom.2021.161366,2021,O3-NaMn0.5Ni0.5O2,,900.0,24.0,Cycling performance,1.0,113.0,,120.0,,2.0,4.0,"{'Na': '1', 'Mn': '0.5', 'Ni': '0.5', 'O': '2'}"
10.1016/j.jallcom.2021.161366,2021,O3-NaMn0.5Ni0.5O2,,900.0,24.0,Cycling performance,150.0,90.4,,120.0,,2.0,4.0,"{'Na': '1', 'Mn': '0.5', 'Ni': '0.5', 'O': '2'}"
10.1016/j.jallcom.2021.161366,2021,O3-NaMn0.5Ni0.5O2,,900.0,24.0,Cycling performance,150.0,,80.0,120.0,,2.0,4.0,"{'Na': '1', 'Mn': '0.5', 'Ni': '0.5', 'O': '2'}"
10.1016/j.jallcom.2021.161366,2021,O3-NaMn0.5Ni0.5O2,,900.0,24.0,Cycling performance,150.0,82.0,,1200.0,,2.0,4.0,"{'Na': '1', 'Mn': '0.5', 'Ni': '0.5', 'O': '2'}"
10.1016/j.jallcom.2021.161366,2021,NaMn0.5Ni0.47Zn0.03O2,NNZMO,900.0,24.0,Cycling performance,1.0,113.0,,120.0,,2.0,4.0,"{'Na': '1', 'Mn': '0.5', 'Ni': '0.47', 'Zn': '0.03', 'O': '2'}"
10.1016/j.jallcom.2021.161366,2021,NaMn0.5Ni0.47Zn0.03O2,NNZMO,900.0,24.0,Cycling performance,150.0,90.4,,120.0,,2.0,4.0,"{'Na': '1', 'Mn': '0.5', 'Ni': '0.47', 'Zn': '0.03', 'O': '2'}"
10.1016/j.jallcom.2021.161366,2021,NaMn0.5Ni0.47Zn0.03O2,NNZMO,900.0,24.0,Cycling performance,150.0,,80.0,120.0,,2.0,4.0,"{'Na': '1', 'Mn': '0.5', 'Ni': '0.47', 'Zn': '0.03', 'O': '2'}"
10.1016/j.jallcom.2021.161366,2021,NaMn0.5Ni0.47Zn0.03O2,NNZMO,900.0,24.0,Cycling performance,1.0,143.0,,,,2.0,4.2,"{'Na': '1', 'Mn': '0.5', 'Ni': '0.47', 'Zn': '0.03', 'O': '2'}"
10.1016/j.jallcom.2021.161366,2021,NaMn0.5Ni0.47Zn0.03O2,NNZMO,900.0,24.0,Rate performance,,134.0,,24.0,,2.0,4.2,"{'Na': '1', 'Mn': '0.5', 'Ni': '0.47', 'Zn': '0.03', 'O': '2'}"
10.1016/j.jallcom.2021.161366,2021,NaMn0.5Ni0.47Zn0.03O2,NNZMO,900.0,24.0,Rate performance,,132.0,,48.0,,2.0,4.2,"{'Na': '1', 'Mn': '0.5', 'Ni': '0.47', 'Zn': '0.03', 'O': '2'}"
10.1016/j.jallcom.2021.161366,2021,NaMn0.5Ni0.47Zn0.03O2,NNZMO,900.0,24.0,Rate performance,,117.0,,120.0,,2.0,4.2,"{'Na': '1', 'Mn': '0.5', 'Ni': '0.47', 'Zn': '0.03', 'O': '2'}"
10.1016/j.jallcom.2021.161366,2021,NaMn0.5Ni0.47Zn0.03O2,NNZMO,900.0,24.0,Rate performance,,104.0,,240.0,,2.0,4.2,"{'Na': '1', 'Mn': '0.5', 'Ni': '0.47', 'Zn': '0.03', 'O': '2'}"
10.1016/j.jallcom.2021.161366,2021,NaMn0.5Ni0.47Zn0.03O2,NNZMO,900.0,24.0,Rate performance,,95.0,,480.0,,2.0,4.2,"{'Na': '1', 'Mn': '0.5', 'Ni': '0.47', 'Zn': '0.03', 'O': '2'}"
10.1016/j.jallcom.2021.161366,2021,NaMn0.5Ni0.47Zn0.03O2,NNZMO,900.0,24.0,Rate performance,,82.0,,1200.0,,2.0,4.2,"{'Na': '1', 'Mn': '0.5', 'Ni': '0.47', 'Zn': '0.03', 'O': '2'}"
10.1016/j.jallcom.2021.161366,2021,NaMn0.5Ni0.47Zn0.03O2,NNZMO,900.0,24.0,Cycling performance,1.0,76.0,,,,2.0,4.2,"{'Na': '1', 'Mn': '0.5', 'Ni': '0.47', 'Zn': '0.03', 'O': '2'}"
10.1016/j.jallcom.2021.161366,2021,NaMn0.5Ni0.47Zn0.03O2,NNZMO,900.0,24.0,Cycling performance,50.0,,95.0,,,2.0,4.2,"{'Na': '1', 'Mn': '0.5', 'Ni': '0.47', 'Zn': '0.03', 'O': '2'}"
10.1016/j.jallcom.2021.161366,2021,NaMn0.5Ni0.47Zn0.03O2,NNZMO,900.0,24.0,Cycling performance,150.0,82.0,,1200.0,,2.0,4.0,"{'Na': '1', 'Mn': '0.5', 'Ni': '0.47', 'Zn': '0.03', 'O': '2'}"
10.1016/j.jallcom.2021.162483,2022,P2-Na0.67Mn0.5Fe0.2Ni0.3O2,,900.0,12.0,Cycling performance,1.0,235.3,,16.0,,1.5,4.3,"{'Na': '0.67', 'Mn': '0.5', 'Fe': '0.2', 'Ni': '0.3', 'O': '2'}"
10.1016/j.jallcom.2021.162483,2022,Na0.67Zr0.05Mn0.47Fe0.19Ni0.28O2,,900.0,12.0,Cycling performance,100.0,207.7,,,,1.5,4.3,"{'Na': '0.67', 'Zr': '0.05', 'Mn': '0.47', 'Fe': '0.19', 'Ni': '0.28', 'O': '2'}"
10.1016/j.jallcom.2021.162483,2022,Na0.67Zr0.05Mn0.47Fe0.19Ni0.28O2,,900.0,12.0,Cycling performance,1.0,369.6,,,,1.5,4.3,"{'Na': '0.67', 'Zr': '0.05', 'Mn': '0.47', 'Fe': '0.19', 'Ni': '0.28', 'O': '2'}"
10.1016/j.jallcom.2021.162483,2022,Na0.67Zr0.05Mn0.47Fe0.19Ni0.28O2,,900.0,12.0,Cycling performance,100.0,,56.2,,,1.5,4.3,"{'Na': '0.67', 'Zr': '0.05', 'Mn': '0.47', 'Fe': '0.19', 'Ni': '0.28', 'O': '2'}"
10.1016/j.jallcom.2021.162483,2022,Na0.67Zr0.05Mn0.47Fe0.19Ni0.28O2,,900.0,12.0,Rate performance,,235.3,,16.0,,3.0,4.3,"{'Na': '0.67', 'Zr': '0.05', 'Mn': '0.47', 'Fe': '0.19', 'Ni': '0.28', 'O': '2'}"
10.1016/j.jallcom.2021.162483,2022,Na0.67Zr0.05Mn0.47Fe0.19Ni0.28O2,,900.0,12.0,Rate performance,,207.7,,16.0,,3.0,4.3,"{'Na': '0.67', 'Zr': '0.05', 'Mn': '0.47', 'Fe': '0.19', 'Ni': '0.28', 'O': '2'}"
10.1016/j.jallcom.2021.162483,2022,Na0.67Zr0.05Mn0.47Fe0.19Ni0.28O2,,900.0,12.0,Rate performance,,173.7,,16.0,,3.0,4.3,"{'Na': '0.67', 'Zr': '0.05', 'Mn': '0.47', 'Fe': '0.19', 'Ni': '0.28', 'O': '2'}"
10.1016/j.jallcom.2021.162483,2022,Na0.67Zr0.05Mn0.47Fe0.19Ni0.28O2,,900.0,12.0,Rate performance,,151.4,,16.0,,3.0,4.3,"{'Na': '0.67', 'Zr': '0.05', 'Mn': '0.47', 'Fe': '0.19', 'Ni': '0.28', 'O': '2'}"
10.1016/j.jallcom.2021.162483,2022,Na0.67Zr0.05Mn0.47Fe0.19Ni0.28O2,,900.0,12.0,Rate performance,,78.6,,800.0,,3.0,4.3,"{'Na': '0.67', 'Zr': '0.05', 'Mn': '0.47', 'Fe': '0.19', 'Ni': '0.28', 'O': '2'}"
10.1016/j.jallcom.2021.162483,2022,Na0.67Mn0.5Fe0.2Ni0.3O2,,900.0,12.0,Cycling performance,1.0,172.1,,80.0,,3.0,4.3,"{'Na': '0.67', 'Mn': '0.5', 'Fe': '0.2', 'Ni': '0.3', 'O': '2'}"
10.1016/j.jallcom.2021.162483,2022,Na0.67Mn0.5Fe0.2Ni0.3O2,,900.0,12.0,Cycling performance,100.0,95.3,,80.0,,3.0,4.3,"{'Na': '0.67', 'Mn': '0.5', 'Fe': '0.2', 'Ni': '0.3', 'O': '2'}"
10.1016/j.jallcom.2021.162483,2022,Na0.67Mn0.5Fe0.2Ni0.3O2,,900.0,12.0,Cycling performance,100.0,,55.4,80.0,,3.0,4.3,"{'Na': '0.67', 'Mn': '0.5', 'Fe': '0.2', 'Ni': '0.3', 'O': '2'}"
10.1016/j.jallcom.2021.162483,2022,Na0.67Mn0.5Fe0.2Ni0.3O2,,900.0,12.0,Cycling performance,100.0,95.4,,80.0,,3.0,4.3,"{'Na': '0.67', 'Mn': '0.5', 'Fe': '0.2', 'Ni': '0.3', 'O': '2'}"
10.1016/j.jallcom.2021.162483,2022,P2-Na0.67Zr0.05Mn0.47Fe0.19Ni0.28O2,,900.0,12.0,Rate performance,,370.0,,24.0,,0.01,3.0,"{'Na': '0.67', 'Zr': '0.05', 'Mn': '0.47', 'Fe': '0.19', 'Ni': '0.28', 'O': '2'}"
10.1016/j.jallcom.2021.162483,2022,P2-Na0.67Zr0.05Mn0.47Fe0.19Ni0.28O2,,900.0,12.0,Cycling performance,1.0,290.2,,16.0,,0.01,3.0,"{'Na': '0.67', 'Zr': '0.05', 'Mn': '0.47', 'Fe': '0.19', 'Ni': '0.28', 'O': '2'}"
10.1016/j.jallcom.2021.162483,2022,P2-Na0.67Zr0.05Mn0.47Fe0.19Ni0.28O2,,900.0,12.0,Cycling performance,2.0,211.8,,16.0,,0.01,3.0,"{'Na': '0.67', 'Zr': '0.05', 'Mn': '0.47', 'Fe': '0.19', 'Ni': '0.28', 'O': '2'}"
10.1016/j.jallcom.2021.162483,2022,P2-Na0.67Zr0.05Mn0.47Fe0.19Ni0.28O2,,900.0,12.0,Cycling performance,2.0,,73.0,16.0,,0.01,3.0,"{'Na': '0.67', 'Zr': '0.05', 'Mn': '0.47', 'Fe': '0.19', 'Ni': '0.28', 'O': '2'}"
10.1016/j.jallcom.2021.162483,2022,P2-Na0.67Zr0.05Mn0.47Fe0.19Ni0.28O2,,900.0,12.0,Cycling performance,2.0,182.6,,80.0,,0.01,3.0,"{'Na': '0.67', 'Zr': '0.05', 'Mn': '0.47', 'Fe': '0.19', 'Ni': '0.28', 'O': '2'}"
10.1016/j.jallcom.2021.162483,2022,P2-Na0.67Zr0.05Mn0.47Fe0.19Ni0.28O2,,900.0,12.0,Cycling performance,50.0,95.9,,,,0.01,3.0,"{'Na': '0.67', 'Zr': '0.05', 'Mn': '0.47', 'Fe': '0.19', 'Ni': '0.28', 'O': '2'}"
10.1016/j.jallcom.2021.162483,2022,P2-Na0.67Zr0.05Mn0.47Fe0.19Ni0.28O2,,900.0,12.0,Cycling performance,1.0,207.7,,80.0,,1.5,4.5,"{'Na': '0.67', 'Zr': '0.05', 'Mn': '0.47', 'Fe': '0.19', 'Ni': '0.28', 'O': '2'}"
10.1016/j.jallcom.2021.162483,2022,P2-Na0.67Zr0.05Mn0.47Fe0.19Ni0.28O2,,900.0,12.0,Cycling performance,1.0,116.8,,80.0,,1.5,4.5,"{'Na': '0.67', 'Zr': '0.05', 'Mn': '0.47', 'Fe': '0.19', 'Ni': '0.28', 'O': '2'}"
10.1016/j.jallcom.2022.165569,2022,Na0.67Mn0.8Co0.2O2,NCM2,900.0,10.0,Cycling performance,200.0,,88.7,,2.0,,,"{'Na': '0.67', 'Mn': '0.8', 'Co': '0.2', 'O': '2'}"
10.1016/j.jallcom.2022.165569,2022,Na0.67Mn0.8Co0.2O2,NCM2,900.0,10.0,Cycling performance,100.0,153.0,,,,1.5,4.0,"{'Na': '0.67', 'Mn': '0.8', 'Co': '0.2', 'O': '2'}"
10.1016/j.jallcom.2022.165569,2022,Na0.67Mn0.9Co0.1O2,NCM1,900.0,10.0,Cycling performance,100.0,119.0,,,,1.5,4.0,"{'Na': '0.67', 'Mn': '0.9', 'Co': '0.1', 'O': '2'}"
10.1016/j.jallcom.2022.165569,2022,Na0.67MnO2,NM,900.0,10.0,Cycling performance,100.0,102.0,,,,1.5,4.0,"{'Na': '0.67', 'Mn': '1', 'O': '2'}"
10.1016/j.jallcom.2022.165569,2022,Na0.67Mn0.8Co0.2O2,NCM2,900.0,10.0,Cycling performance,1.0,82.0,,,2.0,1.5,4.0,"{'Na': '0.67', 'Mn': '0.8', 'Co': '0.2', 'O': '2'}"
10.1016/j.jallcom.2022.165569,2022,Na0.67Mn0.8Co0.2O2,NCM2,900.0,10.0,Cycling performance,1.0,98.0,,,2.0,1.5,4.0,"{'Na': '0.67', 'Mn': '0.8', 'Co': '0.2', 'O': '2'}"
10.1016/j.jallcom.2022.165569,2022,Na0.67Mn0.8Co0.2O2,NCM2,900.0,10.0,Cycling performance,1.0,106.0,,,2.0,1.5,4.0,"{'Na': '0.67', 'Mn': '0.8', 'Co': '0.2', 'O': '2'}"
10.1016/j.jallcom.2022.165569,2022,Na0.67Mn0.8Co0.2O2,NCM2,900.0,10.0,Cycling performance,200.0,103.0,,,0.5,1.4,3.9,"{'Na': '0.67', 'Mn': '0.8', 'Co': '0.2', 'O': '2'}"
10.1016/j.jallcom.2022.165569,2022,Na0.67Mn0.8Co0.2O2,NCM2,900.0,10.0,Cycling performance,10.0,147.0,,,,1.4,3.9,"{'Na': '0.67', 'Mn': '0.8', 'Co': '0.2', 'O': '2'}"
10.1016/j.jallcom.2022.165569,2022,Na0.67Mn0.8Co0.2O2,NCM2,900.0,10.0,Cycling performance,50.0,136.0,,,,1.4,3.9,"{'Na': '0.67', 'Mn': '0.8', 'Co': '0.2', 'O': '2'}"
10.1016/j.jallcom.2022.165569,2022,Na0.67Mn0.8Co0.2O2,NCM2,900.0,10.0,Cycling performance,100.0,124.0,,,,1.4,3.9,"{'Na': '0.67', 'Mn': '0.8', 'Co': '0.2', 'O': '2'}"
10.1016/j.jallcom.2022.165569,2022,Na0.67Mn0.8Co0.2O2,NCM2,900.0,10.0,Cycling performance,150.0,115.0,,,,1.4,3.9,"{'Na': '0.67', 'Mn': '0.8', 'Co': '0.2', 'O': '2'}"
10.1016/j.jallcom.2022.165569,2022,Na0.67Mn0.8Co0.2O2,NCM2,900.0,10.0,Rate performance,,137.0,,,0.2,1.4,3.9,"{'Na': '0.67', 'Mn': '0.8', 'Co': '0.2', 'O': '2'}"
10.1016/j.jallcom.2022.166283,2022,NaMn0.5Ni0.5O2,,1000.0,12.0,Rate performance,,98.4,,150.0,,2.0,4.0,"{'Na': '1', 'Mn': '0.5', 'Ni': '0.5', 'O': '2'}"
10.1016/j.jallcom.2022.166283,2022,NaMn0.5Ni0.5O2,,1000.0,12.0,Cycling performance,100.0,,89.1,,,2.0,4.0,"{'Na': '1', 'Mn': '0.5', 'Ni': '0.5', 'O': '2'}"
10.1016/j.jallcom.2022.166283,2022,NaMn0.5Ni0.5O2,,1000.0,12.0,Rate performance,,107.6,,30.0,,2.0,4.0,"{'Na': '1', 'Mn': '0.5', 'Ni': '0.5', 'O': '2'}"
10.1016/j.jallcom.2022.166283,2022,NaMn0.5Ni0.5O2,,1000.0,12.0,Rate performance,,76.9,,1500.0,,2.0,4.0,"{'Na': '1', 'Mn': '0.5', 'Ni': '0.5', 'O': '2'}"
10.1016/j.jallcom.2022.166444,2022,NaMn0.3Co0.19Ni0.5Al0.01O2,NaNMC-532,900.0,8.0,Cycling performance,1.0,120.0,,,0.1,,,"{'Na': '1', 'Mn': '0.3', 'Co': '0.19', 'Ni': '0.5', 'Al': '0.01', 'O': '2'}"
10.1016/j.jallcom.2022.166444,2022,O3-NaMn0.3Co0.18Ni0.5Al0.02O2,NaNMC,900.0,8.0,Cycling performance,1.0,120.0,,,0.1,2.7,4.0,"{'Na': '1', 'Mn': '0.3', 'Co': '0.18', 'Ni': '0.5', 'Al': '0.02', 'O': '2'}"
10.1016/j.jallcom.2022.166444,2022,O3-NaMn0.3Co0.18Ni0.5Al0.02O2,NaNMC,900.0,8.0,Cycling performance,200.0,108.0,,,0.1,2.7,4.0,"{'Na': '1', 'Mn': '0.3', 'Co': '0.18', 'Ni': '0.5', 'Al': '0.02', 'O': '2'}"
10.1016/j.jallcom.2022.166444,2022,O3-NaMn0.3Co0.18Ni0.5Al0.02O2,NaNMC,900.0,8.0,Cycling performance,200.0,,90.0,,0.1,2.7,4.0,"{'Na': '1', 'Mn': '0.3', 'Co': '0.18', 'Ni': '0.5', 'Al': '0.02', 'O': '2'}"
10.1016/j.jallcom.2022.166444,2022,O3-NaMn0.3Co0.18Ni0.5Al0.02O2,NaNMC,900.0,8.0,Cycling performance,200.0,,77.0,,,,,"{'Na': '1', 'Mn': '0.3', 'Co': '0.18', 'Ni': '0.5', 'Al': '0.02', 'O': '2'}"
10.1016/j.jallcom.2022.166444,2022,O3-NaMn0.3Co0.18Ni0.5Al0.02O2,NaNMC,900.0,8.0,Cycling performance,1.0,83.0,,,5.0,,,"{'Na': '1', 'Mn': '0.3', 'Co': '0.18', 'Ni': '0.5', 'Al': '0.02', 'O': '2'}"
10.1016/j.jallcom.2022.166444,2022,O3-NaMn0.3Co0.18Ni0.5Al0.02O2,NaNMC,900.0,8.0,Cycling performance,100.0,,91.0,,,2.7,4.0,"{'Na': '1', 'Mn': '0.3', 'Co': '0.18', 'Ni': '0.5', 'Al': '0.02', 'O': '2'}"
10.1016/j.jallcom.2022.166444,2022,NaMn0.3Co0.19Ni0.5Al0.01O2,NaNMC-532,900.0,8.0,Cycling performance,200.0,,77.5,,,2.7,4.0,"{'Na': '1', 'Mn': '0.3', 'Co': '0.19', 'Ni': '0.5', 'Al': '0.01', 'O': '2'}"
10.1016/j.jallcom.2022.166444,2022,O3-NaMn0.3Co0.18Ni0.5Al0.02O2,NaNMC,900.0,8.0,Rate performance,,120.0,,,0.05,2.7,4.0,"{'Na': '1', 'Mn': '0.3', 'Co': '0.18', 'Ni': '0.5', 'Al': '0.02', 'O': '2'}"
10.1016/j.jallcom.2022.166444,2022,O3-NaMn0.3Co0.18Ni0.5Al0.02O2,NaNMC,900.0,8.0,Rate performance,,120.0,,,0.1,2.7,4.0,"{'Na': '1', 'Mn': '0.3', 'Co': '0.18', 'Ni': '0.5', 'Al': '0.02', 'O': '2'}"
10.1016/j.jallcom.2022.166444,2022,O3-NaMn0.3Co0.18Ni0.5Al0.02O2,NaNMC,900.0,8.0,Rate performance,,111.0,,,0.2,2.7,4.0,"{'Na': '1', 'Mn': '0.3', 'Co': '0.18', 'Ni': '0.5', 'Al': '0.02', 'O': '2'}"
10.1016/j.jallcom.2022.166444,2022,O3-NaMn0.3Co0.18Ni0.5Al0.02O2,NaNMC,900.0,8.0,Rate performance,,105.0,,,0.5,2.7,4.0,"{'Na': '1', 'Mn': '0.3', 'Co': '0.18', 'Ni': '0.5', 'Al': '0.02', 'O': '2'}"
10.1016/j.jallcom.2022.166444,2022,O3-NaMn0.3Co0.18Ni0.5Al0.02O2,NaNMC,900.0,8.0,Rate performance,,99.0,,,1.0,2.7,4.0,"{'Na': '1', 'Mn': '0.3', 'Co': '0.18', 'Ni': '0.5', 'Al': '0.02', 'O': '2'}"
10.1016/j.jallcom.2022.166444,2022,O3-NaMn0.3Co0.18Ni0.5Al0.02O2,NaNMC,900.0,8.0,Rate performance,,91.0,,,2.0,2.7,4.0,"{'Na': '1', 'Mn': '0.3', 'Co': '0.18', 'Ni': '0.5', 'Al': '0.02', 'O': '2'}"
10.1016/j.jallcom.2022.166444,2022,O3-NaMn0.3Co0.18Ni0.5Al0.02O2,NaNMC,900.0,8.0,Rate performance,,83.0,,,5.0,2.7,4.0,"{'Na': '1', 'Mn': '0.3', 'Co': '0.18', 'Ni': '0.5', 'Al': '0.02', 'O': '2'}"
10.1016/j.jallcom.2022.166444,2022,O3-NaMn0.3Co0.2Ni0.5O2,NaNMC,900.0,8.0,Cycling performance,1.0,130.0,,,,1.5,4.0,"{'Na': '1', 'Mn': '0.3', 'Co': '0.2', 'Ni': '0.5', 'O': '2'}"
10.1016/j.jallcom.2022.166444,2022,O3-NaMn0.3Co0.2Ni0.5O2,NaNMC,900.0,8.0,Cycling performance,200.0,83.2,,,,1.5,4.0,"{'Na': '1', 'Mn': '0.3', 'Co': '0.2', 'Ni': '0.5', 'O': '2'}"
10.1016/j.jallcom.2022.166444,2022,O3-NaMn0.3Co0.2Ni0.5O2,NaNMC,900.0,8.0,Cycling performance,200.0,,64.0,,,1.5,4.0,"{'Na': '1', 'Mn': '0.3', 'Co': '0.2', 'Ni': '0.5', 'O': '2'}"
10.1016/j.jallcom.2022.166444,2022,O3-NaMn0.3Co0.2Ni0.5O2,NaNMC,900.0,8.0,Cycling performance,1.0,83.0,,,5.0,1.5,4.0,"{'Na': '1', 'Mn': '0.3', 'Co': '0.2', 'Ni': '0.5', 'O': '2'}"
10.1016/j.jallcom.2022.166690,2022,Na0.94Nb0.03Cr0.97O2,NCO-Nb3,900.0,5.0,Cycling performance,35.0,113.0,,,,2.0,3.6,"{'Na': '0.94', 'Nb': '0.03', 'Cr': '0.97', 'O': '2'}"
10.1016/j.jallcom.2022.166690,2022,NaCrO2,NCO,900.0,5.0,Cycling performance,35.0,105.6,,,,2.0,3.6,"{'Na': '1', 'Cr': '1', 'O': '2'}"
10.1016/j.jallcom.2022.166690,2022,NaCrO2,NCO,900.0,5.0,Cycling performance,1.0,148.4,,,,2.0,3.6,"{'Na': '1', 'Cr': '1', 'O': '2'}"
10.1016/j.jallcom.2022.166690,2022,Na0.94Nb0.03Cr0.97O2,NCO-Nb3,900.0,5.0,Cycling performance,1.0,137.4,,,,2.0,3.6,"{'Na': '0.94', 'Nb': '0.03', 'Cr': '0.97', 'O': '2'}"
10.1016/j.jallcom.2022.166690,2022,Na0.94Nb0.03Cr0.97O2,NCO-Nb3,900.0,5.0,Rate performance,,129.1,,,0.2,2.0,3.6,"{'Na': '0.94', 'Nb': '0.03', 'Cr': '0.97', 'O': '2'}"
10.1016/j.jallcom.2022.166690,2022,Na0.94Nb0.03Cr0.97O2,NCO-Nb3,900.0,5.0,Rate performance,,125.7,,,0.5,2.0,3.6,"{'Na': '0.94', 'Nb': '0.03', 'Cr': '0.97', 'O': '2'}"
10.1016/j.jallcom.2022.166690,2022,Na0.94Nb0.03Cr0.97O2,NCO-Nb3,900.0,5.0,Rate performance,,124.0,,,1.0,2.0,3.6,"{'Na': '0.94', 'Nb': '0.03', 'Cr': '0.97', 'O': '2'}"
10.1016/j.jallcom.2022.166690,2022,Na0.94Nb0.03Cr0.97O2,NCO-Nb3,900.0,5.0,Rate performance,,122.2,,,2.0,2.0,3.6,"{'Na': '0.94', 'Nb': '0.03', 'Cr': '0.97', 'O': '2'}"
10.1016/j.jallcom.2022.166690,2022,Na0.94Nb0.03Cr0.97O2,NCO-Nb3,900.0,5.0,Rate performance,,119.1,,,5.0,2.0,3.6,"{'Na': '0.94', 'Nb': '0.03', 'Cr': '0.97', 'O': '2'}"
10.1016/j.jallcom.2022.166690,2022,Na0.94Nb0.03Cr0.97O2,NCO-Nb3,900.0,5.0,Rate performance,,114.7,,,10.0,2.0,3.6,"{'Na': '0.94', 'Nb': '0.03', 'Cr': '0.97', 'O': '2'}"
10.1016/j.jallcom.2022.166690,2022,Na0.94Nb0.03Cr0.97O2,NCO-Nb3,900.0,5.0,Rate performance,,100.6,,,20.0,2.0,3.6,"{'Na': '0.94', 'Nb': '0.03', 'Cr': '0.97', 'O': '2'}"
10.1016/j.jallcom.2022.166690,2022,Na0.94Nb0.03Cr0.97O2,NCO-Nb3,900.0,5.0,Rate performance,,83.2,,,50.0,2.0,3.6,"{'Na': '0.94', 'Nb': '0.03', 'Cr': '0.97', 'O': '2'}"
10.1016/j.jallcom.2022.166690,2022,Na0.94Nb0.03Cr0.97O2,NCO-Nb3,900.0,5.0,Rate performance,,124.9,,,0.2,2.0,3.6,"{'Na': '0.94', 'Nb': '0.03', 'Cr': '0.97', 'O': '2'}"
10.1016/j.jallcom.2022.166690,2022,Na0.94Nb0.03Cr0.97O2,NCO-Nb3,900.0,5.0,Rate performance,,115.6,,,0.2,2.0,3.6,"{'Na': '0.94', 'Nb': '0.03', 'Cr': '0.97', 'O': '2'}"
10.1016/j.jallcom.2022.166690,2022,NaCrO2,NCO,900.0,5.0,Cycling performance,130.0,95.3,,,1.0,2.0,3.6,"{'Na': '1', 'Cr': '1', 'O': '2'}"
10.1016/j.jallcom.2022.166690,2022,NaCrO2,NCO,900.0,5.0,Cycling performance,1.0,119.1,,,1.0,2.0,3.6,"{'Na': '1', 'Cr': '1', 'O': '2'}"
10.1016/j.jallcom.2022.166690,2022,NaCrO2,NCO,900.0,5.0,Cycling performance,130.0,,80.0,,1.0,2.0,3.6,"{'Na': '1', 'Cr': '1', 'O': '2'}"
10.1016/j.jallcom.2022.166690,2022,Na0.94Nb0.03Cr0.97O2,NCO-Nb3,900.0,5.0,Cycling performance,130.0,111.0,,,,2.0,3.6,"{'Na': '0.94', 'Nb': '0.03', 'Cr': '0.97', 'O': '2'}"
10.1016/j.jallcom.2022.166690,2022,Na0.94Nb0.03Cr0.97O2,NCO-Nb3,900.0,5.0,Cycling performance,1.0,127.6,,,,2.0,3.6,"{'Na': '0.94', 'Nb': '0.03', 'Cr': '0.97', 'O': '2'}"
10.1016/j.jallcom.2022.166690,2022,Na0.94Nb0.03Cr0.97O2,NCO-Nb3,900.0,5.0,Cycling performance,130.0,,87.0,,,2.0,3.6,"{'Na': '0.94', 'Nb': '0.03', 'Cr': '0.97', 'O': '2'}"
10.1016/j.jallcom.2022.166690,2022,Na0.94Nb0.03Cr0.97O2,NCO-Nb3,900.0,5.0,Cycling performance,1000.0,84.3,,,10.0,2.0,3.6,"{'Na': '0.94', 'Nb': '0.03', 'Cr': '0.97', 'O': '2'}"
10.1016/j.jallcom.2022.166690,2022,NaCrO2,NCO,900.0,5.0,Rate performance,,60.0,,,0.2,2.0,3.7,"{'Na': '1', 'Cr': '1', 'O': '2'}"
10.1016/j.jallcom.2022.166690,2022,NaCrO2,NCO,900.0,5.0,Cycling performance,1.0,56.0,,,,2.0,3.8,"{'Na': '1', 'Cr': '1', 'O': '2'}"
10.1016/j.jallcom.2022.166690,2022,Na0.94Nb0.03Cr0.97O2,NCO-Nb3,900.0,5.0,Cycling performance,1.0,102.0,,,,2.0,3.8,"{'Na': '0.94', 'Nb': '0.03', 'Cr': '0.97', 'O': '2'}"
10.1016/j.jallcom.2022.167714,2023,O3-NaMn0.33Fe0.33Ni0.33O2,NMF,900.0,12.0,Rate performance,,130.0,,,1.0,2.0,4.0,"{'Na': '1', 'Mn': '0.33', 'Fe': '0.33', 'Ni': '0.33', 'O': '2'}"
10.1016/j.jallcom.2022.167714,2023,O3-NaMn0.33Fe0.33Ni0.33O2,NMF,900.0,12.0,Cycling performance,1.0,130.5,,,0.2,2.0,4.0,"{'Na': '1', 'Mn': '0.33', 'Fe': '0.33', 'Ni': '0.33', 'O': '2'}"
10.1016/j.jallcom.2022.167714,2023,O3-NaMn0.33Fe0.33Ni0.33O2,NMF,900.0,12.0,Cycling performance,1.0,121.4,,,,2.0,4.0,"{'Na': '1', 'Mn': '0.33', 'Fe': '0.33', 'Ni': '0.33', 'O': '2'}"
10.1016/j.jallcom.2022.167714,2023,O3-NaMn0.33Fe0.33Ni0.33O2,NMF,900.0,12.0,Cycling performance,200.0,,87.8,,,2.0,4.0,"{'Na': '1', 'Mn': '0.33', 'Fe': '0.33', 'Ni': '0.33', 'O': '2'}"
10.1016/j.jallcom.2022.167714,2023,O3-NaMn0.33Fe0.33Ni0.33O2,NMF,900.0,12.0,Cycling performance,1.0,102.3,,,,2.0,4.0,"{'Na': '1', 'Mn': '0.33', 'Fe': '0.33', 'Ni': '0.33', 'O': '2'}"
10.1016/j.jallcom.2022.167714,2023,O3-NaMn0.33Fe0.33Ni0.33O2,NMF,900.0,12.0,Cycling performance,200.0,,36.85,,,2.0,4.0,"{'Na': '1', 'Mn': '0.33', 'Fe': '0.33', 'Ni': '0.33', 'O': '2'}"
10.1016/j.jallcom.2022.167714,2023,O3-NaMn0.33Fe0.33Ni0.33O2,NMF,900.0,12.0,Cycling performance,1.0,138.7,,,,2.0,4.0,"{'Na': '1', 'Mn': '0.33', 'Fe': '0.33', 'Ni': '0.33', 'O': '2'}"
