Repository: harryfyjiswalker/Personal-Projects-2

# Na_ion_independent_research

Data mining: [Huang & Cole (2020)'s](https://www.nature.com/articles/s41597-020-00602-2) database extractor does not extract current, which is needed for reliable comparison of discharge capacities. This is built on by [Guo et al. (2024)](https://pmc.ncbi.nlm.nih.gov/articles/PMC11009284/), whose cathodedataextractor extracts capacity, current, and voltage limits from rate performance data, as well as cyclability data. 

Resulting questions aiming to solve over coming months:
* Can we extend this to include phase composition to inform understanding of the relationship between structure and chemical properties, to build on Maughan et al.

File: Na_ion_independent_research/Data Preprocessing/cathode_mats230911.csv (part 11 of 23)
Doi,Year,Name,Abbreviation,Sintering temperature,Sintering time,Category,Cycle,Capacity,Retention,Current: mAg-1,Current: C,Voltage lower limit,Voltage upper limit,Elements
10.1016/j.jallcom.2022.167714,2023,O3-NaMn0.33Fe0.33Ni0.33O2,NMF,900.0,12.0,Cycling performance,100.0,,56.9,,,2.0,4.0,"{'Na': '1', 'Mn': '0.33', 'Fe': '0.33', 'Ni': '0.33', 'O': '2'}"
10.1016/j.jallcom.2023.169482,2023,P2-Na0.67Mn0.5Fe0.5O2,,900.0,20.0,Cycling performance,100.0,,70.0,,1.0,,,"{'Na': '0.67', 'Mn': '0.5', 'Fe': '0.5', 'O': '2'}"
10.1016/j.jallcom.2023.169482,2023,P2-Na0.67Mn0.5Fe0.5O2,,900.0,20.0,Cycling performance,100.0,,49.0,,1.0,,,"{'Na': '0.67', 'Mn': '0.5', 'Fe': '0.5', 'O': '2'}"
10.1016/j.jallcom.2023.169482,2023,P2-Na0.66Mn0.5Fe0.5O2,NFM,900.0,20.0,Cycling performance,1.0,142.0,,,,2.0,4.0,"{'Na': '0.66', 'Mn': '0.5', 'Fe': '0.5', 'O': '2'}"
10.1016/j.jallcom.2023.169482,2023,P2-K0.05Na0.62Mn0.5Fe0.5O2,NKFM-0.05,900.0,20.0,Cycling performance,1.0,122.9,,,,2.0,4.0,"{'K': '0.05', 'Na': '0.62', 'Mn': '0.5', 'Fe': '0.5', 'O': '2'}"
10.1016/j.jallcom.2023.169482,2023,P2-Na0.66Mn0.5Fe0.5O2,NFM,900.0,20.0,Cycling performance,1.0,97.0,,,1.0,2.0,4.0,"{'Na': '0.66', 'Mn': '0.5', 'Fe': '0.5', 'O': '2'}"
10.1016/j.jallcom.2023.169482,2023,P2-Na0.66Mn0.5Fe0.5O2,NFM,900.0,20.0,Cycling performance,100.0,47.5,,,1.0,2.0,4.0,"{'Na': '0.66', 'Mn': '0.5', 'Fe': '0.5', 'O': '2'}"
10.1016/j.jallcom.2023.169482,2023,P2-Na0.66Mn0.5Fe0.5O2,NFM,900.0,20.0,Cycling performance,100.0,,49.0,,1.0,2.0,4.0,"{'Na': '0.66', 'Mn': '0.5', 'Fe': '0.5', 'O': '2'}"
10.1016/j.jallcom.2023.169482,2023,P2-K0.05Na0.62Mn0.5Fe0.5O2,NKFM-0.05,900.0,20.0,Cycling performance,1.0,109.0,,,1.0,2.0,4.0,"{'K': '0.05', 'Na': '0.62', 'Mn': '0.5', 'Fe': '0.5', 'O': '2'}"
10.1016/j.jallcom.2023.169482,2023,P2-K0.05Na0.62Mn0.5Fe0.5O2,NKFM-0.05,900.0,20.0,Cycling performance,100.0,76.3,,,1.0,2.0,4.0,"{'K': '0.05', 'Na': '0.62', 'Mn': '0.5', 'Fe': '0.5', 'O': '2'}"
10.1016/j.jallcom.2023.169482,2023,P2-K0.05Na0.62Mn0.5Fe0.5O2,NKFM-0.05,900.0,20.0,Cycling performance,100.0,,70.0,,1.0,2.0,4.0,"{'K': '0.05', 'Na': '0.62', 'Mn': '0.5', 'Fe': '0.5', 'O': '2'}"
10.1016/j.jallcom.2023.169482,2023,P2-K0.05Na0.62Mn0.5Fe0.5O2,NKFM-0.05,900.0,20.0,Cycling performance,1.0,81.0,,,3.0,1.5,4.2,"{'K': '0.05', 'Na': '0.62', 'Mn': '0.5', 'Fe': '0.5', 'O': '2'}"
10.1016/j.jallcom.2023.169482,2023,P2-K0.05Na0.62Mn0.5Fe0.5O2,NKFM-0.05,900.0,20.0,Cycling performance,200.0,58.3,,,3.0,1.5,4.2,"{'K': '0.05', 'Na': '0.62', 'Mn': '0.5', 'Fe': '0.5', 'O': '2'}"
10.1016/j.jallcom.2023.169482,2023,P2-K0.05Na0.62Mn0.5Fe0.5O2,NKFM-0.05,900.0,20.0,Cycling performance,200.0,,72.0,,3.0,1.5,4.2,"{'K': '0.05', 'Na': '0.62', 'Mn': '0.5', 'Fe': '0.5', 'O': '2'}"
10.1016/j.jallcom.2023.169482,2023,P2-Na0.66Mn0.5Fe0.5O2,NFM,900.0,20.0,Cycling performance,200.0,69.0,,,3.0,1.5,4.2,"{'Na': '0.66', 'Mn': '0.5', 'Fe': '0.5', 'O': '2'}"
10.1016/j.jallcom.2023.169482,2023,P2-Na0.66Mn0.5Fe0.5O2,NFM,900.0,20.0,Cycling performance,1.0,111.3,,,3.0,1.5,4.2,"{'Na': '0.66', 'Mn': '0.5', 'Fe': '0.5', 'O': '2'}"
10.1016/j.jallcom.2023.169482,2023,P2-Na0.66Mn0.5Fe0.5O2,NFM,900.0,20.0,Cycling performance,200.0,,62.0,,3.0,1.5,4.2,"{'Na': '0.66', 'Mn': '0.5', 'Fe': '0.5', 'O': '2'}"
10.1016/j.jallcom.2023.170386,2023,Na0.65Mn0.7Co0.14Ni0.16O2,CC-NCM,750.0,12.0,Cycling performance,1.0,168.5,,30.0,,1.5,4.1,"{'Na': '0.65', 'Mn': '0.7', 'Co': '0.14', 'Ni': '0.16', 'O': '2'}"
10.1016/j.jallcom.2023.170386,2023,Na0.65Mn0.7Co0.14Ni0.16O2,CC-NCM,750.0,12.0,Cycling performance,100.0,19.4,,30.0,,1.5,4.1,"{'Na': '0.65', 'Mn': '0.7', 'Co': '0.14', 'Ni': '0.16', 'O': '2'}"
10.1016/j.jallcom.2023.170386,2023,Na0.65Mn0.7Co0.14Ni0.16O2,CC-NCM,750.0,12.0,Cycling performance,100.0,,11.5,30.0,,1.5,4.1,"{'Na': '0.65', 'Mn': '0.7', 'Co': '0.14', 'Ni': '0.16', 'O': '2'}"
10.1016/j.jallcom.2023.170386,2023,Na0.65Mn0.7Co0.14Ni0.16O2,CG-NCM,750.0,12.0,Cycling performance,1.0,162.5,,30.0,,1.5,4.1,"{'Na': '0.65', 'Mn': '0.7', 'Co': '0.14', 'Ni': '0.16', 'O': '2'}"
10.1016/j.jallcom.2023.170386,2023,Na0.65Mn0.7Co0.14Ni0.16O2,CG-NCM,750.0,12.0,Cycling performance,100.0,83.5,,30.0,,1.5,4.1,"{'Na': '0.65', 'Mn': '0.7', 'Co': '0.14', 'Ni': '0.16', 'O': '2'}"
10.1016/j.jallcom.2023.170386,2023,Na0.65Mn0.7Co0.14Ni0.16O2,CG-NCM,750.0,12.0,Cycling performance,100.0,,51.4,30.0,,1.5,4.1,"{'Na': '0.65', 'Mn': '0.7', 'Co': '0.14', 'Ni': '0.16', 'O': '2'}"
10.1016/j.jallcom.2023.170386,2023,Na0.65Mn0.7Co0.14Ni0.16O2,CG-NCM,750.0,12.0,Cycling performance,1.0,144.5,,75.0,,1.5,4.1,"{'Na': '0.65', 'Mn': '0.7', 'Co': '0.14', 'Ni': '0.16', 'O': '2'}"
10.1016/j.jallcom.2023.170386,2023,Na0.65Mn0.7Co0.14Ni0.16O2,CG-NCM,750.0,12.0,Cycling performance,100.0,102.0,,75.0,,1.5,4.1,"{'Na': '0.65', 'Mn': '0.7', 'Co': '0.14', 'Ni': '0.16', 'O': '2'}"
10.1016/j.jallcom.2023.170386,2023,Na0.65Mn0.7Co0.14Ni0.16O2,CG-NCM,750.0,12.0,Cycling performance,100.0,,70.6,75.0,,1.5,4.1,"{'Na': '0.65', 'Mn': '0.7', 'Co': '0.14', 'Ni': '0.16', 'O': '2'}"
10.1016/j.jallcom.2023.170386,2023,Na0.65Mn0.7Co0.14Ni0.16O2,CG-NCM,750.0,12.0,Cycling performance,1.0,138.2,,300.0,,1.5,4.1,"{'Na': '0.65', 'Mn': '0.7', 'Co': '0.14', 'Ni': '0.16', 'O': '2'}"
10.1016/j.jallcom.2023.170386,2023,Na0.65Mn0.7Co0.14Ni0.16O2,CG-NCM,750.0,12.0,Cycling performance,100.0,101.2,,300.0,,1.5,4.1,"{'Na': '0.65', 'Mn': '0.7', 'Co': '0.14', 'Ni': '0.16', 'O': '2'}"
10.1016/j.jallcom.2023.170386,2023,Na0.65Mn0.7Co0.14Ni0.16O2,CG-NCM,750.0,12.0,Cycling performance,100.0,,73.2,300.0,,1.5,4.1,"{'Na': '0.65', 'Mn': '0.7', 'Co': '0.14', 'Ni': '0.16', 'O': '2'}"
10.1016/j.jallcom.2023.170386,2023,Na0.65Mn0.7Co0.14Ni0.16O2,CG-NCM,750.0,12.0,Cycling performance,1.0,121.8,,750.0,,1.5,4.1,"{'Na': '0.65', 'Mn': '0.7', 'Co': '0.14', 'Ni': '0.16', 'O': '2'}"
10.1016/j.jallcom.2023.170386,2023,Na0.65Mn0.7Co0.14Ni0.16O2,CG-NCM,750.0,12.0,Cycling performance,100.0,93.7,,750.0,,1.5,4.1,"{'Na': '0.65', 'Mn': '0.7', 'Co': '0.14', 'Ni': '0.16', 'O': '2'}"
10.1016/j.jallcom.2023.170386,2023,Na0.65Mn0.7Co0.14Ni0.16O2,CG-NCM,750.0,12.0,Cycling performance,100.0,,76.9,750.0,,1.5,4.1,"{'Na': '0.65', 'Mn': '0.7', 'Co': '0.14', 'Ni': '0.16', 'O': '2'}"
10.1016/j.jallcom.2023.170386,2023,Na0.65Mn0.7Co0.14Ni0.16O2,CC-NCM,750.0,12.0,Cycling performance,1.0,149.5,,75.0,,1.5,4.1,"{'Na': '0.65', 'Mn': '0.7', 'Co': '0.14', 'Ni': '0.16', 'O': '2'}"
10.1016/j.jallcom.2023.170386,2023,Na0.65Mn0.7Co0.14Ni0.16O2,CC-NCM,750.0,12.0,Cycling performance,1.0,136.5,,300.0,,1.5,4.1,"{'Na': '0.65', 'Mn': '0.7', 'Co': '0.14', 'Ni': '0.16', 'O': '2'}"
10.1016/j.jallcom.2023.170386,2023,Na0.65Mn0.7Co0.14Ni0.16O2,CC-NCM,750.0,12.0,Cycling performance,1.0,107.3,,750.0,,1.5,4.1,"{'Na': '0.65', 'Mn': '0.7', 'Co': '0.14', 'Ni': '0.16', 'O': '2'}"
10.1016/j.jallcom.2023.170386,2023,Na0.65Mn0.7Co0.14Ni0.16O2,CG-NCM,750.0,12.0,Cycling performance,1.0,200.0,,,,1.5,4.1,"{'Na': '0.65', 'Mn': '0.7', 'Co': '0.14', 'Ni': '0.16', 'O': '2'}"
10.1016/j.jallcom.2023.170386,2023,Na0.65Mn0.7Co0.14Ni0.16O2,CG-NCM,750.0,12.0,Cycling performance,1.0,169.0,,20.0,,1.5,4.1,"{'Na': '0.65', 'Mn': '0.7', 'Co': '0.14', 'Ni': '0.16', 'O': '2'}"
10.1016/j.jallcom.2023.170386,2023,Na0.65Mn0.7Co0.14Ni0.16O2,CG-NCM,750.0,12.0,Cycling performance,3.0,162.5,,,,1.5,4.1,"{'Na': '0.65', 'Mn': '0.7', 'Co': '0.14', 'Ni': '0.16', 'O': '2'}"
10.1016/j.jallcom.2023.170386,2023,Na0.65Mn0.7Co0.14Ni0.16O2,CG-NCM,750.0,12.0,Cycling performance,3.0,160.1,,,,1.5,4.1,"{'Na': '0.65', 'Mn': '0.7', 'Co': '0.14', 'Ni': '0.16', 'O': '2'}"
10.1016/j.jallcom.2023.170386,2023,Na0.65Mn0.7Co0.14Ni0.16O2,CG-NCM,750.0,12.0,Cycling performance,3.0,149.6,,,,1.5,4.1,"{'Na': '0.65', 'Mn': '0.7', 'Co': '0.14', 'Ni': '0.16', 'O': '2'}"
10.1016/j.jallcom.2023.170386,2023,Na0.65Mn0.7Co0.14Ni0.16O2,CC-NCM,750.0,12.0,Cycling performance,3.0,166.1,,,,1.5,4.1,"{'Na': '0.65', 'Mn': '0.7', 'Co': '0.14', 'Ni': '0.16', 'O': '2'}"
10.1016/j.jallcom.2023.170386,2023,Na0.65Mn0.7Co0.14Ni0.16O2,CC-NCM,750.0,12.0,Cycling performance,3.0,143.1,,,,1.5,4.1,"{'Na': '0.65', 'Mn': '0.7', 'Co': '0.14', 'Ni': '0.16', 'O': '2'}"
10.1016/j.jallcom.2023.170386,2023,Na0.65Mn0.7Co0.14Ni0.16O2,CG-NCM,750.0,12.0,Cycling performance,1.0,137.5,,75.0,,2.27,3.65,"{'Na': '0.65', 'Mn': '0.7', 'Co': '0.14', 'Ni': '0.16', 'O': '2'}"
10.1016/j.jallcom.2023.170386,2023,Na0.65Mn0.7Co0.14Ni0.16O2,CG-NCM,750.0,12.0,Rate performance,,125.0,,750.0,,2.27,3.65,"{'Na': '0.65', 'Mn': '0.7', 'Co': '0.14', 'Ni': '0.16', 'O': '2'}"
10.1016/j.jallcom.2023.170386,2023,Na0.65Mn0.7Co0.14Ni0.16O2,CG-NCM,750.0,12.0,Rate performance,,89.4,,600.0,,2.27,3.65,"{'Na': '0.65', 'Mn': '0.7', 'Co': '0.14', 'Ni': '0.16', 'O': '2'}"
10.1016/j.jallcom.2023.170386,2023,Na0.65Mn0.7Co0.14Ni0.16O2,CG-NCM,750.0,12.0,Rate performance,,113.0,,480.0,,2.27,3.65,"{'Na': '0.65', 'Mn': '0.7', 'Co': '0.14', 'Ni': '0.16', 'O': '2'}"
10.1016/j.jallcom.2023.170386,2023,Na0.65Mn0.7Co0.14Ni0.16O2,CC-NCM,750.0,12.0,Rate performance,,148.3,,75.0,,2.27,3.65,"{'Na': '0.65', 'Mn': '0.7', 'Co': '0.14', 'Ni': '0.16', 'O': '2'}"
10.1016/j.jallcom.2023.170386,2023,Na0.65Mn0.7Co0.14Ni0.16O2,CC-NCM,750.0,12.0,Rate performance,,135.6,,300.0,,2.27,3.65,"{'Na': '0.65', 'Mn': '0.7', 'Co': '0.14', 'Ni': '0.16', 'O': '2'}"
10.1016/j.jallcom.2023.170386,2023,Na0.65Mn0.7Co0.14Ni0.16O2,CC-NCM,750.0,12.0,Rate performance,,106.1,,750.0,,2.27,3.65,"{'Na': '0.65', 'Mn': '0.7', 'Co': '0.14', 'Ni': '0.16', 'O': '2'}"
10.1016/j.jcis.2019.02.094,2019,Na0.67Mn0.67Co0.17Ni0.17O2,,850.0,12.0,Cycling performance,1.0,138.0,,,,2.0,4.5,"{'Na': '0.67', 'Mn': '0.67', 'Co': '0.17', 'Ni': '0.17', 'O': '2'}"
10.1016/j.jcis.2019.02.094,2019,Na0.67Mn0.67Co0.17Ni0.17O2,,850.0,12.0,Cycling performance,100.0,111.8,,,,2.0,4.5,"{'Na': '0.67', 'Mn': '0.67', 'Co': '0.17', 'Ni': '0.17', 'O': '2'}"
10.1016/j.jcis.2019.02.094,2019,Na0.67Mn0.67Co0.17Ni0.17O2,,850.0,12.0,Cycling performance,100.0,,81.0,,,2.0,4.5,"{'Na': '0.67', 'Mn': '0.67', 'Co': '0.17', 'Ni': '0.17', 'O': '2'}"
10.1016/j.jcis.2019.02.094,2019,Na0.67Ti0.2Mn0.54Co0.13Ni0.13O2,,850.0,12.0,Cycling performance,1.0,139.0,,,,2.0,4.5,"{'Na': '0.67', 'Ti': '0.2', 'Mn': '0.54', 'Co': '0.13', 'Ni': '0.13', 'O': '2'}"
10.1016/j.jcis.2019.02.094,2019,Na0.67Ti0.2Mn0.54Co0.13Ni0.13O2,,850.0,12.0,Cycling performance,100.0,126.5,,,,2.0,4.5,"{'Na': '0.67', 'Ti': '0.2', 'Mn': '0.54', 'Co': '0.13', 'Ni': '0.13', 'O': '2'}"
10.1016/j.jcis.2019.02.094,2019,Na0.67Ti0.2Mn0.54Co0.13Ni0.13O2,,850.0,12.0,Cycling performance,100.0,,91.0,,,2.0,4.5,"{'Na': '0.67', 'Ti': '0.2', 'Mn': '0.54', 'Co': '0.13', 'Ni': '0.13', 'O': '2'}"
10.1016/j.jcis.2019.02.094,2019,Na0.67Ti0.2Mn0.54Co0.13Ni0.13O2,,850.0,12.0,Rate performance,,90.0,,320.0,,2.0,4.5,"{'Na': '0.67', 'Ti': '0.2', 'Mn': '0.54', 'Co': '0.13', 'Ni': '0.13', 'O': '2'}"
10.1016/j.jcis.2019.02.094,2019,Na0.67Ti0.2Mn0.54Co0.13Ni0.13O2,,850.0,12.0,Cycling performance,1.0,101.0,,100.0,,2.0,4.5,"{'Na': '0.67', 'Ti': '0.2', 'Mn': '0.54', 'Co': '0.13', 'Ni': '0.13', 'O': '2'}"
10.1016/j.jcis.2019.02.094,2019,Na0.67Ti0.2Mn0.54Co0.13Ni0.13O2,,850.0,12.0,Cycling performance,300.0,90.6,,100.0,,2.0,4.5,"{'Na': '0.67', 'Ti': '0.2', 'Mn': '0.54', 'Co': '0.13', 'Ni': '0.13', 'O': '2'}"
10.1016/j.jcis.2019.02.094,2019,Na0.67Ti0.2Mn0.54Co0.13Ni0.13O2,,850.0,12.0,Cycling performance,300.0,,89.7,100.0,,2.0,4.5,"{'Na': '0.67', 'Ti': '0.2', 'Mn': '0.54', 'Co': '0.13', 'Ni': '0.13', 'O': '2'}"
10.1016/j.jcis.2020.01.023,2020,Na0.91MnO2,,140.0,14.0,Cycling performance,1.0,208.0,,,,1.5,4.0,"{'Na': '0.91', 'Mn': '1', 'O': '2'}"
10.1016/j.jcis.2020.01.023,2020,Na0.91MnO2,,140.0,14.0,Cycling performance,50.0,193.2,,,,1.5,4.0,"{'Na': '0.91', 'Mn': '1', 'O': '2'}"
10.1016/j.jcis.2020.01.023,2020,Na0.91MnO2,,140.0,14.0,Cycling performance,50.0,153.8,,,,1.5,4.0,"{'Na': '0.91', 'Mn': '1', 'O': '2'}"
10.1016/j.jcis.2020.01.023,2020,Na0.91MnO2,,140.0,14.0,Cycling performance,1.0,139.0,,2000.0,,1.5,4.0,"{'Na': '0.91', 'Mn': '1', 'O': '2'}"
10.1016/j.jcis.2020.01.023,2020,Na0.91MnO2,,140.0,14.0,Cycling performance,1.0,106.5,,100.0,,1.5,4.0,"{'Na': '0.91', 'Mn': '1', 'O': '2'}"
10.1016/j.jcis.2020.01.023,2020,Na0.91MnO2,,140.0,14.0,Cycling performance,1.0,212.0,,,,1.5,4.0,"{'Na': '0.91', 'Mn': '1', 'O': '2'}"
10.1016/j.jcis.2020.01.023,2020,Na0.91MnO2,,140.0,14.0,Cycling performance,200.0,122.0,,,,1.5,4.0,"{'Na': '0.91', 'Mn': '1', 'O': '2'}"
10.1016/j.jcis.2020.01.023,2020,Na0.91MnO2,,140.0,14.0,Cycling performance,1.0,212.2,,,,1.5,4.0,"{'Na': '0.91', 'Mn': '1', 'O': '2'}"
10.1016/j.jcis.2020.01.023,2020,Na0.91MnO2,,140.0,14.0,Cycling performance,200.0,,57.5,,,1.5,4.0,"{'Na': '0.91', 'Mn': '1', 'O': '2'}"
10.1016/j.jcis.2020.01.023,2020,Na0.91MnO2,,140.0,14.0,Cycling performance,200.0,178.0,,,,1.5,4.0,"{'Na': '0.91', 'Mn': '1', 'O': '2'}"
10.1016/j.jcis.2020.01.023,2020,Na0.91MnO2,,140.0,14.0,Cycling performance,1.0,205.1,,,,1.5,4.0,"{'Na': '0.91', 'Mn': '1', 'O': '2'}"
10.1016/j.jcis.2020.01.023,2020,Na0.91MnO2,,140.0,14.0,Cycling performance,200.0,,86.8,,,1.5,4.0,"{'Na': '0.91', 'Mn': '1', 'O': '2'}"
10.1016/j.jcis.2020.01.023,2020,Na0.91MnO2,,140.0,14.0,Cycling performance,200.0,139.0,,100.0,,1.5,3.5,"{'Na': '0.91', 'Mn': '1', 'O': '2'}"
10.1016/j.jcis.2020.01.023,2020,Na0.91MnO2,,140.0,14.0,Cycling performance,500.0,,86.8,100.0,,1.5,3.5,"{'Na': '0.91', 'Mn': '1', 'O': '2'}"
10.1016/j.jcis.2021.11.028,2022,P2-Na0.67Mn0.66Co0.17Ni0.17O2,NCM,850.0,12.0,Cycling performance,1.0,111.6,,100.0,,2.0,4.5,"{'Na': '0.67', 'Mn': '0.66', 'Co': '0.17', 'Ni': '0.17', 'O': '2'}"
10.1016/j.jcis.2021.11.028,2022,Na0.67Mg0.05Ti0.05Mn0.59Co0.15Ni0.15O2,NCMMT,850.0,12.0,Rate performance,,85.5,,640.0,,2.0,4.5,"{'Na': '0.67', 'Mg': '0.05', 'Ti': '0.05', 'Mn': '0.59', 'Co': '0.15', 'Ni': '0.15', 'O': '2'}"
10.1016/j.jcis.2022.04.112,2022,NaMn0.3Co0.2Ni0.5O2,NCM,800.0,24.0,Cycling performance,300.0,66.7,,,,2.0,4.3,"{'Na': '1', 'Mn': '0.3', 'Co': '0.2', 'Ni': '0.5', 'O': '2'}"
10.1016/j.jcis.2022.04.112,2022,NaMn0.3Co0.2Ni0.5O2,NCM,800.0,24.0,Cycling performance,1.0,374.7,,,,2.0,4.3,"{'Na': '1', 'Mn': '0.3', 'Co': '0.2', 'Ni': '0.5', 'O': '2'}"
10.1016/j.jcis.2022.04.112,2022,NaMn0.3Co0.2Ni0.5O2,NCM,800.0,24.0,Cycling performance,300.0,,17.8,,,2.0,4.3,"{'Na': '1', 'Mn': '0.3', 'Co': '0.2', 'Ni': '0.5', 'O': '2'}"
10.1016/j.jcis.2022.04.112,2022,NaMn0.3Co0.2Ni0.5O2,NCM,800.0,24.0,Cycling performance,300.0,12.0,,,,2.0,4.3,"{'Na': '1', 'Mn': '0.3', 'Co': '0.2', 'Ni': '0.5', 'O': '2'}"
10.1016/j.jcis.2022.04.112,2022,NaMn0.3Co0.2Ni0.5O2,NCM,800.0,24.0,Cycling performance,1.0,58.5,,7.5,,2.0,4.3,"{'Na': '1', 'Mn': '0.3', 'Co': '0.2', 'Ni': '0.5', 'O': '2'}"
10.1016/j.jcis.2022.04.112,2022,NaMn0.3Co0.2Ni0.5O2,NCM,800.0,24.0,Cycling performance,200.0,55.6,,150.0,,2.0,4.3,"{'Na': '1', 'Mn': '0.3', 'Co': '0.2', 'Ni': '0.5', 'O': '2'}"
10.1016/j.jcis.2022.04.112,2022,NaMn0.3Co0.2Ni0.5O2,NCM,800.0,24.0,Cycling performance,1.0,434.4,,150.0,,2.0,4.3,"{'Na': '1', 'Mn': '0.3', 'Co': '0.2', 'Ni': '0.5', 'O': '2'}"
10.1016/j.jcis.2022.04.112,2022,NaMn0.3Co0.2Ni0.5O2,NCM,800.0,24.0,Cycling performance,200.0,,12.8,150.0,,2.0,4.3,"{'Na': '1', 'Mn': '0.3', 'Co': '0.2', 'Ni': '0.5', 'O': '2'}"
10.1016/j.jcis.2022.11.107,2023,Na0.67Ti0.3Mn0.37Ni0.33O1.9F0.1,Ti-doped-NNMOF,900.0,12.0,Rate performance,,119.0,,340.0,,,,"{'Na': '0.67', 'Ti': '0.3', 'Mn': '0.37', 'Ni': '0.33', 'O': '1.9', 'F': '0.1'}"
10.1016/j.jcis.2022.11.107,2023,Na0.67Ti0.3Mn0.37Ni0.33O1.9F0.1,Ti-doped-NNMOF,900.0,12.0,Rate performance,,157.8,,17.0,,2.0,4.4,"{'Na': '0.67', 'Ti': '0.3', 'Mn': '0.37', 'Ni': '0.33', 'O': '1.9', 'F': '0.1'}"
10.1016/j.jcis.2022.11.107,2023,Na0.67Ti0.3Mn0.37Ni0.33O1.9F0.1,Ti-doped-NNMOF,900.0,12.0,Rate performance,,135.5,,85.0,,2.0,4.4,"{'Na': '0.67', 'Ti': '0.3', 'Mn': '0.37', 'Ni': '0.33', 'O': '1.9', 'F': '0.1'}"
10.1016/j.jcis.2022.11.107,2023,Na0.67Ti0.3Mn0.37Ni0.33O1.9F0.1,Ti-doped-NNMOF,900.0,12.0,Rate performance,,128.0,,170.0,,2.0,4.4,"{'Na': '0.67', 'Ti': '0.3', 'Mn': '0.37', 'Ni': '0.33', 'O': '1.9', 'F': '0.1'}"
10.1016/j.jcis.2022.11.107,2023,Na0.67Ti0.3Mn0.37Ni0.33O1.9F0.1,Ti-doped-NNMOF,900.0,12.0,Rate performance,,119.2,,340.0,,2.0,4.4,"{'Na': '0.67', 'Ti': '0.3', 'Mn': '0.37', 'Ni': '0.33', 'O': '1.9', 'F': '0.1'}"
10.1016/j.jcis.2022.11.107,2023,Na0.67Mn0.67Ni0.33O1.9F0.1,NNMOF,900.0,12.0,Rate performance,,144.7,,17.0,,2.0,4.4,"{'Na': '0.67', 'Mn': '0.67', 'Ni': '0.33', 'O': '1.9', 'F': '0.1'}"
10.1016/j.jcis.2022.11.107,2023,Na0.67Mn0.67Ni0.33O1.9F0.1,NNMOF,900.0,12.0,Rate performance,,121.1,,85.0,,2.0,4.4,"{'Na': '0.67', 'Mn': '0.67', 'Ni': '0.33', 'O': '1.9', 'F': '0.1'}"
10.1016/j.jcis.2022.11.107,2023,Na0.67Mn0.67Ni0.33O1.9F0.1,NNMOF,900.0,12.0,Rate performance,,92.96,,170.0,,2.0,4.4,"{'Na': '0.67', 'Mn': '0.67', 'Ni': '0.33', 'O': '1.9', 'F': '0.1'}"
10.1016/j.jcis.2022.11.107,2023,Na0.67Mn0.67Ni0.33O1.9F0.1,NNMOF,900.0,12.0,Rate performance,,68.2,,340.0,,2.0,4.4,"{'Na': '0.67', 'Mn': '0.67', 'Ni': '0.33', 'O': '1.9', 'F': '0.1'}"
10.1016/j.jcis.2022.11.107,2023,Na0.67Ti0.3Mn0.37Ni0.33O1.9F0.1,Ti-doped-NNMOF,900.0,12.0,Cycling performance,1.0,169.0,,17.0,,2.0,4.4,"{'Na': '0.67', 'Ti': '0.3', 'Mn': '0.37', 'Ni': '0.33', 'O': '1.9', 'F': '0.1'}"
10.1016/j.jcis.2022.11.107,2023,Na0.67Ti0.3Mn0.37Ni0.33O1.9F0.1,Ti-doped-NNMOF,900.0,12.0,Cycling performance,1.0,146.74,,170.0,,2.0,4.4,"{'Na': '0.67', 'Ti': '0.3', 'Mn': '0.37', 'Ni': '0.33', 'O': '1.9', 'F': '0.1'}"
10.1016/j.jcis.2022.11.107,2023,Na0.67Ti0.3Mn0.37Ni0.33O1.9F0.1,Ti-doped-NNMOF,900.0,12.0,Cycling performance,100.0,113.1,,170.0,,2.0,4.4,"{'Na': '0.67', 'Ti': '0.3', 'Mn': '0.37', 'Ni': '0.33', 'O': '1.9', 'F': '0.1'}"
10.1016/j.jcis.2022.11.107,2023,Na0.67Ti0.3Mn0.37Ni0.33O1.9F0.1,Ti-doped-NNMOF,900.0,12.0,Cycling performance,100.0,,77.1,170.0,,2.0,4.4,"{'Na': '0.67', 'Ti': '0.3', 'Mn': '0.37', 'Ni': '0.33', 'O': '1.9', 'F': '0.1'}"
10.1016/j.jcis.2022.11.107,2023,Na0.67Mn0.67Ni0.33O1.9F0.1,NNMOF,900.0,12.0,Cycling performance,500.0,,60.0,,,2.0,4.4,"{'Na': '0.67', 'Mn': '0.67', 'Ni': '0.33', 'O': '1.9', 'F': '0.1'}"
10.1016/j.jcis.2023.02.001,2023,P2/O3-Na0.75Mn0.6Ni0.3Cu0.1O2,,900.0,15.0,Rate performance,,95.9,,1200.0,,,,"{'Na': '0.75', 'Mn': '0.6', 'Ni': '0.3', 'Cu': '0.1', 'O': '2'}"
10.1016/j.jcis.2023.02.001,2023,Na0.75Mn0.7Ni0.3O2,,900.0,15.0,Cycling performance,1.0,96.3,,,,1.5,4.2,"{'Na': '0.75', 'Mn': '0.7', 'Ni': '0.3', 'O': '2'}"
10.1016/j.jcis.2023.02.001,2023,Na0.75Mn0.6Ni0.4O2,,900.0,15.0,Cycling performance,1.0,221.8,,,,1.5,4.2,"{'Na': '0.75', 'Mn': '0.6', 'Ni': '0.4', 'O': '2'}"
10.1016/j.jcis.2023.02.001,2023,Na0.75Mn0.6Ni0.4O2,,900.0,15.0,Cycling performance,300.0,59.8,,200.0,,1.5,4.2,"{'Na': '0.75', 'Mn': '0.6', 'Ni': '0.4', 'O': '2'}"
10.1016/j.jcis.2023.02.001,2023,Na0.75Mn0.6Ni0.4O2,,900.0,15.0,Cycling performance,1.0,146.9,,200.0,,1.5,4.2,"{'Na': '0.75', 'Mn': '0.6', 'Ni': '0.4', 'O': '2'}"
10.1016/j.jcis.2023.02.001,2023,Na0.75Mn0.6Ni0.4O2,,900.0,15.0,Cycling performance,300.0,,40.7,200.0,,1.5,4.2,"{'Na': '0.75', 'Mn': '0.6', 'Ni': '0.4', 'O': '2'}"
10.1016/j.jcis.2023.02.001,2023,P2/O3-Na0.75Mn0.6Ni0.3Cu0.1O2,,900.0,15.0,Cycling performance,300.0,95.9,,200.0,,1.5,4.2,"{'Na': '0.75', 'Mn': '0.6', 'Ni': '0.3', 'Cu': '0.1', 'O': '2'}"
10.1016/j.jcis.2023.02.001,2023,P2/O3-Na0.75Mn0.6Ni0.3Cu0.1O2,,900.0,15.0,Cycling performance,1.0,135.5,,200.0,,1.5,4.2,"{'Na': '0.75', 'Mn': '0.6', 'Ni': '0.3', 'Cu': '0.1', 'O': '2'}"
10.1016/j.jcis.2023.02.001,2023,P2/O3-Na0.75Mn0.6Ni0.3Cu0.1O2,,900.0,15.0,Cycling performance,300.0,,70.8,200.0,,1.5,4.2,"{'Na': '0.75', 'Mn': '0.6', 'Ni': '0.3', 'Cu': '0.1', 'O': '2'}"
10.1016/j.jechem.2018.05.019,2019,O3-Na0.9Mn0.1Ni0.4Sn0.5O2,,1000.0,36.0,Rate performance,,65.0,,,0.1,,,"{'Na': '0.9', 'Mn': '0.1', 'Ni': '0.4', 'Sn': '0.5', 'O': '2'}"
10.1016/j.jechem.2018.05.019,2019,O3-Na0.9Ni0.45Sn0.55O2,,1000.0,36.0,Rate performance,,50.0,,,0.1,,,"{'Na': '0.9', 'Ni': '0.45', 'Sn': '0.55', 'O': '2'}"
10.1016/j.jechem.2019.08.016,2020,P2-Na0.67Mn0.6Co0.1Ni0.2Cu0.1O2,NMNCC,900.0,10.0,Rate performance,,131.4,,,0.1,1.9,4.0,"{'Na': '0.67', 'Mn': '0.6', 'Co': '0.1', 'Ni': '0.2', 'Cu': '0.1', 'O': '2'}"
10.1016/j.jechem.2019.08.016,2020,P2-Na0.67Mn0.6Co0.1Ni0.2Cu0.1O2,NMNCC,900.0,10.0,Rate performance,,127.3,,,15.0,1.9,4.0,"{'Na': '0.67', 'Mn': '0.6', 'Co': '0.1', 'Ni': '0.2', 'Cu': '0.1', 'O': '2'}"
10.1016/j.jechem.2019.08.016,2020,P2-Na0.67Mn0.6Co0.1Ni0.2Cu0.1O2,NMNCC,900.0,10.0,Rate performance,,129.9,,,0.1,1.9,4.0,"{'Na': '0.67', 'Mn': '0.6', 'Co': '0.1', 'Ni': '0.2', 'Cu': '0.1', 'O': '2'}"
10.1016/j.jechem.2019.08.016,2020,P2-Na0.67Mn0.6Co0.1Ni0.2Cu0.1O2,NMNCC,900.0,10.0,Cycling performance,1.0,131.3,,,0.1,1.9,4.0,"{'Na': '0.67', 'Mn': '0.6', 'Co': '0.1', 'Ni': '0.2', 'Cu': '0.1', 'O': '2'}"
10.1016/j.jechem.2019.08.016,2020,P2-Na0.67Mn0.6Co0.1Ni0.2Cu0.1O2,NMNCC,900.0,10.0,Cycling performance,200.0,94.4,,,0.1,1.9,4.0,"{'Na': '0.67', 'Mn': '0.6', 'Co': '0.1', 'Ni': '0.2', 'Cu': '0.1', 'O': '2'}"
10.1016/j.jechem.2019.08.016,2020,P2-Na0.67Mn0.6Co0.1Ni0.2Cu0.1O2,NMNCC,900.0,10.0,Cycling performance,200.0,,71.9,,0.1,1.9,4.0,"{'Na': '0.67', 'Mn': '0.6', 'Co': '0.1', 'Ni': '0.2', 'Cu': '0.1', 'O': '2'}"
10.1016/j.jechem.2019.08.016,2020,P2-Na0.67Mn0.6Co0.1Ni0.2Cu0.1O2,NMNCC,900.0,10.0,Rate performance,,86.7,,1000.0,,1.9,4.0,"{'Na': '0.67', 'Mn': '0.6', 'Co': '0.1', 'Ni': '0.2', 'Cu': '0.1', 'O': '2'}"
10.1016/j.jechem.2019.08.016,2020,P2-Na0.67Mn0.6Co0.2Ni0.2O2,NMNC,900.0,10.0,Rate performance,,70.6,,1000.0,,1.9,4.0,"{'Na': '0.67', 'Mn': '0.6', 'Co': '0.2', 'Ni': '0.2', 'O': '2'}"
10.1016/j.jechem.2019.08.016,2020,P2-Na0.67Mn0.6Co0.1Ni0.2Cu0.1O2,NMNCC,900.0,10.0,Cycling performance,500.0,69.4,,,,1.9,4.0,"{'Na': '0.67', 'Mn': '0.6', 'Co': '0.1', 'Ni': '0.2', 'Cu': '0.1', 'O': '2'}"
10.1016/j.jechem.2019.08.016,2020,P2-Na0.67Mn0.6Co0.1Ni0.2Cu0.1O2,NMNCC,900.0,10.0,Cycling performance,1.0,86.8,,,,1.9,4.0,"{'Na': '0.67', 'Mn': '0.6', 'Co': '0.1', 'Ni': '0.2', 'Cu': '0.1', 'O': '2'}"
10.1016/j.jechem.2019.08.016,2020,P2-Na0.67Mn0.6Co0.1Ni0.2Cu0.1O2,NMNCC,900.0,10.0,Cycling performance,500.0,,80.0,,,1.9,4.0,"{'Na': '0.67', 'Mn': '0.6', 'Co': '0.1', 'Ni': '0.2', 'Cu': '0.1', 'O': '2'}"
10.1016/j.jechem.2020.05.018,2021,P2-Na0.67Mn0.67Ni0.33O2,NaNM,950.0,15.0,Cycling performance,150.0,19.1,,,,2.5,4.5,"{'Na': '0.67', 'Mn': '0.67', 'Ni': '0.33', 'O': '2'}"
10.1016/j.jechem.2020.05.018,2021,P2-Na0.67Mn0.67Ni0.33O2,NaNM,950.0,15.0,Cycling performance,1.0,131.5,,,,2.5,4.5,"{'Na': '0.67', 'Mn': '0.67', 'Ni': '0.33', 'O': '2'}"
10.1016/j.jechem.2020.05.018,2021,P2-Na0.67Mn0.67Ni0.33O2,NaNM,950.0,15.0,Cycling performance,150.0,,14.52,,,2.5,4.5,"{'Na': '0.67', 'Mn': '0.67', 'Ni': '0.33', 'O': '2'}"
10.1016/j.jechem.2020.05.018,2021,P2-Na0.67Mn0.67Ni0.33O2,NaNM,950.0,15.0,Cycling performance,150.0,92.8,,,,2.5,4.5,"{'Na': '0.67', 'Mn': '0.67', 'Ni': '0.33', 'O': '2'}"
10.1016/j.jechem.2020.05.018,2021,P2-Na0.67Mn0.67Ni0.33O2,NaNM,950.0,15.0,Cycling performance,1.0,109.6,,,,2.5,4.5,"{'Na': '0.67', 'Mn': '0.67', 'Ni': '0.33', 'O': '2'}"
10.1016/j.jechem.2020.05.018,2021,P2-Na0.67Mn0.67Ni0.33O2,NaNM,950.0,15.0,Cycling performance,150.0,,84.71,,,2.5,4.5,"{'Na': '0.67', 'Mn': '0.67', 'Ni': '0.33', 'O': '2'}"
10.1016/j.jechem.2021.01.038,2021,NaTi0.3Mn0.25Co0.05Ni0.4O1.92F0.08,NMTC-F0.08,900.0,10.0,Rate performance,,177.0,,10.0,,2.0,4.4,"{'Na': '1', 'Ti': '0.3', 'Mn': '0.25', 'Co': '0.05', 'Ni': '0.4', 'O': '1.92', 'F': '0.08'}"
10.1016/j.jechem.2021.01.038,2021,NaTi0.3Mn0.25Co0.05Ni0.4O1.92F0.08,NMTC-F0.08,900.0,10.0,Rate performance,,97.0,,1000.0,,2.0,4.4,"{'Na': '1', 'Ti': '0.3', 'Mn': '0.25', 'Co': '0.05', 'Ni': '0.4', 'O': '1.92', 'F': '0.08'}"
10.1016/j.jechem.2021.01.038,2021,NaTi0.3Mn0.25Co0.05Ni0.4O2,NMTC,900.0,10.0,Cycling performance,1.0,182.0,,,,2.0,4.4,"{'Na': '1', 'Ti': '0.3', 'Mn': '0.25', 'Co': '0.05', 'Ni': '0.4', 'O': '2'}"
10.1016/j.jechem.2021.01.038,2021,NaTi0.3Mn0.25Co0.05Ni0.4O1.96F0.04,NMTC-F0.04,900.0,10.0,Cycling performance,1.0,177.0,,,,2.0,4.4,"{'Na': '1', 'Ti': '0.3', 'Mn': '0.25', 'Co': '0.05', 'Ni': '0.4', 'O': '1.96', 'F': '0.04'}"
10.1016/j.jechem.2021.01.038,2021,NaTi0.3Mn0.25Co0.05Ni0.4O1.92F0.08,NMTC-F0.08,900.0,10.0,Cycling performance,1.0,177.0,,,,2.0,4.4,"{'Na': '1', 'Ti': '0.3', 'Mn': '0.25', 'Co': '0.05', 'Ni': '0.4', 'O': '1.92', 'F': '0.08'}"
10.1016/j.jechem.2021.01.038,2021,NaTi0.3Mn0.25Co0.05Ni0.4O1.88F0.12,NMTC-F0.12,900.0,10.0,Cycling performance,1.0,172.0,,,,2.0,4.4,"{'Na': '1', 'Ti': '0.3', 'Mn': '0.25', 'Co': '0.05', 'Ni': '0.4', 'O': '1.88', 'F': '0.12'}"
10.1016/j.jechem.2021.01.038,2021,NaTi0.3Mn0.25Co0.05Ni0.4O1.92F0.08,NMTC-F0.08,900.0,10.0,Rate performance,,169.0,,20.0,,2.0,4.4,"{'Na': '1', 'Ti': '0.3', 'Mn': '0.25', 'Co': '0.05', 'Ni': '0.4', 'O': '1.92', 'F': '0.08'}"
10.1016/j.jechem.2021.01.038,2021,NaTi0.3Mn0.25Co0.05Ni0.4O1.92F0.08,NMTC-F0.08,900.0,10.0,Rate performance,,160.0,,50.0,,2.0,4.4,"{'Na': '1', 'Ti': '0.3', 'Mn': '0.25', 'Co': '0.05', 'Ni': '0.4', 'O': '1.92', 'F': '0.08'}"
10.1016/j.jechem.2021.01.038,2021,NaTi0.3Mn0.25Co0.05Ni0.4O1.92F0.08,NMTC-F0.08,900.0,10.0,Rate performance,,154.0,,100.0,,2.0,4.4,"{'Na': '1', 'Ti': '0.3', 'Mn': '0.25', 'Co': '0.05', 'Ni': '0.4', 'O': '1.92', 'F': '0.08'}"
10.1016/j.jechem.2021.01.038,2021,NaTi0.3Mn0.25Co0.05Ni0.4O1.92F0.08,NMTC-F0.08,900.0,10.0,Rate performance,,143.0,,200.0,,2.0,4.4,"{'Na': '1', 'Ti': '0.3', 'Mn': '0.25', 'Co': '0.05', 'Ni': '0.4', 'O': '1.92', 'F': '0.08'}"
10.1016/j.jechem.2021.01.038,2021,NaTi0.3Mn0.25Co0.05Ni0.4O1.92F0.08,NMTC-F0.08,900.0,10.0,Rate performance,,126.0,,500.0,,2.0,4.4,"{'Na': '1', 'Ti': '0.3', 'Mn': '0.25', 'Co': '0.05', 'Ni': '0.4', 'O': '1.92', 'F': '0.08'}"
10.1016/j.jechem.2021.01.038,2021,NaTi0.3Mn0.25Co0.05Ni0.4O1.92F0.08,NMTC-F0.08,900.0,10.0,Rate performance,,166.0,,10.0,,2.0,4.4,"{'Na': '1', 'Ti': '0.3', 'Mn': '0.25', 'Co': '0.05', 'Ni': '0.4', 'O': '1.92', 'F': '0.08'}"
10.1016/j.jechem.2021.01.038,2021,NaTi0.3Mn0.25Co0.05Ni0.4O2,NMTC,900.0,10.0,Rate performance,,77.0,,1000.0,,2.0,4.4,"{'Na': '1', 'Ti': '0.3', 'Mn': '0.25', 'Co': '0.05', 'Ni': '0.4', 'O': '2'}"
10.1016/j.jechem.2021.01.038,2021,NaTi0.3Mn0.25Co0.05Ni0.4O2,NMTC,900.0,10.0,Rate performance,,149.0,,10.0,,2.0,4.4,"{'Na': '1', 'Ti': '0.3', 'Mn': '0.25', 'Co': '0.05', 'Ni': '0.4', 'O': '2'}"
10.1016/j.jechem.2021.01.038,2021,NaTi0.3Mn0.25Co0.05Ni0.4O1.92F0.08,NMTC-F0.08,900.0,10.0,Cycling performance,1.0,163.1,,50.0,,2.0,4.4,"{'Na': '1', 'Ti': '0.3', 'Mn': '0.25', 'Co': '0.05', 'Ni': '0.4', 'O': '1.92', 'F': '0.08'}"
10.1016/j.jechem.2021.01.038,2021,NaTi0.3Mn0.25Co0.05Ni0.4O1.92F0.08,NMTC-F0.08,900.0,10.0,Cycling performance,200.0,106.3,,50.0,,2.0,4.4,"{'Na': '1', 'Ti': '0.3', 'Mn': '0.25', 'Co': '0.05', 'Ni': '0.4', 'O': '1.92', 'F': '0.08'}"
10.1016/j.jechem.2021.01.038,2021,NaTi0.3Mn0.25Co0.05Ni0.4O1.92F0.08,NMTC-F0.08,900.0,10.0,Cycling performance,200.0,,65.2,50.0,,2.0,4.4,"{'Na': '1', 'Ti': '0.3', 'Mn': '0.25', 'Co': '0.05', 'Ni': '0.4', 'O': '1.92', 'F': '0.08'}"
10.1016/j.jechem.2021.01.038,2021,NaTi0.3Mn0.25Co0.05Ni0.4O1.92F0.08,NMTC-F0.08,900.0,10.0,Cycling performance,200.0,106.4,,50.0,,2.0,4.4,"{'Na': '1', 'Ti': '0.3', 'Mn': '0.25', 'Co': '0.05', 'Ni': '0.4', 'O': '1.92', 'F': '0.08'}"
10.1016/j.jechem.2021.01.038,2021,NaTi0.3Mn0.25Co0.05Ni0.4O2,NMTC,900.0,10.0,Cycling performance,1.0,163.4,,,,2.0,4.4,"{'Na': '1', 'Ti': '0.3', 'Mn': '0.25', 'Co': '0.05', 'Ni': '0.4', 'O': '2'}"
10.1016/j.jechem.2021.01.038,2021,NaTi0.3Mn0.25Co0.05Ni0.4O2,NMTC,900.0,10.0,Cycling performance,200.0,68.9,,,,2.0,4.4,"{'Na': '1', 'Ti': '0.3', 'Mn': '0.25', 'Co': '0.05', 'Ni': '0.4', 'O': '2'}"
10.1016/j.jechem.2021.10.032,2022,P2-Na0.67Ti0.3Mn0.37Ni0.33O1.9F0.1,NaNMTi0.3OF,900.0,20.0,Cycling performance,300.0,87.7,,340.0,,2.0,4.4,"{'Na': '0.67', 'Ti': '0.3', 'Mn': '0.37', 'Ni': '0.33', 'O': '1.9', 'F': '0.1'}"
10.1016/j.jechem.2021.10.032,2022,P2-Na0.67Ti0.3Mn0.37Ni0.33O1.9F0.1,NaNMTi0.3OF,900.0,20.0,Cycling performance,1.0,113.6,,340.0,,2.0,4.4,"{'Na': '0.67', 'Ti': '0.3', 'Mn': '0.37', 'Ni': '0.33', 'O': '1.9', 'F': '0.1'}"
10.1016/j.jechem.2021.10.032,2022,P2-Na0.67Ti0.3Mn0.37Ni0.33O1.9F0.1,NaNMTi0.3OF,900.0,20.0,Cycling performance,300.0,,77.2,340.0,,2.0,4.4,"{'Na': '0.67', 'Ti': '0.3', 'Mn': '0.37', 'Ni': '0.33', 'O': '1.9', 'F': '0.1'}"
10.1016/j.jechem.2021.10.032,2022,P2-Na0.67Ti0.3Mn0.37Ni0.33O1.9F0.1,NaNMTi0.3OF,900.0,20.0,Rate performance,,82.7,,340.0,,2.0,4.4,"{'Na': '0.67', 'Ti': '0.3', 'Mn': '0.37', 'Ni': '0.33', 'O': '1.9', 'F': '0.1'}"
10.1016/j.jechem.2021.10.032,2022,P2-Na0.67Ti0.3Mn0.37Ni0.33O1.9F0.1,NaNMTi0.3OF,900.0,20.0,Rate performance,,128.1,,340.0,,2.0,4.4,"{'Na': '0.67', 'Ti': '0.3', 'Mn': '0.37', 'Ni': '0.33', 'O': '1.9', 'F': '0.1'}"
10.1016/j.jechem.2021.10.032,2022,P2-Na0.67Ti0.3Mn0.37Ni0.33O1.9F0.1,NaNMTi0.3OF,900.0,20.0,Cycling performance,200.0,,94.2,,,2.0,4.4,"{'Na': '0.67', 'Ti': '0.3', 'Mn': '0.37', 'Ni': '0.33', 'O': '1.9', 'F': '0.1'}"
10.1016/j.jechem.2021.10.032,2022,P2-Na0.67Mn0.67Ni0.33O2,NaNMO,900.0,20.0,Rate performance,,152.2,,17.0,,2.0,4.4,"{'Na': '0.67', 'Mn': '0.67', 'Ni': '0.33', 'O': '2'}"
10.1016/j.jechem.2021.10.032,2022,P2-Na0.67Mn0.67Ni0.33O2,NaNMO,900.0,20.0,Rate performance,,49.7,,1020.0,,2.0,4.4,"{'Na': '0.67', 'Mn': '0.67', 'Ni': '0.33', 'O': '2'}"
10.1016/j.jechem.2021.10.032,2022,P2-Na0.67Mn0.67Ni0.33O2,NaNMO,900.0,20.0,Rate performance,,131.8,,17.0,,2.0,4.4,"{'Na': '0.67', 'Mn': '0.67', 'Ni': '0.33', 'O': '2'}"
10.1016/j.jechem.2021.10.032,2022,P2-Na0.67Ti0.3Mn0.37Ni0.33O1.9F0.1,NaNMTi0.3OF,900.0,20.0,Rate performance,,140.3,,17.0,,2.0,4.4,"{'Na': '0.67', 'Ti': '0.3', 'Mn': '0.37', 'Ni': '0.33', 'O': '1.9', 'F': '0.1'}"
10.1016/j.jechem.2021.10.032,2022,P2-Na0.67Ti0.3Mn0.37Ni0.33O1.9F0.1,NaNMTi0.3OF,900.0,20.0,Rate performance,,125.5,,85.0,,2.0,4.4,"{'Na': '0.67', 'Ti': '0.3', 'Mn': '0.37', 'Ni': '0.33', 'O': '1.9', 'F': '0.1'}"
10.1016/j.jechem.2021.10.032,2022,P2-Na0.67Ti0.3Mn0.37Ni0.33O1.9F0.1,NaNMTi0.3OF,900.0,20.0,Rate performance,,114.8,,170.0,,2.0,4.4,"{'Na': '0.67', 'Ti': '0.3', 'Mn': '0.37', 'Ni': '0.33', 'O': '1.9', 'F': '0.1'}"
10.1016/j.jechem.2021.10.032,2022,P2-Na0.67Ti0.3Mn0.37Ni0.33O1.9F0.1,NaNMTi0.3OF,900.0,20.0,Rate performance,,105.6,,340.0,,2.0,4.4,"{'Na': '0.67', 'Ti': '0.3', 'Mn': '0.37', 'Ni': '0.33', 'O': '1.9', 'F': '0.1'}"
10.1016/j.jechem.2021.10.032,2022,P2-Na0.67Ti0.3Mn0.37Ni0.33O1.9F0.1,NaNMTi0.3OF,900.0,20.0,Rate performance,,93.1,,680.0,,2.0,4.4,"{'Na': '0.67', 'Ti': '0.3', 'Mn': '0.37', 'Ni': '0.33', 'O': '1.9', 'F': '0.1'}"
10.1016/j.jechem.2021.10.032,2022,P2-Na0.67Ti0.3Mn0.37Ni0.33O1.9F0.1,NaNMTi0.3OF,900.0,20.0,Rate performance,,87.7,,1020.0,,2.0,4.4,"{'Na': '0.67', 'Ti': '0.3', 'Mn': '0.37', 'Ni': '0.33', 'O': '1.9', 'F': '0.1'}"
10.1016/j.jechem.2021.10.032,2022,P2-Na0.67Ti0.3Mn0.37Ni0.33O1.9F0.1,NaNMTi0.3OF,900.0,20.0,Rate performance,,136.5,,17.0,,2.0,4.4,"{'Na': '0.67', 'Ti': '0.3', 'Mn': '0.37', 'Ni': '0.33', 'O': '1.9', 'F': '0.1'}"
10.1016/j.jechem.2021.10.032,2022,P2-Na0.67Mn0.67Ni0.33O2,NaNMO,900.0,20.0,Cycling performance,300.0,,35.4,,,2.0,4.4,"{'Na': '0.67', 'Mn': '0.67', 'Ni': '0.33', 'O': '2'}"
10.1016/j.jechem.2021.10.032,2022,P2-Na0.67Ti0.1Mn0.57Ni0.33O1.9F0.1,NaNMTi0.1OF,900.0,20.0,Cycling performance,300.0,,51.8,,,2.0,4.4,"{'Na': '0.67', 'Ti': '0.1', 'Mn': '0.57', 'Ni': '0.33', 'O': '1.9', 'F': '0.1'}"
10.1016/j.jechem.2021.10.032,2022,P2-Na0.67Ti0.2Mn0.47Ni0.33O1.9F0.1,NaNMTi0.2OF,900.0,20.0,Cycling performance,300.0,,62.5,,,2.0,4.4,"{'Na': '0.67', 'Ti': '0.2', 'Mn': '0.47', 'Ni': '0.33', 'O': '1.9', 'F': '0.1'}"
10.1016/j.jechem.2021.10.032,2022,P2-Na0.67Ti0.4Mn0.27Ni0.33O1.9F0.1,NaNMTi0.4OF,900.0,20.0,Cycling performance,300.0,,77.1,,,2.0,4.4,"{'Na': '0.67', 'Ti': '0.4', 'Mn': '0.27', 'Ni': '0.33', 'O': '1.9', 'F': '0.1'}"
10.1016/j.jechem.2021.10.032,2022,P2-Na0.67Ti0.3Mn0.37Ni0.33O1.9F0.1,NaNMTi0.3OF,900.0,20.0,Cycling performance,200.0,,76.3,,,2.0,4.4,"{'Na': '0.67', 'Ti': '0.3', 'Mn': '0.37', 'Ni': '0.33', 'O': '1.9', 'F': '0.1'}"
10.1016/j.jechem.2021.10.032,2022,P2-Na0.67Ti0.3Mn0.37Ni0.33O1.9F0.1,NaNMTi0.3OF,900.0,20.0,Rate performance,,82.7,,340.0,,1.5,4.2,"{'Na': '0.67', 'Ti': '0.3', 'Mn': '0.37', 'Ni': '0.33', 'O': '1.9', 'F': '0.1'}"
10.1016/j.jechem.2021.10.032,2022,P2-Na0.67Ti0.3Mn0.37Ni0.33O1.9F0.1,NaNMTi0.3OF,900.0,20.0,Rate performance,,128.1,,340.0,,1.5,4.2,"{'Na': '0.67', 'Ti': '0.3', 'Mn': '0.37', 'Ni': '0.33', 'O': '1.9', 'F': '0.1'}"
10.1016/j.jechem.2021.12.018,2022,NaMn0.33Fe0.33Ni0.33O2,NMF,900.0,12.0,Rate performance,,97.0,,625.0,,1.5,4.2,"{'Na': '1', 'Mn': '0.33', 'Fe': '0.33', 'Ni': '0.33', 'O': '2'}"
10.1016/j.jechem.2021.12.018,2022,NaMn0.33Fe0.33Ni0.33O2,NMF,900.0,12.0,Rate performance,,16.0,,625.0,,1.5,4.2,"{'Na': '1', 'Mn': '0.33', 'Fe': '0.33', 'Ni': '0.33', 'O': '2'}"
10.1016/j.jechem.2022.01.010,2022,P2-Na0.67Mn0.67Ni0.33O2,NNMO,1000.0,15.0,Cycling performance,200.0,,95.0,,,2.0,4.0,"{'Na': '0.67', 'Mn': '0.67', 'Ni': '0.33', 'O': '2'}"
10.1016/j.jechem.2022.01.010,2022,P2-Na0.67Mn0.67Ni0.33O2,NNMO,1000.0,15.0,Cycling performance,50.0,77.1,,,,2.0,4.3,"{'Na': '0.67', 'Mn': '0.67', 'Ni': '0.33', 'O': '2'}"
10.1016/j.jechem.2022.01.010,2022,P2-Na0.67Mn0.67Ni0.33O2,NNMO,1000.0,15.0,Cycling performance,10.0,,70.0,,,2.0,4.3,"{'Na': '0.67', 'Mn': '0.67', 'Ni': '0.33', 'O': '2'}"
10.1016/j.jechem.2022.01.010,2022,P2-Na0.67Mn0.67Ni0.33O2,NNMO,1000.0,15.0,Cycling performance,10.0,,52.0,,,2.0,4.3,"{'Na': '0.67', 'Mn': '0.67', 'Ni': '0.33', 'O': '2'}"
10.1016/j.jechem.2022.01.032,2022,P2-Na0.75Mn0.67Ni0.33In0.02O2,,900.0,10.0,Cycling performance,100.0,109.6,,,20.0,,,"{'Na': '0.75', 'Mn': '0.67', 'Ni': '0.33', 'In': '0.02', 'O': '2'}"
10.1016/j.jechem.2022.01.032,2022,P2-Na0.75Mn0.67Ni0.33In0.02O2,,900.0,10.0,Cycling performance,1.0,128.9,,,20.0,,,"{'Na': '0.75', 'Mn': '0.67', 'Ni': '0.33', 'In': '0.02', 'O': '2'}"
10.1016/j.jechem.2022.01.032,2022,P2-Na0.75Mn0.67Ni0.33In0.02O2,,900.0,10.0,Cycling performance,100.0,,85.0,,20.0,,,"{'Na': '0.75', 'Mn': '0.67', 'Ni': '0.33', 'In': '0.02', 'O': '2'}"
10.1016/j.jechem.2022.01.032,2022,NaInO2,,900.0,10.0,Cycling performance,100.0,,87.0,,5.0,3.0,4.0,"{'Na': '1', 'In': '1', 'O': '2'}"
10.1016/j.jechem.2022.01.032,2022,NaInO2,,900.0,10.0,Cycling performance,1.0,99.0,,,,3.0,4.0,"{'Na': '1', 'In': '1', 'O': '2'}"
10.1016/j.jechem.2022.01.032,2022,NaInO2,,900.0,10.0,Cycling performance,20.0,73.5,,,0.5,1.9,4.05,"{'Na': '1', 'In': '1', 'O': '2'}"
10.1016/j.jechem.2022.04.042,2022,P2-Na0.67Mn0.5Fe0.5O2,NFMO,900.0,12.0,Cycling performance,50.0,,15.0,,0.1,1.5,4.2,"{'Na': '0.67', 'Mn': '0.5', 'Fe': '0.5', 'O': '2'}"
10.1016/j.jechem.2022.04.042,2022,m-Na0.67Mn0.5Fe0.5O2,NFMO,900.0,12.0,Cycling performance,50.0,,73.0,,0.1,1.5,4.2,"{'Na': '0.67', 'Mn': '0.5', 'Fe': '0.5', 'O': '2'}"
10.1016/j.jechem.2022.04.042,2022,m-Na0.67Mn0.5Fe0.5O2,NFMO,900.0,12.0,Rate performance,,90.0,,,1.0,1.5,4.2,"{'Na': '0.67', 'Mn': '0.5', 'Fe': '0.5', 'O': '2'}"
10.1016/j.jechem.2022.04.042,2022,m-Na0.67Mn0.5Fe0.5O2,NFMO,900.0,12.0,Rate performance,,20.0,,,1.0,1.5,4.2,"{'Na': '0.67', 'Mn': '0.5', 'Fe': '0.5', 'O': '2'}"
10.1016/j.jechem.2022.06.016,2022,Na0.67Mn0.67Fe0.33O2,NFMO,1000.0,12.0,Cycling performance,1.0,80.0,,32.0,,1.4,4.4,"{'Na': '0.67', 'Mn': '0.67', 'Fe': '0.33', 'O': '2'}"
10.1016/j.jechem.2022.06.016,2022,Na0.67Mn0.67Fe0.33O2,NFMO,1000.0,12.0,Cycling performance,1.0,98.0,,32.0,,1.4,4.4,"{'Na': '0.67', 'Mn': '0.67', 'Fe': '0.33', 'O': '2'}"
10.1016/j.jechem.2022.06.016,2022,Na0.67Ti0.1Mn0.57Fe0.33O2,NFMTO,1000.0,12.0,Cycling performance,50.0,,76.0,,,1.4,4.4,"{'Na': '0.67', 'Ti': '0.1', 'Mn': '0.57', 'Fe': '0.33', 'O': '2'}"
10.1016/j.jechem.2022.06.016,2022,Na0.67Ti0.1Mn0.57Fe0.33O2,NFMTO,1000.0,12.0,Rate performance,,173.0,,16.0,,1.5,4.3,"{'Na': '0.67', 'Ti': '0.1', 'Mn': '0.57', 'Fe': '0.33', 'O': '2'}"
10.1016/j.jechem.2022.06.016,2022,Na0.67Ti0.1Mn0.57Fe0.33O2,NFMTO,1000.0,12.0,Rate performance,,154.0,,32.0,,1.5,4.3,"{'Na': '0.67', 'Ti': '0.1', 'Mn': '0.57', 'Fe': '0.33', 'O': '2'}"
10.1016/j.jechem.2022.06.016,2022,Na0.67Ti0.1Mn0.57Fe0.33O2,NFMTO,1000.0,12.0,Rate performance,,140.0,,48.0,,1.5,4.3,"{'Na': '0.67', 'Ti': '0.1', 'Mn': '0.57', 'Fe': '0.33', 'O': '2'}"
10.1016/j.jechem.2022.06.016,2022,Na0.67Ti0.1Mn0.57Fe0.33O2,NFMTO,1000.0,12.0,Rate performance,,119.0,,80.0,,1.5,4.3,"{'Na': '0.67', 'Ti': '0.1', 'Mn': '0.57', 'Fe': '0.33', 'O': '2'}"
10.1016/j.jechem.2022.06.016,2022,Na0.67Ti0.1Mn0.57Fe0.33O2,NFMTO,1000.0,12.0,Rate performance,,102.0,,160.0,,1.5,4.3,"{'Na': '0.67', 'Ti': '0.1', 'Mn': '0.57', 'Fe': '0.33', 'O': '2'}"
10.1016/j.jechem.2022.06.016,2022,Na0.67Ti0.1Mn0.57Fe0.33O2,NFMTO,1000.0,12.0,Rate performance,,76.0,,320.0,,1.5,4.3,"{'Na': '0.67', 'Ti': '0.1', 'Mn': '0.57', 'Fe': '0.33', 'O': '2'}"
10.1016/j.jechem.2022.06.016,2022,Na0.67Ti0.1Mn0.57Fe0.33O2,NFMTO,1000.0,12.0,Rate performance,,52.0,,480.0,,1.5,4.3,"{'Na': '0.67', 'Ti': '0.1', 'Mn': '0.57', 'Fe': '0.33', 'O': '2'}"
10.1016/j.jechem.2022.06.016,2022,Na0.67Mn0.67Fe0.33O2,NFMO,1000.0,12.0,Rate performance,,31.0,,480.0,,1.5,4.3,"{'Na': '0.67', 'Mn': '0.67', 'Fe': '0.33', 'O': '2'}"
10.1016/j.jechem.2022.06.016,2022,Na0.67Ti0.1Mn0.57Fe0.33O2,NFMTO,1000.0,12.0,Cycling performance,50.0,,72.0,,,1.5,4.3,"{'Na': '0.67', 'Ti': '0.1', 'Mn': '0.57', 'Fe': '0.33', 'O': '2'}"
10.1016/j.jechem.2022.06.037,2022,NaNi0.67SbO2,,950.0,12.0,Cycling performance,200.0,40.0,,20.0,,2.0,4.0,"{'Na': '1', 'Ni': '0.67', 'Sb': '1', 'O': '2'}"
10.1016/j.jechem.2022.06.037,2022,NaNi0.67SbO2,,950.0,12.0,Cycling performance,1.0,125.0,,20.0,,2.0,4.0,"{'Na': '1', 'Ni': '0.67', 'Sb': '1', 'O': '2'}"
10.1016/j.jechem.2022.06.037,2022,NaNi0.67SbO2,,950.0,12.0,Cycling performance,200.0,,32.0,20.0,,2.0,4.0,"{'Na': '1', 'Ni': '0.67', 'Sb': '1', 'O': '2'}"
10.1016/j.jechem.2022.06.037,2022,Rb0.01Na0.99Ni0.67SbO2,,950.0,12.0,Cycling performance,200.0,46.0,,20.0,,2.0,4.0,"{'Rb': '0.01', 'Na': '0.99', 'Ni': '0.67', 'Sb': '1', 'O': '2'}"
10.1016/j.jechem.2022.06.037,2022,Rb0.01Na0.99Ni0.67SbO2,,950.0,12.0,Cycling performance,1.0,124.3,,20.0,,2.0,4.0,"{'Rb': '0.01', 'Na': '0.99', 'Ni': '0.67', 'Sb': '1', 'O': '2'}"
10.1016/j.jechem.2022.06.037,2022,Rb0.01Na0.99Ni0.67SbO2,,950.0,12.0,Cycling performance,200.0,,37.0,20.0,,2.0,4.0,"{'Rb': '0.01', 'Na': '0.99', 'Ni': '0.67', 'Sb': '1', 'O': '2'}"
10.1016/j.jechem.2022.06.037,2022,Rb0.05Na0.95Ni0.67SbO2,,950.0,12.0,Cycling performance,200.0,64.0,,20.0,,2.0,4.0,"{'Rb': '0.05', 'Na': '0.95', 'Ni': '0.67', 'Sb': '1', 'O': '2'}"
10.1016/j.jechem.2022.06.037,2022,Rb0.05Na0.95Ni0.67SbO2,,950.0,12.0,Cycling performance,1.0,123.1,,20.0,,2.0,4.0,"{'Rb': '0.05', 'Na': '0.95', 'Ni': '0.67', 'Sb': '1', 'O': '2'}"
10.1016/j.jechem.2022.06.037,2022,Rb0.05Na0.95Ni0.67SbO2,,950.0,12.0,Cycling performance,200.0,,52.0,20.0,,2.0,4.0,"{'Rb': '0.05', 'Na': '0.95', 'Ni': '0.67', 'Sb': '1', 'O': '2'}"
10.1016/j.jechem.2022.06.037,2022,Rb0.1Na0.9Ni0.67SbO2,,950.0,12.0,Cycling performance,200.0,84.0,,20.0,,2.0,4.0,"{'Rb': '0.1', 'Na': '0.9', 'Ni': '0.67', 'Sb': '1', 'O': '2'}"
10.1016/j.jechem.2022.06.037,2022,Rb0.1Na0.9Ni0.67SbO2,,950.0,12.0,Cycling performance,1.0,121.7,,20.0,,2.0,4.0,"{'Rb': '0.1', 'Na': '0.9', 'Ni': '0.67', 'Sb': '1', 'O': '2'}"
10.1016/j.jechem.2022.06.037,2022,Rb0.1Na0.9Ni0.67SbO2,,950.0,12.0,Cycling performance,200.0,,69.0,20.0,,2.0,4.0,"{'Rb': '0.1', 'Na': '0.9', 'Ni': '0.67', 'Sb': '1', 'O': '2'}"
10.1016/j.jechem.2022.06.037,2022,Rb0.12Na0.88Ni0.67SbO2,,950.0,12.0,Cycling performance,200.0,71.0,,20.0,,2.0,4.0,"{'Rb': '0.12', 'Na': '0.88', 'Ni': '0.67', 'Sb': '1', 'O': '2'}"
10.1016/j.jechem.2022.06.037,2022,Rb0.12Na0.88Ni0.67SbO2,,950.0,12.0,Cycling performance,1.0,112.7,,20.0,,2.0,4.0,"{'Rb': '0.12', 'Na': '0.88', 'Ni': '0.67', 'Sb': '1', 'O': '2'}"
10.1016/j.jechem.2022.06.037,2022,Rb0.12Na0.88Ni0.67SbO2,,950.0,12.0,Cycling performance,200.0,,63.0,20.0,,2.0,4.0,"{'Rb': '0.12', 'Na': '0.88', 'Ni': '0.67', 'Sb': '1', 'O': '2'}"
10.1016/j.jechem.2022.06.037,2022,Rb0.1Na0.9Ni0.67Sb0.33O2,,950.0,12.0,Rate performance,,121.0,,20.0,,2.0,4.0,"{'Rb': '0.1', 'Na': '0.9', 'Ni': '0.67', 'Sb': '0.33', 'O': '2'}"
10.1016/j.jechem.2022.06.037,2022,Rb0.1Na0.9Ni0.67Sb0.33O2,,950.0,12.0,Rate performance,,119.0,,40.0,,2.0,4.0,"{'Rb': '0.1', 'Na': '0.9', 'Ni': '0.67', 'Sb': '0.33', 'O': '2'}"
10.1016/j.jechem.2022.06.037,2022,Rb0.1Na0.9Ni0.67Sb0.33O2,,950.0,12.0,Rate performance,,116.0,,100.0,,2.0,4.0,"{'Rb': '0.1', 'Na': '0.9', 'Ni': '0.67', 'Sb': '0.33', 'O': '2'}"
