Repository: harryfyjiswalker/Personal-Projects-2

# Na_ion_independent_research

Data mining: [Huang & Cole (2020)'s](https://www.nature.com/articles/s41597-020-00602-2) database extractor does not extract current, which is needed for reliable comparison of discharge capacities. This is built on by [Guo et al. (2024)](https://pmc.ncbi.nlm.nih.gov/articles/PMC11009284/), whose cathodedataextractor extracts capacity, current, and voltage limits from rate performance data, as well as cyclability data. 

Resulting questions aiming to solve over coming months:
* Can we extend this to include phase composition to inform understanding of the relationship between structure and chemical properties, to build on Maughan et al.

File: Na_ion_independent_research/Data Preprocessing/cathode_mats230911.csv (part 12 of 23)
Doi,Year,Name,Abbreviation,Sintering temperature,Sintering time,Category,Cycle,Capacity,Retention,Current: mAg-1,Current: C,Voltage lower limit,Voltage upper limit,Elements
10.1016/j.jechem.2022.06.037,2022,Rb0.1Na0.9Ni0.67Sb0.33O2,,950.0,12.0,Rate performance,,111.0,,200.0,,2.0,4.0,"{'Rb': '0.1', 'Na': '0.9', 'Ni': '0.67', 'Sb': '0.33', 'O': '2'}"
10.1016/j.jechem.2022.06.037,2022,Rb0.1Na0.9Ni0.67Sb0.33O2,,950.0,12.0,Rate performance,,103.0,,400.0,,2.0,4.0,"{'Rb': '0.1', 'Na': '0.9', 'Ni': '0.67', 'Sb': '0.33', 'O': '2'}"
10.1016/j.jechem.2022.06.037,2022,Rb0.1Na0.9Ni0.67Sb0.33O2,,950.0,12.0,Rate performance,,90.0,,1000.0,,2.0,4.0,"{'Rb': '0.1', 'Na': '0.9', 'Ni': '0.67', 'Sb': '0.33', 'O': '2'}"
10.1016/j.jechem.2022.06.037,2022,Rb0.1Na0.9Ni0.67Sb0.33O2,,950.0,12.0,Rate performance,,76.0,,2000.0,,2.0,4.0,"{'Rb': '0.1', 'Na': '0.9', 'Ni': '0.67', 'Sb': '0.33', 'O': '2'}"
10.1016/j.jechem.2022.06.037,2022,Rb0.1Na0.9Ni0.67Sb0.33O2,,950.0,12.0,Rate performance,,46.0,,5000.0,,2.0,4.0,"{'Rb': '0.1', 'Na': '0.9', 'Ni': '0.67', 'Sb': '0.33', 'O': '2'}"
10.1016/j.jechem.2022.06.037,2022,NaNi0.67SbO2,,950.0,12.0,Rate performance,,74.0,,1000.0,,2.0,4.0,"{'Na': '1', 'Ni': '0.67', 'Sb': '1', 'O': '2'}"
10.1016/j.jechem.2022.06.037,2022,NaNi0.67SbO2,,950.0,12.0,Rate performance,,72.0,,1000.0,,2.0,4.0,"{'Na': '1', 'Ni': '0.67', 'Sb': '1', 'O': '2'}"
10.1016/j.jechem.2022.06.037,2022,NaNi0.67SbO2,,950.0,12.0,Rate performance,,83.0,,1000.0,,2.0,4.0,"{'Na': '1', 'Ni': '0.67', 'Sb': '1', 'O': '2'}"
10.1016/j.jechem.2022.06.037,2022,NaNi0.67SbO2,,950.0,12.0,Rate performance,,93.0,,1000.0,,2.0,4.0,"{'Na': '1', 'Ni': '0.67', 'Sb': '1', 'O': '2'}"
10.1016/j.jechem.2022.06.037,2022,NaNi0.67SbO2,,950.0,12.0,Rate performance,,85.0,,1000.0,,2.0,4.0,"{'Na': '1', 'Ni': '0.67', 'Sb': '1', 'O': '2'}"
10.1016/j.jechem.2022.06.037,2022,NaNi0.67Sb0.33O2,,950.0,12.0,Cycling performance,500.0,,23.0,,,2.0,4.0,"{'Na': '1', 'Ni': '0.67', 'Sb': '0.33', 'O': '2'}"
10.1016/j.jechem.2022.06.037,2022,NaNi0.67Sb0.33O2,,950.0,12.0,Cycling performance,500.0,,32.0,,,2.0,4.0,"{'Na': '1', 'Ni': '0.67', 'Sb': '0.33', 'O': '2'}"
10.1016/j.jechem.2022.06.037,2022,NaNi0.67Sb0.33O2,,950.0,12.0,Cycling performance,500.0,,47.0,,,2.0,4.0,"{'Na': '1', 'Ni': '0.67', 'Sb': '0.33', 'O': '2'}"
10.1016/j.jechem.2022.06.037,2022,NaNi0.67Sb0.33O2,,950.0,12.0,Cycling performance,500.0,,62.0,,,2.0,4.0,"{'Na': '1', 'Ni': '0.67', 'Sb': '0.33', 'O': '2'}"
10.1016/j.jechem.2022.06.037,2022,NaNi0.67Sb0.33O2,,950.0,12.0,Cycling performance,500.0,,52.0,,,2.0,4.0,"{'Na': '1', 'Ni': '0.67', 'Sb': '0.33', 'O': '2'}"
10.1016/j.jechem.2022.09.010,2022,Na0.67MnO2,,950.0,10.0,Rate performance,,79.9,,,5.0,,,"{'Na': '0.67', 'Mn': '1', 'O': '2'}"
10.1016/j.jechem.2022.11.031,2023,O3-NaMn0.5Fe0.5O2,,900.0,15.0,Rate performance,,160.4,,,0.1,1.5,4.5,"{'Na': '1', 'Mn': '0.5', 'Fe': '0.5', 'O': '2'}"
10.1016/j.jechem.2022.11.031,2023,O3-NaMn0.5Fe0.5O2,,900.0,15.0,Rate performance,,148.3,,,0.1,1.5,4.5,"{'Na': '1', 'Mn': '0.5', 'Fe': '0.5', 'O': '2'}"
10.1016/j.jechem.2022.11.031,2023,O3-NaMn0.5Fe0.5O2,,900.0,15.0,Rate performance,,145.9,,,0.1,1.5,4.5,"{'Na': '1', 'Mn': '0.5', 'Fe': '0.5', 'O': '2'}"
10.1016/j.jechem.2022.11.031,2023,O3-NaMn0.5Fe0.5O2,,900.0,15.0,Cycling performance,50.0,,46.7,,1.0,1.5,4.5,"{'Na': '1', 'Mn': '0.5', 'Fe': '0.5', 'O': '2'}"
10.1016/j.jechem.2022.11.031,2023,NaMn0.5Fe0.5O2,,900.0,15.0,Cycling performance,1.0,126.0,,,,1.5,4.5,"{'Na': '1', 'Mn': '0.5', 'Fe': '0.5', 'O': '2'}"
10.1016/j.jechem.2023.02.016,2023,Na0.7Mn0.65Fe0.1Ni0.05Cu0.2O2,NFCNM-0.05,,,Cycling performance,1.0,148.0,,,1.0,2.0,4.2,"{'Na': '0.7', 'Mn': '0.65', 'Fe': '0.1', 'Ni': '0.05', 'Cu': '0.2', 'O': '2'}"
10.1016/j.jechem.2023.02.016,2023,Na0.7Mn0.65Fe0.1Ni0.05Cu0.2O2,NFCNM-0.05,,,Cycling performance,200.0,141.9,,,1.0,2.0,4.2,"{'Na': '0.7', 'Mn': '0.65', 'Fe': '0.1', 'Ni': '0.05', 'Cu': '0.2', 'O': '2'}"
10.1016/j.jechem.2023.02.016,2023,Na0.7Mn0.65Fe0.1Ni0.05Cu0.2O2,NFCNM-0.05,,,Cycling performance,200.0,,95.9,,1.0,2.0,4.2,"{'Na': '0.7', 'Mn': '0.65', 'Fe': '0.1', 'Ni': '0.05', 'Cu': '0.2', 'O': '2'}"
10.1016/j.jechem.2023.02.016,2023,Na0.7Mn0.65Fe0.1Ni0.05Cu0.2O2,NFCNM-0.05,,,Rate performance,,81.0,,,10.0,,,"{'Na': '0.7', 'Mn': '0.65', 'Fe': '0.1', 'Ni': '0.05', 'Cu': '0.2', 'O': '2'}"
10.1016/j.jechem.2023.02.016,2023,Na0.7Mn0.65Fe0.15Cu0.2O2,NFCM,,,Cycling performance,1.0,118.9,,,,2.0,4.2,"{'Na': '0.7', 'Mn': '0.65', 'Fe': '0.15', 'Cu': '0.2', 'O': '2'}"
10.1016/j.jechem.2023.02.016,2023,Na0.7Mn0.65Fe0.12Ni0.03Cu0.2O2,NFCNM-0.03,,,Cycling performance,1.0,133.1,,,,2.0,4.2,"{'Na': '0.7', 'Mn': '0.65', 'Fe': '0.12', 'Ni': '0.03', 'Cu': '0.2', 'O': '2'}"
10.1016/j.jechem.2023.02.016,2023,Na0.7Mn0.65Fe0.1Ni0.05Cu0.2O2,NFCNM-0.05,,,Cycling performance,1.0,142.6,,,,2.0,4.2,"{'Na': '0.7', 'Mn': '0.65', 'Fe': '0.1', 'Ni': '0.05', 'Cu': '0.2', 'O': '2'}"
10.1016/j.jechem.2023.02.016,2023,Na0.7Mn0.65Fe0.07Ni0.08Cu0.2O2,NFCNM-0.08,,,Cycling performance,1.0,156.4,,,,2.0,4.2,"{'Na': '0.7', 'Mn': '0.65', 'Fe': '0.07', 'Ni': '0.08', 'Cu': '0.2', 'O': '2'}"
10.1016/j.jechem.2023.02.016,2023,Na0.7Mn0.65Fe0.15Cu0.2O2,NFCM,,,Cycling performance,50.0,79.8,,,,2.0,4.2,"{'Na': '0.7', 'Mn': '0.65', 'Fe': '0.15', 'Cu': '0.2', 'O': '2'}"
10.1016/j.jechem.2023.02.016,2023,Na0.7Mn0.65Fe0.15Cu0.2O2,NFCM,,,Cycling performance,50.0,,67.1,,,2.0,4.2,"{'Na': '0.7', 'Mn': '0.65', 'Fe': '0.15', 'Cu': '0.2', 'O': '2'}"
10.1016/j.jechem.2023.02.016,2023,Na0.7Mn0.65Fe0.12Ni0.03Cu0.2O2,NFCNM-0.03,,,Cycling performance,50.0,123.0,,,,2.0,4.2,"{'Na': '0.7', 'Mn': '0.65', 'Fe': '0.12', 'Ni': '0.03', 'Cu': '0.2', 'O': '2'}"
10.1016/j.jechem.2023.02.016,2023,Na0.7Mn0.65Fe0.12Ni0.03Cu0.2O2,NFCNM-0.03,,,Cycling performance,50.0,,92.4,,,2.0,4.2,"{'Na': '0.7', 'Mn': '0.65', 'Fe': '0.12', 'Ni': '0.03', 'Cu': '0.2', 'O': '2'}"
10.1016/j.jechem.2023.02.016,2023,Na0.7Mn0.65Fe0.1Ni0.05Cu0.2O2,NFCNM-0.05,,,Cycling performance,50.0,135.9,,,,2.0,4.2,"{'Na': '0.7', 'Mn': '0.65', 'Fe': '0.1', 'Ni': '0.05', 'Cu': '0.2', 'O': '2'}"
10.1016/j.jechem.2023.02.016,2023,Na0.7Mn0.65Fe0.1Ni0.05Cu0.2O2,NFCNM-0.05,,,Cycling performance,50.0,,95.32,,,2.0,4.2,"{'Na': '0.7', 'Mn': '0.65', 'Fe': '0.1', 'Ni': '0.05', 'Cu': '0.2', 'O': '2'}"
10.1016/j.jechem.2023.02.016,2023,Na0.7Mn0.65Fe0.07Ni0.08Cu0.2O2,NFCNM-0.08,,,Cycling performance,50.0,128.5,,,,2.0,4.2,"{'Na': '0.7', 'Mn': '0.65', 'Fe': '0.07', 'Ni': '0.08', 'Cu': '0.2', 'O': '2'}"
10.1016/j.jechem.2023.02.016,2023,Na0.7Mn0.65Fe0.07Ni0.08Cu0.2O2,NFCNM-0.08,,,Cycling performance,1.0,156.3,,,,2.0,4.2,"{'Na': '0.7', 'Mn': '0.65', 'Fe': '0.07', 'Ni': '0.08', 'Cu': '0.2', 'O': '2'}"
10.1016/j.jechem.2023.02.016,2023,Na0.7Mn0.65Fe0.07Ni0.08Cu0.2O2,NFCNM-0.08,,,Cycling performance,50.0,,82.2,,,2.0,4.2,"{'Na': '0.7', 'Mn': '0.65', 'Fe': '0.07', 'Ni': '0.08', 'Cu': '0.2', 'O': '2'}"
10.1016/j.jechem.2023.02.016,2023,Na0.7Mn0.65Fe0.15Cu0.2O2,NFCM,,,Cycling performance,200.0,73.1,,,1.0,2.0,4.2,"{'Na': '0.7', 'Mn': '0.65', 'Fe': '0.15', 'Cu': '0.2', 'O': '2'}"
10.1016/j.jechem.2023.02.016,2023,Na0.7Mn0.65Fe0.15Cu0.2O2,NFCM,,,Cycling performance,1.0,100.1,,,1.0,2.0,4.2,"{'Na': '0.7', 'Mn': '0.65', 'Fe': '0.15', 'Cu': '0.2', 'O': '2'}"
10.1016/j.jechem.2023.02.016,2023,Na0.7Mn0.65Fe0.15Cu0.2O2,NFCM,,,Cycling performance,200.0,,73.0,,1.0,2.0,4.2,"{'Na': '0.7', 'Mn': '0.65', 'Fe': '0.15', 'Cu': '0.2', 'O': '2'}"
10.1016/j.jechem.2023.02.016,2023,Na0.7Mn0.65Fe0.12Ni0.03Cu0.2O2,NFCNM-0.03,,,Cycling performance,200.0,92.4,,,1.0,2.0,4.2,"{'Na': '0.7', 'Mn': '0.65', 'Fe': '0.12', 'Ni': '0.03', 'Cu': '0.2', 'O': '2'}"
10.1016/j.jechem.2023.02.016,2023,Na0.7Mn0.65Fe0.12Ni0.03Cu0.2O2,NFCNM-0.03,,,Cycling performance,1.0,109.0,,,1.0,2.0,4.2,"{'Na': '0.7', 'Mn': '0.65', 'Fe': '0.12', 'Ni': '0.03', 'Cu': '0.2', 'O': '2'}"
10.1016/j.jechem.2023.02.016,2023,Na0.7Mn0.65Fe0.12Ni0.03Cu0.2O2,NFCNM-0.03,,,Cycling performance,200.0,,84.8,,1.0,2.0,4.2,"{'Na': '0.7', 'Mn': '0.65', 'Fe': '0.12', 'Ni': '0.03', 'Cu': '0.2', 'O': '2'}"
10.1016/j.jechem.2023.02.016,2023,Na0.7Mn0.65Fe0.07Ni0.08Cu0.2O2,NFCNM-0.08,,,Cycling performance,200.0,101.9,,,1.0,2.0,4.2,"{'Na': '0.7', 'Mn': '0.65', 'Fe': '0.07', 'Ni': '0.08', 'Cu': '0.2', 'O': '2'}"
10.1016/j.jechem.2023.02.016,2023,Na0.7Mn0.65Fe0.07Ni0.08Cu0.2O2,NFCNM-0.08,,,Cycling performance,1.0,115.3,,,1.0,2.0,4.2,"{'Na': '0.7', 'Mn': '0.65', 'Fe': '0.07', 'Ni': '0.08', 'Cu': '0.2', 'O': '2'}"
10.1016/j.jechem.2023.02.016,2023,Na0.7Mn0.65Fe0.07Ni0.08Cu0.2O2,NFCNM-0.08,,,Cycling performance,200.0,,88.4,,1.0,2.0,4.2,"{'Na': '0.7', 'Mn': '0.65', 'Fe': '0.07', 'Ni': '0.08', 'Cu': '0.2', 'O': '2'}"
10.1016/j.jechem.2023.02.016,2023,Na0.7Mn0.65Fe0.1Ni0.05Cu0.2O2,NFCNM-0.05,,,Cycling performance,1000.0,81.0,,,10.0,2.0,4.2,"{'Na': '0.7', 'Mn': '0.65', 'Fe': '0.1', 'Ni': '0.05', 'Cu': '0.2', 'O': '2'}"
10.1016/j.jechem.2023.02.016,2023,Na0.7Mn0.65Fe0.1Ni0.05Cu0.2O2,NFCNM-0.05,,,Cycling performance,1.0,108.0,,,10.0,2.0,4.2,"{'Na': '0.7', 'Mn': '0.65', 'Fe': '0.1', 'Ni': '0.05', 'Cu': '0.2', 'O': '2'}"
10.1016/j.jechem.2023.02.016,2023,Na0.7Mn0.65Fe0.1Ni0.05Cu0.2O2,NFCNM-0.05,,,Cycling performance,1000.0,,75.0,,10.0,2.0,4.2,"{'Na': '0.7', 'Mn': '0.65', 'Fe': '0.1', 'Ni': '0.05', 'Cu': '0.2', 'O': '2'}"
10.1016/j.jechem.2023.02.016,2023,Na0.7Mn0.65Fe0.1Ni0.05Cu0.2O2,NFCNM-0.05,,,Rate performance,,149.7,,,0.1,2.0,4.2,"{'Na': '0.7', 'Mn': '0.65', 'Fe': '0.1', 'Ni': '0.05', 'Cu': '0.2', 'O': '2'}"
10.1016/j.jechem.2023.02.016,2023,Na0.7Mn0.65Fe0.1Ni0.05Cu0.2O2,NFCNM-0.05,,,Rate performance,,139.2,,,0.3,2.0,4.2,"{'Na': '0.7', 'Mn': '0.65', 'Fe': '0.1', 'Ni': '0.05', 'Cu': '0.2', 'O': '2'}"
10.1016/j.jechem.2023.02.016,2023,Na0.7Mn0.65Fe0.1Ni0.05Cu0.2O2,NFCNM-0.05,,,Rate performance,,131.0,,,0.5,2.0,4.2,"{'Na': '0.7', 'Mn': '0.65', 'Fe': '0.1', 'Ni': '0.05', 'Cu': '0.2', 'O': '2'}"
10.1016/j.jechem.2023.02.016,2023,Na0.7Mn0.65Fe0.1Ni0.05Cu0.2O2,NFCNM-0.05,,,Rate performance,,122.5,,,1.0,2.0,4.2,"{'Na': '0.7', 'Mn': '0.65', 'Fe': '0.1', 'Ni': '0.05', 'Cu': '0.2', 'O': '2'}"
10.1016/j.jechem.2023.02.016,2023,Na0.7Mn0.65Fe0.1Ni0.05Cu0.2O2,NFCNM-0.05,,,Rate performance,,105.9,,,2.0,2.0,4.2,"{'Na': '0.7', 'Mn': '0.65', 'Fe': '0.1', 'Ni': '0.05', 'Cu': '0.2', 'O': '2'}"
10.1016/j.jechem.2023.02.016,2023,Na0.7Mn0.65Fe0.1Ni0.05Cu0.2O2,NFCNM-0.05,,,Rate performance,,99.5,,,3.0,2.0,4.2,"{'Na': '0.7', 'Mn': '0.65', 'Fe': '0.1', 'Ni': '0.05', 'Cu': '0.2', 'O': '2'}"
10.1016/j.jechem.2023.02.016,2023,Na0.7Mn0.65Fe0.1Ni0.05Cu0.2O2,NFCNM-0.05,,,Rate performance,,90.8,,,5.0,2.0,4.2,"{'Na': '0.7', 'Mn': '0.65', 'Fe': '0.1', 'Ni': '0.05', 'Cu': '0.2', 'O': '2'}"
10.1016/j.jechem.2023.02.016,2023,Na0.7Mn0.65Fe0.1Ni0.05Cu0.2O2,NFCNM-0.05,,,Rate performance,,142.5,,,0.1,2.0,4.2,"{'Na': '0.7', 'Mn': '0.65', 'Fe': '0.1', 'Ni': '0.05', 'Cu': '0.2', 'O': '2'}"
10.1016/j.jechem.2023.02.016,2023,Na0.7Mn0.65Fe0.1Ni0.05Cu0.2O2,NFCNM-0.05,,,Cycling performance,200.0,107.9,,,1.0,2.0,4.2,"{'Na': '0.7', 'Mn': '0.65', 'Fe': '0.1', 'Ni': '0.05', 'Cu': '0.2', 'O': '2'}"
10.1016/j.jechem.2023.03.001,2023,P2-Na0.67Mn0.67Ni0.33O2,NaNM,900.0,15.0,Cycling performance,1.0,120.0,,,0.1,2.0,4.5,"{'Na': '0.67', 'Mn': '0.67', 'Ni': '0.33', 'O': '2'}"
10.1016/j.jechem.2023.03.001,2023,P2-Na0.67Mn0.67Ni0.33O2,NaNM,900.0,15.0,Rate performance,,83.3,,,5.0,2.0,4.5,"{'Na': '0.67', 'Mn': '0.67', 'Ni': '0.33', 'O': '2'}"
10.1016/j.jechem.2023.03.001,2023,P2-Na0.67Mn0.67Ni0.33O2,NaNM,900.0,15.0,Cycling performance,50.0,,55.4,,0.1,2.0,4.5,"{'Na': '0.67', 'Mn': '0.67', 'Ni': '0.33', 'O': '2'}"
10.1016/j.jechem.2023.03.001,2023,P2-Na0.67Mn0.67Ni0.33O2,NaNM,900.0,15.0,Cycling performance,100.0,,50.2,,1.0,2.0,4.5,"{'Na': '0.67', 'Mn': '0.67', 'Ni': '0.33', 'O': '2'}"
10.1016/j.jechem.2023.03.001,2023,P2-Na0.67Mn0.67Ni0.33O2,NaNM,900.0,15.0,Cycling performance,100.0,,81.3,,1.0,2.0,4.5,"{'Na': '0.67', 'Mn': '0.67', 'Ni': '0.33', 'O': '2'}"
10.1016/j.jechem.2023.03.014,2023,P2-Na0.79Li0.13Mn0.67Ni0.2O2,Na-LNM,900.0,18.0,Cycling performance,1.0,173.0,,,0.05,1.5,4.5,"{'Na': '0.79', 'Li': '0.13', 'Mn': '0.67', 'Ni': '0.2', 'O': '2'}"
10.1016/j.jechem.2023.03.014,2023,P2-Na0.79Li0.13Mn0.67Ni0.2O2,Na-LNM,900.0,18.0,Rate performance,,100.0,,,5.0,1.5,4.5,"{'Na': '0.79', 'Li': '0.13', 'Mn': '0.67', 'Ni': '0.2', 'O': '2'}"
10.1016/j.jechem.2023.03.014,2023,P2-Na0.79Li0.13Mn0.67Ni0.2O2,Na-LNM,900.0,18.0,Rate performance,,80.0,,,7.0,1.5,4.5,"{'Na': '0.79', 'Li': '0.13', 'Mn': '0.67', 'Ni': '0.2', 'O': '2'}"
10.1016/j.jechem.2023.03.014,2023,P2-Na0.79Li0.13Mn0.67Ni0.2O2,Na-LNM,900.0,18.0,Cycling performance,200.0,32.9,,,,1.5,4.5,"{'Na': '0.79', 'Li': '0.13', 'Mn': '0.67', 'Ni': '0.2', 'O': '2'}"
10.1016/j.jechem.2023.03.014,2023,P2-Na0.79Li0.13Mn0.67Ni0.2O2,Na-LNM,900.0,18.0,Cycling performance,1.0,127.3,,,,1.5,4.5,"{'Na': '0.79', 'Li': '0.13', 'Mn': '0.67', 'Ni': '0.2', 'O': '2'}"
10.1016/j.jechem.2023.03.014,2023,P2-Na0.79Li0.13Mn0.67Ni0.2O2,Na-LNM,900.0,18.0,Cycling performance,200.0,,25.84,,,1.5,4.5,"{'Na': '0.79', 'Li': '0.13', 'Mn': '0.67', 'Ni': '0.2', 'O': '2'}"
10.1016/j.jechem.2023.03.014,2023,P2-Na0.79Li0.13Mn0.67Ni0.2O2,Na-LNM,900.0,18.0,Cycling performance,200.0,103.6,,,,1.5,4.5,"{'Na': '0.79', 'Li': '0.13', 'Mn': '0.67', 'Ni': '0.2', 'O': '2'}"
10.1016/j.jechem.2023.03.014,2023,P2-Na0.79Li0.13Mn0.67Ni0.2O2,Na-LNM,900.0,18.0,Cycling performance,1.0,111.8,,,,1.5,4.5,"{'Na': '0.79', 'Li': '0.13', 'Mn': '0.67', 'Ni': '0.2', 'O': '2'}"
10.1016/j.jechem.2023.03.014,2023,P2-Na0.79Li0.13Mn0.67Ni0.2O2,Na-LNM,900.0,18.0,Cycling performance,200.0,,92.65,,,1.5,4.5,"{'Na': '0.79', 'Li': '0.13', 'Mn': '0.67', 'Ni': '0.2', 'O': '2'}"
10.1016/j.jechem.2023.03.014,2023,P2-Na0.79Li0.13Mn0.67Ni0.2O2,Na-LNM,900.0,18.0,Cycling performance,500.0,80.0,,,5.0,1.5,4.5,"{'Na': '0.79', 'Li': '0.13', 'Mn': '0.67', 'Ni': '0.2', 'O': '2'}"
10.1016/j.jechem.2023.03.014,2023,P2-Na0.79Li0.13Mn0.67Ni0.2O2,Na-LNM,900.0,18.0,Cycling performance,1000.0,60.0,,,5.0,1.5,4.5,"{'Na': '0.79', 'Li': '0.13', 'Mn': '0.67', 'Ni': '0.2', 'O': '2'}"
10.1016/j.jechem.2023.03.014,2023,P2-Na0.79Li0.13Mn0.67Ni0.2O2,Na-LNM,900.0,18.0,Rate performance,,80.0,,,0.3,1.5,4.5,"{'Na': '0.79', 'Li': '0.13', 'Mn': '0.67', 'Ni': '0.2', 'O': '2'}"
10.1016/j.jechem.2023.04.029,2023,NaMn0.33Fe0.33Ni0.33O1.95F0.05,,900.0,12.0,Cycling performance,100.0,86.7,,,10.0,,,"{'Na': '1', 'Mn': '0.33', 'Fe': '0.33', 'Ni': '0.33', 'O': '1.95', 'F': '0.05'}"
10.1016/j.jechem.2023.04.029,2023,NaMn0.33Fe0.33Ni0.33O1.95F0.05,,900.0,12.0,Cycling performance,1.0,103.1,,,10.0,,,"{'Na': '1', 'Mn': '0.33', 'Fe': '0.33', 'Ni': '0.33', 'O': '1.95', 'F': '0.05'}"
10.1016/j.jechem.2023.04.029,2023,NaMn0.33Fe0.33Ni0.33O1.95F0.05,,900.0,12.0,Cycling performance,100.0,,84.1,,10.0,,,"{'Na': '1', 'Mn': '0.33', 'Fe': '0.33', 'Ni': '0.33', 'O': '1.95', 'F': '0.05'}"
10.1016/j.jelechem.2020.114600,2020,Na0.57CoO2,,600.0,2.0,Rate performance,,68.0,,,0.7,,,"{'Na': '0.57', 'Co': '1', 'O': '2'}"
10.1016/j.jelechem.2020.114600,2020,Na0.57CoO2,,600.0,2.0,Rate performance,,57.0,,,0.7,,,"{'Na': '0.57', 'Co': '1', 'O': '2'}"
10.1016/j.jelechem.2020.114600,2020,Na0.57CoO2,,600.0,2.0,Cycling performance,1000.0,,79.0,,7.0,0.0,1.8,"{'Na': '0.57', 'Co': '1', 'O': '2'}"
10.1016/j.jelechem.2020.114600,2020,Na0.57CoO2,,600.0,2.0,Cycling performance,1.0,68.0,,,,0.0,1.8,"{'Na': '0.57', 'Co': '1', 'O': '2'}"
10.1016/j.jelechem.2020.114600,2020,Na0.57CoO2,,600.0,2.0,Cycling performance,5.0,47.0,,,,0.0,1.8,"{'Na': '0.57', 'Co': '1', 'O': '2'}"
10.1016/j.jelechem.2020.114600,2020,Na0.57CoO2,,600.0,2.0,Cycling performance,1.0,319.7,,,,0.0,1.8,"{'Na': '0.57', 'Co': '1', 'O': '2'}"
10.1016/j.jelechem.2020.114600,2020,Na0.57CoO2,,600.0,2.0,Cycling performance,5.0,,14.7,,,0.0,1.8,"{'Na': '0.57', 'Co': '1', 'O': '2'}"
10.1016/j.jelechem.2020.114600,2020,Na0.57CoO2,,600.0,2.0,Cycling performance,5.0,,17.1,,,0.0,1.8,"{'Na': '0.57', 'Co': '1', 'O': '2'}"
10.1016/j.jelechem.2020.114600,2020,Na0.57CoO2,,600.0,2.0,Cycling performance,1.0,50.0,,,0.7,0.0,1.8,"{'Na': '0.57', 'Co': '1', 'O': '2'}"
10.1016/j.jelechem.2020.114600,2020,Na0.57CoO2,,600.0,2.0,Rate performance,,26.0,,,7.0,0.0,1.8,"{'Na': '0.57', 'Co': '1', 'O': '2'}"
10.1016/j.jelechem.2020.114600,2020,Na0.57CoO2,,600.0,2.0,Rate performance,,24.0,,,34.0,0.0,1.8,"{'Na': '0.57', 'Co': '1', 'O': '2'}"
10.1016/j.jelechem.2020.114600,2020,Na0.57CoO2,,600.0,2.0,Rate performance,,68.0,,,0.7,0.0,1.8,"{'Na': '0.57', 'Co': '1', 'O': '2'}"
10.1016/j.jelechem.2020.114600,2020,Na0.57CoO2,,600.0,2.0,Rate performance,,57.0,,,0.7,0.0,1.8,"{'Na': '0.57', 'Co': '1', 'O': '2'}"
10.1016/j.jelechem.2020.114600,2020,Na0.57CoO2,,600.0,2.0,Rate performance,,23.0,,,34.0,0.0,1.8,"{'Na': '0.57', 'Co': '1', 'O': '2'}"
10.1016/j.jelechem.2020.114600,2020,Na0.57CoO2,,600.0,2.0,Rate performance,,22.0,,,34.0,0.0,1.8,"{'Na': '0.57', 'Co': '1', 'O': '2'}"
10.1016/j.jelechem.2020.114834,2021,NaLi0.2Ti0.1Mn0.7O2,,730.0,20.0,Rate performance,,163.0,,,0.1,1.5,4.0,"{'Na': '1', 'Li': '0.2', 'Ti': '0.1', 'Mn': '0.7', 'O': '2'}"
10.1016/j.jelechem.2020.114834,2021,NaLi0.2Ti0.1Mn0.7O2,,730.0,20.0,Rate performance,,100.0,,,1.0,1.5,4.0,"{'Na': '1', 'Li': '0.2', 'Ti': '0.1', 'Mn': '0.7', 'O': '2'}"
10.1016/j.jelechem.2020.114834,2021,NaLi0.2Ti0.1Mn0.7O2,,730.0,20.0,Cycling performance,1.0,86.0,,,,1.5,4.0,"{'Na': '1', 'Li': '0.2', 'Ti': '0.1', 'Mn': '0.7', 'O': '2'}"
10.1016/j.jelechem.2020.114834,2021,NaLi0.2Ti0.1Mn0.7O2,,730.0,20.0,Cycling performance,1.0,146.0,,,,1.5,4.0,"{'Na': '1', 'Li': '0.2', 'Ti': '0.1', 'Mn': '0.7', 'O': '2'}"
10.1016/j.jelechem.2020.114834,2021,NaLi0.2Ti0.1Mn0.7O2,,730.0,20.0,Cycling performance,5.0,159.0,,,,1.5,4.0,"{'Na': '1', 'Li': '0.2', 'Ti': '0.1', 'Mn': '0.7', 'O': '2'}"
10.1016/j.jelechem.2020.114834,2021,NaLi0.2Ti0.1Mn0.7O2,,730.0,20.0,Cycling performance,5.0,149.0,,,,1.5,4.0,"{'Na': '1', 'Li': '0.2', 'Ti': '0.1', 'Mn': '0.7', 'O': '2'}"
10.1016/j.jelechem.2020.114834,2021,NaLi0.2Ti0.1Mn0.7O2,,730.0,20.0,Cycling performance,10.0,156.0,,,,1.5,4.0,"{'Na': '1', 'Li': '0.2', 'Ti': '0.1', 'Mn': '0.7', 'O': '2'}"
10.1016/j.jelechem.2020.114834,2021,NaLi0.2Ti0.1Mn0.7O2,,730.0,20.0,Cycling performance,10.0,148.0,,,,1.5,4.0,"{'Na': '1', 'Li': '0.2', 'Ti': '0.1', 'Mn': '0.7', 'O': '2'}"
10.1016/j.jelechem.2020.114834,2021,NaLi0.2Ti0.1Mn0.7O2,,730.0,20.0,Rate performance,,161.0,,,0.1,1.5,4.0,"{'Na': '1', 'Li': '0.2', 'Ti': '0.1', 'Mn': '0.7', 'O': '2'}"
10.1016/j.jelechem.2020.114834,2021,NaLi0.2Ti0.1Mn0.7O2,,730.0,20.0,Rate performance,,138.0,,,0.2,1.5,4.0,"{'Na': '1', 'Li': '0.2', 'Ti': '0.1', 'Mn': '0.7', 'O': '2'}"
10.1016/j.jelechem.2020.114834,2021,NaLi0.2Ti0.1Mn0.7O2,,730.0,20.0,Rate performance,,121.0,,,0.5,1.5,4.0,"{'Na': '1', 'Li': '0.2', 'Ti': '0.1', 'Mn': '0.7', 'O': '2'}"
10.1016/j.jelechem.2020.114834,2021,NaLi0.2Ti0.1Mn0.7O2,,730.0,20.0,Rate performance,,101.0,,,1.0,1.5,4.0,"{'Na': '1', 'Li': '0.2', 'Ti': '0.1', 'Mn': '0.7', 'O': '2'}"
10.1016/j.jelechem.2020.114834,2021,NaLi0.2Ti0.1Mn0.7O2,,730.0,20.0,Cycling performance,1.0,155.0,,,0.1,1.5,4.0,"{'Na': '1', 'Li': '0.2', 'Ti': '0.1', 'Mn': '0.7', 'O': '2'}"
10.1016/j.jelechem.2020.114834,2021,NaLi0.2Ti0.1Mn0.7O2,,730.0,20.0,Cycling performance,50.0,134.0,,,,1.5,4.0,"{'Na': '1', 'Li': '0.2', 'Ti': '0.1', 'Mn': '0.7', 'O': '2'}"
10.1016/j.jelechem.2020.114834,2021,NaLi0.2Ti0.1Mn0.7O2,,730.0,20.0,Cycling performance,1.0,148.9,,,,1.5,4.0,"{'Na': '1', 'Li': '0.2', 'Ti': '0.1', 'Mn': '0.7', 'O': '2'}"
10.1016/j.jelechem.2020.114834,2021,NaLi0.2Ti0.1Mn0.7O2,,730.0,20.0,Cycling performance,50.0,,90.0,,,1.5,4.0,"{'Na': '1', 'Li': '0.2', 'Ti': '0.1', 'Mn': '0.7', 'O': '2'}"
10.1016/j.jelechem.2020.114834,2021,NaLi0.2Ti0.1Mn0.7O2,,730.0,20.0,Rate performance,,101.0,,,0.1,1.5,4.0,"{'Na': '1', 'Li': '0.2', 'Ti': '0.1', 'Mn': '0.7', 'O': '2'}"
10.1016/j.jelechem.2020.114834,2021,P2-Na0.7MnO2,,730.0,20.0,Rate performance,,115.0,,,0.1,1.5,4.0,"{'Na': '0.7', 'Mn': '1', 'O': '2'}"
10.1016/j.jelechem.2020.114834,2021,P2-Na0.8Li0.12Mn0.66Ni0.22O2,,730.0,20.0,Rate performance,,110.0,,,0.1,1.5,4.0,"{'Na': '0.8', 'Li': '0.12', 'Mn': '0.66', 'Ni': '0.22', 'O': '2'}"
10.1016/j.jelechem.2022.116301,2022,O-NaMn0.2Fe0.6Ni0.2O2,NNMF,900.0,12.0,Cycling performance,100.0,,68.4,,,2.0,4.5,"{'Na': '1', 'Mn': '0.2', 'Fe': '0.6', 'Ni': '0.2', 'O': '2'}"
10.1016/j.jelechem.2022.116301,2022,C-NaMn0.2Fe0.6Ni0.2O2,NNMF,900.0,12.0,Cycling performance,100.0,,81.8,,,2.0,4.5,"{'Na': '1', 'Mn': '0.2', 'Fe': '0.6', 'Ni': '0.2', 'O': '2'}"
10.1016/j.jelechem.2022.116301,2022,C-NaMn0.2Fe0.6Ni0.2O2,NNMF,900.0,12.0,Cycling performance,100.0,,68.4,,,2.0,4.5,"{'Na': '1', 'Mn': '0.2', 'Fe': '0.6', 'Ni': '0.2', 'O': '2'}"
10.1016/j.jelechem.2022.116378,2022,Na0.8Li0.2Mn0.67Ni0.33O2,,900.0,10.0,Rate performance,,132.5,,,0.1,,,"{'Na': '0.8', 'Li': '0.2', 'Mn': '0.67', 'Ni': '0.33', 'O': '2'}"
10.1016/j.jelechem.2022.116378,2022,Na0.8Li0.2Mn0.67Ni0.33O2,,900.0,10.0,Rate performance,,70.1,,,20.0,,,"{'Na': '0.8', 'Li': '0.2', 'Mn': '0.67', 'Ni': '0.33', 'O': '2'}"
10.1016/j.jelechem.2022.116378,2022,Na0.8Li0.2Mn0.67Ni0.33O2,,900.0,10.0,Cycling performance,120.0,,80.1,,,2.0,4.3,"{'Na': '0.8', 'Li': '0.2', 'Mn': '0.67', 'Ni': '0.33', 'O': '2'}"
10.1016/j.jelechem.2022.116378,2022,Na0.67Mn0.67Ni0.33O2,,900.0,10.0,Cycling performance,1.0,145.2,,,,2.0,4.3,"{'Na': '0.67', 'Mn': '0.67', 'Ni': '0.33', 'O': '2'}"
10.1016/j.jelechem.2022.116378,2022,Na0.67Mn0.67Ni0.33O2,,900.0,10.0,Cycling performance,1.0,127.8,,,,2.0,4.3,"{'Na': '0.67', 'Mn': '0.67', 'Ni': '0.33', 'O': '2'}"
10.1016/j.jelechem.2022.116378,2022,Na0.67Mn0.67Ni0.33O2,,900.0,10.0,Cycling performance,1.0,132.5,,,,2.0,4.3,"{'Na': '0.67', 'Mn': '0.67', 'Ni': '0.33', 'O': '2'}"
10.1016/j.jelechem.2022.116378,2022,Na0.67Mn0.67Ni0.33O2,,900.0,10.0,Cycling performance,1.0,131.6,,,,2.0,4.3,"{'Na': '0.67', 'Mn': '0.67', 'Ni': '0.33', 'O': '2'}"
10.1016/j.jelechem.2022.116378,2022,Na0.67Mn0.67Ni0.33O2,,900.0,10.0,Cycling performance,1.0,124.2,,,,2.0,4.3,"{'Na': '0.67', 'Mn': '0.67', 'Ni': '0.33', 'O': '2'}"
10.1016/j.jelechem.2022.116378,2022,Na0.8Li0.2Mn0.67Ni0.33O2,,900.0,10.0,Cycling performance,1.0,70.1,,,20.0,2.0,4.3,"{'Na': '0.8', 'Li': '0.2', 'Mn': '0.67', 'Ni': '0.33', 'O': '2'}"
10.1016/j.jelechem.2022.116378,2022,Na0.8Li0.2Mn0.67Ni0.33O2,,900.0,10.0,Cycling performance,1.0,124.6,,,0.1,2.0,4.3,"{'Na': '0.8', 'Li': '0.2', 'Mn': '0.67', 'Ni': '0.33', 'O': '2'}"
10.1016/j.jelechem.2022.116378,2022,Na0.8Li0.2Mn0.67Ni0.33O2,,900.0,10.0,Cycling performance,70.0,117.1,,,0.1,2.0,4.3,"{'Na': '0.8', 'Li': '0.2', 'Mn': '0.67', 'Ni': '0.33', 'O': '2'}"
10.1016/j.jelechem.2022.116378,2022,Na0.8Li0.2Mn0.67Ni0.33O2,,900.0,10.0,Cycling performance,70.0,,94.0,,0.1,2.0,4.3,"{'Na': '0.8', 'Li': '0.2', 'Mn': '0.67', 'Ni': '0.33', 'O': '2'}"
10.1016/j.jelechem.2022.116378,2022,Na0.67Mn0.67Ni0.33O2,,900.0,10.0,Cycling performance,120.0,,80.1,,,2.0,4.3,"{'Na': '0.67', 'Mn': '0.67', 'Ni': '0.33', 'O': '2'}"
10.1016/j.jelechem.2022.116378,2022,Na0.67Mn0.67Ni0.33O2,,900.0,10.0,Cycling performance,120.0,,38.6,,,2.0,4.3,"{'Na': '0.67', 'Mn': '0.67', 'Ni': '0.33', 'O': '2'}"
10.1016/j.jelechem.2022.116378,2022,Na0.67Mn0.67Ni0.33O2,,900.0,10.0,Cycling performance,200.0,,25.2,,0.1,2.0,4.3,"{'Na': '0.67', 'Mn': '0.67', 'Ni': '0.33', 'O': '2'}"
10.1016/j.jelechem.2022.116378,2022,Na0.8Li0.2Mn0.67Ni0.33O2,,900.0,10.0,Cycling performance,200.0,,61.5,,0.1,2.0,4.3,"{'Na': '0.8', 'Li': '0.2', 'Mn': '0.67', 'Ni': '0.33', 'O': '2'}"
10.1016/j.jelechem.2022.116378,2022,Na0.8Li0.2Mn0.67Ni0.33O2,,900.0,10.0,Rate performance,,132.5,,,0.1,2.0,4.3,"{'Na': '0.8', 'Li': '0.2', 'Mn': '0.67', 'Ni': '0.33', 'O': '2'}"
10.1016/j.jelechem.2022.116378,2022,Na0.8Li0.2Mn0.67Ni0.33O2,,900.0,10.0,Rate performance,,70.1,,,20.0,2.0,4.3,"{'Na': '0.8', 'Li': '0.2', 'Mn': '0.67', 'Ni': '0.33', 'O': '2'}"
10.1016/j.jelechem.2023.117222,2023,Na0.9Mn0.5Fe0.5O2,NFM,,,Cycling performance,1.0,118.0,,15.0,,2.0,4.4,"{'Na': '0.9', 'Mn': '0.5', 'Fe': '0.5', 'O': '2'}"
10.1016/j.jelechem.2023.117222,2023,Na0.9Mn0.45Fe0.5Ni0.05O2,NFNM,,,Cycling performance,1.0,148.0,,15.0,,2.0,4.4,"{'Na': '0.9', 'Mn': '0.45', 'Fe': '0.5', 'Ni': '0.05', 'O': '2'}"
10.1016/j.jelechem.2023.117222,2023,Na0.9Mn0.45Fe0.5Ni0.05O2,NFNM,,,Cycling performance,200.0,,74.0,450.0,,1.9,4.2,"{'Na': '0.9', 'Mn': '0.45', 'Fe': '0.5', 'Ni': '0.05', 'O': '2'}"
10.1016/j.jelechem.2023.117222,2023,Na0.9Mn0.5Fe0.5O2,NFM,,,Cycling performance,200.0,,57.0,150.0,,1.9,4.2,"{'Na': '0.9', 'Mn': '0.5', 'Fe': '0.5', 'O': '2'}"
10.1016/j.jelechem.2023.117222,2023,Na0.9Mn0.5Fe0.5O2,NFM,,,Cycling performance,80.0,,55.0,,,1.9,4.2,"{'Na': '0.9', 'Mn': '0.5', 'Fe': '0.5', 'O': '2'}"
10.1016/j.jelechem.2023.117222,2023,Na0.9Mn0.45Fe0.5Ni0.05O2,NFNM,,,Cycling performance,80.0,,68.0,,,1.9,4.2,"{'Na': '0.9', 'Mn': '0.45', 'Fe': '0.5', 'Ni': '0.05', 'O': '2'}"
10.1016/j.jelechem.2023.117222,2023,Na0.9Mn0.45Fe0.5Ni0.05O2,NFNM,,,Cycling performance,1.0,128.0,,,,1.9,4.2,"{'Na': '0.9', 'Mn': '0.45', 'Fe': '0.5', 'Ni': '0.05', 'O': '2'}"
10.1016/j.jelechem.2023.117222,2023,Na0.9Mn0.5Fe0.5O2,NFM,,,Cycling performance,1.0,110.0,,,,1.9,4.2,"{'Na': '0.9', 'Mn': '0.5', 'Fe': '0.5', 'O': '2'}"
10.1016/j.jelechem.2023.117222,2023,Na0.9Mn0.45Fe0.5Ni0.05O2,NFNM,,,Cycling performance,200.0,,75.0,,,1.9,4.2,"{'Na': '0.9', 'Mn': '0.45', 'Fe': '0.5', 'Ni': '0.05', 'O': '2'}"
10.1016/j.jelechem.2023.117222,2023,Na0.9Mn0.5Fe0.5O2,NFM,,,Cycling performance,1.0,120.0,,,0.1,1.9,4.2,"{'Na': '0.9', 'Mn': '0.5', 'Fe': '0.5', 'O': '2'}"
10.1016/j.jelechem.2023.117222,2023,Na0.9Mn0.5Fe0.5O2,NFM,,,Cycling performance,10.0,80.4,,,0.1,1.9,4.2,"{'Na': '0.9', 'Mn': '0.5', 'Fe': '0.5', 'O': '2'}"
10.1016/j.jelechem.2023.117222,2023,Na0.9Mn0.5Fe0.5O2,NFM,,,Cycling performance,10.0,,67.0,,0.1,1.9,4.2,"{'Na': '0.9', 'Mn': '0.5', 'Fe': '0.5', 'O': '2'}"
10.1016/j.jelechem.2023.117222,2023,Na0.9Mn0.45Fe0.5Ni0.05O2,NFNM,,,Rate performance,,148.0,,,0.05,1.9,4.2,"{'Na': '0.9', 'Mn': '0.45', 'Fe': '0.5', 'Ni': '0.05', 'O': '2'}"
10.1016/j.jelechem.2023.117222,2023,Na0.9Mn0.45Fe0.5Ni0.05O2,NFNM,,,Rate performance,,120.0,,,0.05,1.9,4.2,"{'Na': '0.9', 'Mn': '0.45', 'Fe': '0.5', 'Ni': '0.05', 'O': '2'}"
10.1016/j.jiec.2021.07.021,2021,O3-NaTi0.6Co0.1Ni0.3O2,NTNC,900.0,12.0,Cycling performance,50.0,108.0,,,0.1,,,"{'Na': '1', 'Ti': '0.6', 'Co': '0.1', 'Ni': '0.3', 'O': '2'}"
10.1016/j.jiec.2021.07.021,2021,P2-NaTi0.6Co0.1Ni0.3O2,NTNC,900.0,12.0,Cycling performance,50.0,96.0,,,0.1,,,"{'Na': '1', 'Ti': '0.6', 'Co': '0.1', 'Ni': '0.3', 'O': '2'}"
10.1016/j.jiec.2021.07.021,2021,O3-NaTi0.6Co0.1Ni0.3O2,NTNC,900.0,12.0,Cycling performance,50.0,,81.4,,,0.01,2.5,"{'Na': '1', 'Ti': '0.6', 'Co': '0.1', 'Ni': '0.3', 'O': '2'}"
10.1016/j.jiec.2021.07.021,2021,P2-NaTi0.6Co0.1Ni0.3O2,NTNC,900.0,12.0,Cycling performance,50.0,,76.0,,,0.01,2.5,"{'Na': '1', 'Ti': '0.6', 'Co': '0.1', 'Ni': '0.3', 'O': '2'}"
10.1016/j.jiec.2021.07.021,2021,O3-NaTi0.6Co0.1Ni0.3O2,NTNC,900.0,12.0,Cycling performance,1.0,380.0,,,,0.01,2.5,"{'Na': '1', 'Ti': '0.6', 'Co': '0.1', 'Ni': '0.3', 'O': '2'}"
10.1016/j.jiec.2021.07.021,2021,P2-NaTi0.6Co0.1Ni0.3O2,NTNC,900.0,12.0,Cycling performance,1.0,304.0,,,,0.01,2.5,"{'Na': '1', 'Ti': '0.6', 'Co': '0.1', 'Ni': '0.3', 'O': '2'}"
10.1016/j.jiec.2021.07.021,2021,O3-NaTi0.6Co0.1Ni0.3O2,NTNC,900.0,12.0,Cycling performance,2.0,108.0,,,,0.01,2.5,"{'Na': '1', 'Ti': '0.6', 'Co': '0.1', 'Ni': '0.3', 'O': '2'}"
10.1016/j.jiec.2021.07.021,2021,P2-NaTi0.6Co0.1Ni0.3O2,NTNC,900.0,12.0,Cycling performance,20.0,103.0,,,,0.01,2.5,"{'Na': '1', 'Ti': '0.6', 'Co': '0.1', 'Ni': '0.3', 'O': '2'}"
10.1016/j.jiec.2021.07.021,2021,O3-NaTi0.6Ni0.4O2,NTN,900.0,12.0,Cycling performance,2.0,103.0,,,,2.0,4.0,"{'Na': '1', 'Ti': '0.6', 'Ni': '0.4', 'O': '2'}"
10.1016/j.jiec.2021.07.021,2021,P2-NaTi0.6Ni0.4O2,NTN,900.0,12.0,Cycling performance,2.0,90.0,,,,2.0,4.0,"{'Na': '1', 'Ti': '0.6', 'Ni': '0.4', 'O': '2'}"
10.1016/j.jiec.2021.07.021,2021,O3-NaTi0.6Co0.1Ni0.3O2,NTNC,900.0,12.0,Rate performance,,108.0,,,0.1,2.0,4.0,"{'Na': '1', 'Ti': '0.6', 'Co': '0.1', 'Ni': '0.3', 'O': '2'}"
10.1016/j.jiec.2021.07.021,2021,O3-NaTi0.6Co0.1Ni0.3O2,NTNC,900.0,12.0,Rate performance,,103.0,,,0.2,2.0,4.0,"{'Na': '1', 'Ti': '0.6', 'Co': '0.1', 'Ni': '0.3', 'O': '2'}"
10.1016/j.jiec.2021.07.021,2021,O3-NaTi0.6Co0.1Ni0.3O2,NTNC,900.0,12.0,Rate performance,,95.0,,,0.5,2.0,4.0,"{'Na': '1', 'Ti': '0.6', 'Co': '0.1', 'Ni': '0.3', 'O': '2'}"
10.1016/j.jiec.2021.07.021,2021,O3-NaTi0.6Co0.1Ni0.3O2,NTNC,900.0,12.0,Rate performance,,85.0,,,1.0,2.0,4.0,"{'Na': '1', 'Ti': '0.6', 'Co': '0.1', 'Ni': '0.3', 'O': '2'}"
10.1016/j.jiec.2021.07.021,2021,O3-NaTi0.6Co0.1Ni0.3O2,NTNC,900.0,12.0,Rate performance,,75.0,,,2.0,2.0,4.0,"{'Na': '1', 'Ti': '0.6', 'Co': '0.1', 'Ni': '0.3', 'O': '2'}"
10.1016/j.jiec.2021.07.021,2021,O3-NaTi0.6Co0.1Ni0.3O2,NTNC,900.0,12.0,Rate performance,,62.0,,,5.0,2.0,4.0,"{'Na': '1', 'Ti': '0.6', 'Co': '0.1', 'Ni': '0.3', 'O': '2'}"
10.1016/j.jiec.2021.07.021,2021,P2-NaTi0.6Co0.1Ni0.3O2,NTNC,900.0,12.0,Rate performance,,96.0,,,0.1,2.0,4.0,"{'Na': '1', 'Ti': '0.6', 'Co': '0.1', 'Ni': '0.3', 'O': '2'}"
10.1016/j.jiec.2021.07.021,2021,P2-NaTi0.6Co0.1Ni0.3O2,NTNC,900.0,12.0,Rate performance,,91.0,,,0.2,2.0,4.0,"{'Na': '1', 'Ti': '0.6', 'Co': '0.1', 'Ni': '0.3', 'O': '2'}"
10.1016/j.jiec.2021.07.021,2021,P2-NaTi0.6Co0.1Ni0.3O2,NTNC,900.0,12.0,Rate performance,,82.0,,,0.5,2.0,4.0,"{'Na': '1', 'Ti': '0.6', 'Co': '0.1', 'Ni': '0.3', 'O': '2'}"
10.1016/j.jiec.2021.07.021,2021,P2-NaTi0.6Co0.1Ni0.3O2,NTNC,900.0,12.0,Rate performance,,71.0,,,1.0,2.0,4.0,"{'Na': '1', 'Ti': '0.6', 'Co': '0.1', 'Ni': '0.3', 'O': '2'}"
10.1016/j.jiec.2021.07.021,2021,P2-NaTi0.6Co0.1Ni0.3O2,NTNC,900.0,12.0,Rate performance,,61.0,,,2.0,2.0,4.0,"{'Na': '1', 'Ti': '0.6', 'Co': '0.1', 'Ni': '0.3', 'O': '2'}"
10.1016/j.jiec.2021.07.021,2021,P2-NaTi0.6Co0.1Ni0.3O2,NTNC,900.0,12.0,Rate performance,,47.0,,,5.0,2.0,4.0,"{'Na': '1', 'Ti': '0.6', 'Co': '0.1', 'Ni': '0.3', 'O': '2'}"
10.1016/j.jiec.2021.07.021,2021,O3-NaTi0.6Co0.1Ni0.3O2,NTNC,900.0,12.0,Rate performance,,103.0,,,0.1,2.0,4.0,"{'Na': '1', 'Ti': '0.6', 'Co': '0.1', 'Ni': '0.3', 'O': '2'}"
10.1016/j.jiec.2021.07.021,2021,O3-NaTi0.6Co0.1Ni0.3O2,NTNC,900.0,12.0,Rate performance,,90.0,,,0.1,2.0,4.0,"{'Na': '1', 'Ti': '0.6', 'Co': '0.1', 'Ni': '0.3', 'O': '2'}"
10.1016/j.jiec.2022.12.015,2023,NaCrO2,,900.0,3.0,Cycling performance,1.0,115.8,,1000.0,,2.0,3.6,"{'Na': '1', 'Cr': '1', 'O': '2'}"
10.1016/j.jiec.2022.12.015,2023,NaCrO2,,900.0,3.0,Cycling performance,500.0,100.7,,1000.0,,2.0,3.6,"{'Na': '1', 'Cr': '1', 'O': '2'}"
10.1016/j.jiec.2022.12.015,2023,NaCrO2,,900.0,3.0,Cycling performance,500.0,,87.0,1000.0,,2.0,3.6,"{'Na': '1', 'Cr': '1', 'O': '2'}"
10.1016/j.jiec.2022.12.015,2023,NaCrO2,,900.0,3.0,Rate performance,,111.4,,4000.0,,,,"{'Na': '1', 'Cr': '1', 'O': '2'}"
10.1016/j.jiec.2022.12.015,2023,NaCrO2,,900.0,3.0,Cycling performance,200.0,102.5,,100.0,,2.0,3.6,"{'Na': '1', 'Cr': '1', 'O': '2'}"
10.1016/j.jiec.2022.12.015,2023,NaCrO2,,900.0,3.0,Cycling performance,200.0,109.7,,100.0,,2.0,3.6,"{'Na': '1', 'Cr': '1', 'O': '2'}"
10.1016/j.jiec.2022.12.015,2023,NaCrO2,,900.0,3.0,Rate performance,,111.4,,4000.0,,2.0,3.6,"{'Na': '1', 'Cr': '1', 'O': '2'}"
10.1016/j.jmst.2019.01.010,2019,Na0.67Mn0.33Ni0.33Sn0.33O2,,950.0,15.0,Rate performance,,65.0,,10.0,,2.5,4.1,"{'Na': '0.67', 'Mn': '0.33', 'Ni': '0.33', 'Sn': '0.33', 'O': '2'}"
10.1016/j.jmst.2019.01.010,2019,Na0.67Mn0.33Ni0.33Sn0.33O2,,950.0,15.0,Rate performance,,61.0,,20.0,,2.5,4.1,"{'Na': '0.67', 'Mn': '0.33', 'Ni': '0.33', 'Sn': '0.33', 'O': '2'}"
10.1016/j.jmst.2019.01.010,2019,Na0.67Mn0.33Ni0.33Sn0.33O2,,950.0,15.0,Rate performance,,56.0,,50.0,,2.5,4.1,"{'Na': '0.67', 'Mn': '0.33', 'Ni': '0.33', 'Sn': '0.33', 'O': '2'}"
10.1016/j.jmst.2019.01.010,2019,Na0.67Mn0.33Ni0.33Sn0.33O2,,950.0,15.0,Rate performance,,53.0,,100.0,,2.5,4.1,"{'Na': '0.67', 'Mn': '0.33', 'Ni': '0.33', 'Sn': '0.33', 'O': '2'}"
10.1016/j.jmst.2019.01.010,2019,Na0.67Mn0.33Ni0.33Sn0.33O2,,950.0,15.0,Rate performance,,50.0,,200.0,,2.5,4.1,"{'Na': '0.67', 'Mn': '0.33', 'Ni': '0.33', 'Sn': '0.33', 'O': '2'}"
10.1016/j.jmst.2019.01.010,2019,Na0.67Mn0.33Ni0.33Sn0.33O2,,950.0,15.0,Cycling performance,100.0,,89.3,,,2.5,4.1,"{'Na': '0.67', 'Mn': '0.33', 'Ni': '0.33', 'Sn': '0.33', 'O': '2'}"
10.1016/j.jmst.2020.06.055,2021,P2-Na0.67Ti0.15Mn0.52Ni0.33O2,NNMTO,900.0,12.0,Cycling performance,1.0,89.6,,750.0,,,,"{'Na': '0.67', 'Ti': '0.15', 'Mn': '0.52', 'Ni': '0.33', 'O': '2'}"
10.1016/j.jmst.2020.06.055,2021,P2-Na0.67Ti0.15Mn0.52Ni0.33O2,NNMTO,900.0,12.0,Cycling performance,200.0,79.5,,750.0,,,,"{'Na': '0.67', 'Ti': '0.15', 'Mn': '0.52', 'Ni': '0.33', 'O': '2'}"
10.1016/j.jmst.2020.06.055,2021,P2-Na0.67Ti0.15Mn0.52Ni0.33O2,NNMTO,900.0,12.0,Cycling performance,200.0,,88.78,750.0,,,,"{'Na': '0.67', 'Ti': '0.15', 'Mn': '0.52', 'Ni': '0.33', 'O': '2'}"
10.1016/j.jmst.2020.06.055,2021,P2-Na0.67Ti0.15Mn0.52Ni0.33O2,NNMTO,900.0,12.0,Rate performance,,111.8,,150.0,,,,"{'Na': '0.67', 'Ti': '0.15', 'Mn': '0.52', 'Ni': '0.33', 'O': '2'}"
10.1016/j.jmst.2020.06.055,2021,P2-Na0.67Ti0.15Mn0.52Ni0.33O2,NNMTO,900.0,12.0,Rate performance,,108.4,,300.0,,,,"{'Na': '0.67', 'Ti': '0.15', 'Mn': '0.52', 'Ni': '0.33', 'O': '2'}"
10.1016/j.jmst.2020.06.055,2021,P2-Na0.67Ti0.15Mn0.52Ni0.33O2,NNMTO,900.0,12.0,Rate performance,,96.5,,450.0,,,,"{'Na': '0.67', 'Ti': '0.15', 'Mn': '0.52', 'Ni': '0.33', 'O': '2'}"
10.1016/j.jmst.2020.06.055,2021,P2-Na0.67Ti0.15Mn0.52Ni0.33O2,NNMTO,900.0,12.0,Rate performance,,89.6,,750.0,,,,"{'Na': '0.67', 'Ti': '0.15', 'Mn': '0.52', 'Ni': '0.33', 'O': '2'}"
10.1016/j.jmst.2020.06.055,2021,P2-Na0.67Mn0.67Ni0.33O2,NNMO,900.0,12.0,Rate performance,,133.2,,15.0,,,,"{'Na': '0.67', 'Mn': '0.67', 'Ni': '0.33', 'O': '2'}"
10.1016/j.jmst.2020.06.055,2021,P2-Na0.67Mn0.67Ni0.33O2,NNMO,900.0,12.0,Cycling performance,200.0,106.4,,75.0,,,,"{'Na': '0.67', 'Mn': '0.67', 'Ni': '0.33', 'O': '2'}"
10.1016/j.jmst.2020.06.055,2021,P2-Na0.67Mn0.67Ni0.33O2,NNMO,900.0,12.0,Cycling performance,1.0,119.8,,75.0,,,,"{'Na': '0.67', 'Mn': '0.67', 'Ni': '0.33', 'O': '2'}"
10.1016/j.jmst.2020.06.055,2021,P2-Na0.67Mn0.67Ni0.33O2,NNMO,900.0,12.0,Cycling performance,200.0,,88.78,75.0,,,,"{'Na': '0.67', 'Mn': '0.67', 'Ni': '0.33', 'O': '2'}"
10.1016/j.joule.2018.10.022,2019,P2-Na0.72Li0.24Mn0.76O2,,,,Cycling performance,1.0,210.0,,,,,,"{'Na': '0.72', 'Li': '0.24', 'Mn': '0.76', 'O': '2'}"
10.1016/j.joule.2018.10.022,2019,Na0.72Li0.24Mn0.76O2,,,,Cycling performance,1.0,210.0,,,,1.5,4.5,"{'Na': '0.72', 'Li': '0.24', 'Mn': '0.76', 'O': '2'}"
10.1016/j.joule.2018.10.022,2019,Na0.72Li0.24Mn0.76O2,,,,Cycling performance,1.0,270.0,,,,1.5,4.5,"{'Na': '0.72', 'Li': '0.24', 'Mn': '0.76', 'O': '2'}"
10.1016/j.jpowsour.2013.04.059,2013,Na0.6Li0.2Mn0.8O2,,,,Cycling performance,1.0,247.0,,,0.1,2.0,4.8,"{'Na': '0.6', 'Li': '0.2', 'Mn': '0.8', 'O': '2'}"
10.1016/j.jpowsour.2013.04.059,2013,Na0.6Li0.2Mn0.8O2,,,,Cycling performance,30.0,240.0,,,,2.0,4.8,"{'Na': '0.6', 'Li': '0.2', 'Mn': '0.8', 'O': '2'}"
10.1016/j.jpowsour.2013.04.059,2013,Na0.6Li0.2Mn0.8O2,,,,Cycling performance,1.0,250.0,,,,3.0,4.5,"{'Na': '0.6', 'Li': '0.2', 'Mn': '0.8', 'O': '2'}"
10.1016/j.jpowsour.2013.04.059,2013,Na0.6Li0.2Mn0.8O2,,,,Cycling performance,30.0,242.0,,,,2.95,4.61,"{'Na': '0.6', 'Li': '0.2', 'Mn': '0.8', 'O': '2'}"
10.1016/j.jpowsour.2013.06.073,2013,Na0.67Ni0.67Te0.33O2,,810.0,24.0,Rate performance,,100.0,,,0.03,3.0,4.35,"{'Na': '0.67', 'Ni': '0.67', 'Te': '0.33', 'O': '2'}"
10.1016/j.jpowsour.2014.04.048,2014,P2-Na0.67Mn0.67Fe0.33O2,,900.0,12.0,Cycling performance,40.0,193.0,,,,1.5,4.3,"{'Na': '0.67', 'Mn': '0.67', 'Fe': '0.33', 'O': '2'}"
10.1016/j.jpowsour.2014.04.048,2014,P2-Na0.67Mn0.67Fe0.33O2,,900.0,12.0,Cycling performance,40.0,153.0,,,,1.5,4.3,"{'Na': '0.67', 'Mn': '0.67', 'Fe': '0.33', 'O': '2'}"
10.1016/j.jpowsour.2014.04.048,2014,Na0.67Mn0.67Fe0.33O2,,900.0,12.0,Cycling performance,40.0,153.0,,,,1.5,4.3,"{'Na': '0.67', 'Mn': '0.67', 'Fe': '0.33', 'O': '2'}"
10.1016/j.jpowsour.2014.05.042,2014,Na0.77Mn0.22Co0.67Ni0.11O2,,800.0,12.0,Cycling performance,1.0,107.0,,,,2.0,4.2,"{'Na': '0.77', 'Mn': '0.22', 'Co': '0.67', 'Ni': '0.11', 'O': '2'}"
10.1016/j.jpowsour.2014.11.150,2015,Na0.68Ca0.02CoO2,,900.0,48.0,Cycling performance,1.0,110.0,,,,2.0,4.0,"{'Na': '0.68', 'Ca': '0.02', 'Co': '1', 'O': '2'}"
10.1016/j.jpowsour.2014.11.150,2015,Na0.63Ca0.05CoO2,,900.0,48.0,Cycling performance,1.0,109.0,,,,2.0,4.0,"{'Na': '0.63', 'Ca': '0.05', 'Co': '1', 'O': '2'}"
10.1016/j.jpowsour.2014.11.150,2015,Na0.73CoO2,,900.0,48.0,Cycling performance,1.0,109.0,,,,2.0,4.0,"{'Na': '0.73', 'Co': '1', 'O': '2'}"
10.1016/j.jpowsour.2014.11.150,2015,Na0.68Ca0.02CoO2,,900.0,48.0,Cycling performance,60.0,74.0,,,,2.0,4.0,"{'Na': '0.68', 'Ca': '0.02', 'Co': '1', 'O': '2'}"
10.1016/j.jpowsour.2014.11.150,2015,Na0.6Ca0.07CoO2,,900.0,48.0,Rate performance,,71.0,,235.0,,2.0,4.0,"{'Na': '0.6', 'Ca': '0.07', 'Co': '1', 'O': '2'}"
10.1016/j.jpowsour.2014.11.150,2015,Na0.6Ca0.07CoO2,,900.0,48.0,Rate performance,,31.0,,235.0,,2.0,4.0,"{'Na': '0.6', 'Ca': '0.07', 'Co': '1', 'O': '2'}"
10.1016/j.jpowsour.2014.11.150,2015,Na0.6Ca0.07CoO2,,900.0,48.0,Cycling performance,1.0,103.0,,23.5,,2.0,4.0,"{'Na': '0.6', 'Ca': '0.07', 'Co': '1', 'O': '2'}"
10.1016/j.jpowsour.2014.11.150,2015,Na0.73CoO2,,900.0,48.0,Cycling performance,1.0,87.0,,,,2.0,4.0,"{'Na': '0.73', 'Co': '1', 'O': '2'}"
10.1016/j.jpowsour.2014.11.150,2015,Na0.73CoO2,,900.0,48.0,Cycling performance,1.0,25.0,,,,2.0,4.0,"{'Na': '0.73', 'Co': '1', 'O': '2'}"
10.1016/j.jpowsour.2014.12.083,2015,Na0.66Mn0.67Ni0.26Zn0.07O2,,900.0,15.0,Cycling performance,1.0,132.0,,12.0,,3.0,4.0,"{'Na': '0.66', 'Mn': '0.67', 'Ni': '0.26', 'Zn': '0.07', 'O': '2'}"
10.1016/j.jpowsour.2014.12.083,2015,Na0.66Mn0.67Ni0.26Zn0.07O2,,900.0,15.0,Cycling performance,30.0,117.5,,12.0,,3.0,4.0,"{'Na': '0.66', 'Mn': '0.67', 'Ni': '0.26', 'Zn': '0.07', 'O': '2'}"
10.1016/j.jpowsour.2014.12.083,2015,Na0.66Mn0.67Ni0.26Zn0.07O2,,900.0,15.0,Cycling performance,30.0,,89.0,12.0,,3.0,4.0,"{'Na': '0.66', 'Mn': '0.67', 'Ni': '0.26', 'Zn': '0.07', 'O': '2'}"
10.1016/j.jpowsour.2014.12.083,2015,Na0.66Mn0.67Ni0.33O2,,900.0,15.0,Cycling performance,1.0,150.0,,,,2.2,4.25,"{'Na': '0.66', 'Mn': '0.67', 'Ni': '0.33', 'O': '2'}"
10.1016/j.jpowsour.2014.12.083,2015,Na0.66Mn0.67Ni0.26Zn0.07O2,,900.0,15.0,Cycling performance,1.0,95.0,,,,2.2,4.25,"{'Na': '0.66', 'Mn': '0.67', 'Ni': '0.26', 'Zn': '0.07', 'O': '2'}"
10.1016/j.jpowsour.2014.12.083,2015,Na0.66Mn0.67Ni0.26Zn0.07O2,,900.0,15.0,Cycling performance,1.0,143.0,,,,2.0,4.4,"{'Na': '0.66', 'Mn': '0.67', 'Ni': '0.26', 'Zn': '0.07', 'O': '2'}"
10.1016/j.jpowsour.2014.12.083,2015,Na0.66Mn0.67Ni0.33O2,,900.0,15.0,Cycling performance,30.0,,63.0,,,2.0,4.4,"{'Na': '0.66', 'Mn': '0.67', 'Ni': '0.33', 'O': '2'}"
10.1016/j.jpowsour.2014.12.083,2015,Na0.66Mn0.67Ni0.33O2,,900.0,15.0,Cycling performance,30.0,,89.0,118.0,,2.0,4.4,"{'Na': '0.66', 'Mn': '0.67', 'Ni': '0.33', 'O': '2'}"
10.1016/j.jpowsour.2014.12.083,2015,Na0.66Mn0.67Ni0.19Zn0.14O2,,900.0,15.0,Cycling performance,30.0,,94.0,,,2.0,4.4,"{'Na': '0.66', 'Mn': '0.67', 'Ni': '0.19', 'Zn': '0.14', 'O': '2'}"
10.1016/j.jpowsour.2014.12.083,2015,Na0.66Mn0.67Ni0.26Zn0.07O2,,900.0,15.0,Cycling performance,30.0,,83.0,,,2.0,4.4,"{'Na': '0.66', 'Mn': '0.67', 'Ni': '0.26', 'Zn': '0.07', 'O': '2'}"
10.1016/j.jpowsour.2014.12.083,2015,Na0.66Mn0.67Ni0.26Zn0.07O2,,900.0,15.0,Rate performance,,120.0,,24.0,,2.0,4.4,"{'Na': '0.66', 'Mn': '0.67', 'Ni': '0.26', 'Zn': '0.07', 'O': '2'}"
10.1016/j.jpowsour.2014.12.083,2015,Na0.66Mn0.67Ni0.26Zn0.07O2,,900.0,15.0,Rate performance,,79.0,,768.0,,2.0,4.4,"{'Na': '0.66', 'Mn': '0.67', 'Ni': '0.26', 'Zn': '0.07', 'O': '2'}"
10.1016/j.jpowsour.2014.12.083,2015,Na0.66Mn0.67Ni0.19Zn0.14O2,,900.0,15.0,Rate performance,,91.0,,24.0,,2.0,4.4,"{'Na': '0.66', 'Mn': '0.67', 'Ni': '0.19', 'Zn': '0.14', 'O': '2'}"
10.1016/j.jpowsour.2014.12.083,2015,Na0.66Mn0.67Ni0.19Zn0.14O2,,900.0,15.0,Rate performance,,57.0,,768.0,,2.0,4.4,"{'Na': '0.66', 'Mn': '0.67', 'Ni': '0.19', 'Zn': '0.14', 'O': '2'}"
10.1016/j.jpowsour.2014.12.083,2015,Na0.66Mn0.67Ni0.26Zn0.07O2,,900.0,15.0,Cycling performance,1.0,79.0,,24.0,,2.0,4.4,"{'Na': '0.66', 'Mn': '0.67', 'Ni': '0.26', 'Zn': '0.07', 'O': '2'}"
10.1016/j.jpowsour.2014.12.083,2015,Na0.66Mn0.67Ni0.19Zn0.14O2,,900.0,15.0,Cycling performance,1.0,56.0,,768.0,,2.0,4.4,"{'Na': '0.66', 'Mn': '0.67', 'Ni': '0.19', 'Zn': '0.14', 'O': '2'}"
