Repository: harryfyjiswalker/Personal-Projects-2

# Na_ion_independent_research

Data mining: [Huang & Cole (2020)'s](https://www.nature.com/articles/s41597-020-00602-2) database extractor does not extract current, which is needed for reliable comparison of discharge capacities. This is built on by [Guo et al. (2024)](https://pmc.ncbi.nlm.nih.gov/articles/PMC11009284/), whose cathodedataextractor extracts capacity, current, and voltage limits from rate performance data, as well as cyclability data. 

Resulting questions aiming to solve over coming months:
* Can we extend this to include phase composition to inform understanding of the relationship between structure and chemical properties, to build on Maughan et al.

File: Na_ion_independent_research/Data Preprocessing/cathode_mats230911.csv (part 13 of 23)
Doi,Year,Name,Abbreviation,Sintering temperature,Sintering time,Category,Cycle,Capacity,Retention,Current: mAg-1,Current: C,Voltage lower limit,Voltage upper limit,Elements
10.1016/j.jpowsour.2014.12.083,2015,Na0.66Mn0.67Ni0.26Zn0.07O2,,900.0,15.0,Cycling performance,1.0,768.0,,,,2.0,4.4,"{'Na': '0.66', 'Mn': '0.67', 'Ni': '0.26', 'Zn': '0.07', 'O': '2'}"
10.1016/j.jpowsour.2014.12.083,2015,Na0.66Mn0.67Ni0.26Zn0.07O2,,900.0,15.0,Cycling performance,5.0,694.3,,,,2.0,4.4,"{'Na': '0.66', 'Mn': '0.67', 'Ni': '0.26', 'Zn': '0.07', 'O': '2'}"
10.1016/j.jpowsour.2014.12.083,2015,Na0.66Mn0.67Ni0.26Zn0.07O2,,900.0,15.0,Cycling performance,5.0,,90.4,,,2.0,4.4,"{'Na': '0.66', 'Mn': '0.67', 'Ni': '0.26', 'Zn': '0.07', 'O': '2'}"
10.1016/j.jpowsour.2014.12.083,2015,Na0.66Mn0.67Ni0.19Zn0.14O2,,900.0,15.0,Cycling performance,5.0,24.0,,,,2.0,4.4,"{'Na': '0.66', 'Mn': '0.67', 'Ni': '0.19', 'Zn': '0.14', 'O': '2'}"
10.1016/j.jpowsour.2014.12.083,2015,Na0.66Mn0.67Ni0.19Zn0.14O2,,900.0,15.0,Cycling performance,1.0,25.9,,,,2.0,4.4,"{'Na': '0.66', 'Mn': '0.67', 'Ni': '0.19', 'Zn': '0.14', 'O': '2'}"
10.1016/j.jpowsour.2014.12.083,2015,Na0.66Mn0.67Ni0.19Zn0.14O2,,900.0,15.0,Cycling performance,5.0,,92.8,,,2.0,4.4,"{'Na': '0.66', 'Mn': '0.67', 'Ni': '0.19', 'Zn': '0.14', 'O': '2'}"
10.1016/j.jpowsour.2015.01.044,2015,Na0.74CoO2,,850.0,12.0,Cycling performance,1.0,134.0,,,,,,"{'Na': '0.74', 'Co': '1', 'O': '2'}"
10.1016/j.jpowsour.2015.01.044,2015,Na0.62Ca0.04CoO2,,850.0,12.0,Cycling performance,1.0,124.0,,,,,,"{'Na': '0.62', 'Ca': '0.04', 'Co': '1', 'O': '2'}"
10.1016/j.jpowsour.2015.01.044,2015,Na0.62Ca0.04CoO2,,850.0,12.0,Cycling performance,160.0,,94.0,,,,,"{'Na': '0.62', 'Ca': '0.04', 'Co': '1', 'O': '2'}"
10.1016/j.jpowsour.2015.01.044,2015,Na0.74CoO2,,850.0,12.0,Cycling performance,160.0,,77.0,,,,,"{'Na': '0.74', 'Co': '1', 'O': '2'}"
10.1016/j.jpowsour.2015.07.084,2015,NaTi0.3Fe0.4Ni0.3O2,,120.0,2.0,Cycling performance,30.0,128.0,,,,2.6,3.75,"{'Na': '1', 'Ti': '0.3', 'Fe': '0.4', 'Ni': '0.3', 'O': '2'}"
10.1016/j.jpowsour.2015.07.084,2015,NaTi0.3Fe0.4Ni0.3O2,,120.0,2.0,Cycling performance,1.0,154.2,,,,2.6,3.75,"{'Na': '1', 'Ti': '0.3', 'Fe': '0.4', 'Ni': '0.3', 'O': '2'}"
10.1016/j.jpowsour.2015.07.084,2015,NaTi0.3Fe0.4Ni0.3O2,,120.0,2.0,Cycling performance,30.0,,83.0,,,2.6,3.75,"{'Na': '1', 'Ti': '0.3', 'Fe': '0.4', 'Ni': '0.3', 'O': '2'}"
10.1016/j.jpowsour.2015.07.084,2015,NaTi0.3Fe0.4Ni0.3O2,,120.0,2.0,Cycling performance,30.0,118.0,,,,2.6,3.75,"{'Na': '1', 'Ti': '0.3', 'Fe': '0.4', 'Ni': '0.3', 'O': '2'}"
10.1016/j.jpowsour.2016.05.064,2016,NaMn0.25Fe0.4Ni0.35O2,,950.0,24.0,Cycling performance,20.0,121.6,,26.0,,1.5,3.9,"{'Na': '1', 'Mn': '0.25', 'Fe': '0.4', 'Ni': '0.35', 'O': '2'}"
10.1016/j.jpowsour.2016.05.064,2016,NaMn0.25Fe0.4Ni0.35O2,,950.0,24.0,Cycling performance,1.0,140.1,,26.0,,1.5,3.9,"{'Na': '1', 'Mn': '0.25', 'Fe': '0.4', 'Ni': '0.35', 'O': '2'}"
10.1016/j.jpowsour.2016.05.064,2016,NaMn0.25Fe0.4Ni0.35O2,,950.0,24.0,Cycling performance,20.0,,86.8,26.0,,1.5,3.9,"{'Na': '1', 'Mn': '0.25', 'Fe': '0.4', 'Ni': '0.35', 'O': '2'}"
10.1016/j.jpowsour.2016.05.064,2016,NaMn0.25Fe0.4Ni0.35O2,,950.0,24.0,Cycling performance,1.0,140.0,,26.0,,1.5,3.9,"{'Na': '1', 'Mn': '0.25', 'Fe': '0.4', 'Ni': '0.35', 'O': '2'}"
10.1016/j.jpowsour.2016.05.064,2016,NaMn0.25Fe0.4Ni0.35O2,,950.0,24.0,Cycling performance,1.0,126.5,,26.0,,1.5,3.9,"{'Na': '1', 'Mn': '0.25', 'Fe': '0.4', 'Ni': '0.35', 'O': '2'}"
10.1016/j.jpowsour.2016.05.064,2016,NaMn0.25Fe0.4Ni0.35O2,,950.0,24.0,Cycling performance,20.0,117.4,,26.0,,1.5,3.9,"{'Na': '1', 'Mn': '0.25', 'Fe': '0.4', 'Ni': '0.35', 'O': '2'}"
10.1016/j.jpowsour.2016.05.064,2016,NaMn0.25Fe0.4Ni0.35O2,,950.0,24.0,Cycling performance,20.0,,92.8,26.0,,1.5,3.9,"{'Na': '1', 'Mn': '0.25', 'Fe': '0.4', 'Ni': '0.35', 'O': '2'}"
10.1016/j.jpowsour.2016.05.064,2016,NaMn0.25Fe0.4Ni0.35O2,,950.0,24.0,Cycling performance,1.0,124.1,,26.0,,1.5,3.9,"{'Na': '1', 'Mn': '0.25', 'Fe': '0.4', 'Ni': '0.35', 'O': '2'}"
10.1016/j.jpowsour.2016.05.064,2016,NaMn0.25Fe0.4Ni0.35O2,,950.0,24.0,Cycling performance,20.0,115.9,,26.0,,1.5,3.9,"{'Na': '1', 'Mn': '0.25', 'Fe': '0.4', 'Ni': '0.35', 'O': '2'}"
10.1016/j.jpowsour.2016.05.064,2016,NaMn0.25Fe0.4Ni0.35O2,,950.0,24.0,Cycling performance,20.0,,93.4,26.0,,1.5,3.9,"{'Na': '1', 'Mn': '0.25', 'Fe': '0.4', 'Ni': '0.35', 'O': '2'}"
10.1016/j.jpowsour.2016.05.064,2016,NaMn0.25Fe0.4Ni0.35O2,,950.0,24.0,Cycling performance,1.0,125.4,,26.0,,1.5,3.9,"{'Na': '1', 'Mn': '0.25', 'Fe': '0.4', 'Ni': '0.35', 'O': '2'}"
10.1016/j.jpowsour.2016.05.064,2016,NaMn0.25Fe0.4Ni0.35O2,,950.0,24.0,Cycling performance,20.0,119.6,,26.0,,1.5,3.9,"{'Na': '1', 'Mn': '0.25', 'Fe': '0.4', 'Ni': '0.35', 'O': '2'}"
10.1016/j.jpowsour.2016.05.064,2016,NaMn0.25Fe0.4Ni0.35O2,,950.0,24.0,Cycling performance,20.0,,95.4,26.0,,1.5,3.9,"{'Na': '1', 'Mn': '0.25', 'Fe': '0.4', 'Ni': '0.35', 'O': '2'}"
10.1016/j.jpowsour.2016.05.064,2016,NaMn0.25Fe0.4Ni0.35O2,,950.0,24.0,Rate performance,,89.0,,65.0,,1.5,3.9,"{'Na': '1', 'Mn': '0.25', 'Fe': '0.4', 'Ni': '0.35', 'O': '2'}"
10.1016/j.jpowsour.2016.05.064,2016,NaMn0.25Fe0.4Ni0.35O2,,950.0,24.0,Rate performance,,116.3,,65.0,,1.5,3.9,"{'Na': '1', 'Mn': '0.25', 'Fe': '0.4', 'Ni': '0.35', 'O': '2'}"
10.1016/j.jpowsour.2016.05.064,2016,NaMn0.25Fe0.55Ni0.2O2,,950.0,24.0,Rate performance,,98.0,,650.0,,1.5,3.9,"{'Na': '1', 'Mn': '0.25', 'Fe': '0.55', 'Ni': '0.2', 'O': '2'}"
10.1016/j.jpowsour.2016.05.064,2016,NaMn0.25Fe0.55Ni0.2O2,,950.0,24.0,Rate performance,,56.0,,1300.0,,1.5,3.9,"{'Na': '1', 'Mn': '0.25', 'Fe': '0.55', 'Ni': '0.2', 'O': '2'}"
10.1016/j.jpowsour.2016.07.109,2016,NaTi0.2Mn0.3Ni0.5O2,,900.0,15.0,Cycling performance,1.0,138.0,,,,2.0,4.0,"{'Na': '1', 'Ti': '0.2', 'Mn': '0.3', 'Ni': '0.5', 'O': '2'}"
10.1016/j.jpowsour.2016.07.109,2016,NaTi0.2Mn0.3Ni0.5O2,,900.0,15.0,Rate performance,,136.0,,,0.1,2.0,4.0,"{'Na': '1', 'Ti': '0.2', 'Mn': '0.3', 'Ni': '0.5', 'O': '2'}"
10.1016/j.jpowsour.2016.07.109,2016,NaTi0.2Mn0.3Ni0.5O2,,900.0,15.0,Rate performance,,132.0,,,0.2,2.0,4.0,"{'Na': '1', 'Ti': '0.2', 'Mn': '0.3', 'Ni': '0.5', 'O': '2'}"
10.1016/j.jpowsour.2016.07.109,2016,NaTi0.2Mn0.3Ni0.5O2,,900.0,15.0,Rate performance,,128.0,,,0.3,2.0,4.0,"{'Na': '1', 'Ti': '0.2', 'Mn': '0.3', 'Ni': '0.5', 'O': '2'}"
10.1016/j.jpowsour.2016.07.109,2016,NaTi0.2Mn0.3Ni0.5O2,,900.0,15.0,Rate performance,,121.0,,,0.5,2.0,4.0,"{'Na': '1', 'Ti': '0.2', 'Mn': '0.3', 'Ni': '0.5', 'O': '2'}"
10.1016/j.jpowsour.2016.07.109,2016,NaTi0.2Mn0.3Ni0.5O2,,900.0,15.0,Rate performance,,117.0,,,0.7,2.0,4.0,"{'Na': '1', 'Ti': '0.2', 'Mn': '0.3', 'Ni': '0.5', 'O': '2'}"
10.1016/j.jpowsour.2016.07.109,2016,NaTi0.2Mn0.3Ni0.5O2,,900.0,15.0,Rate performance,,111.0,,,1.0,2.0,4.0,"{'Na': '1', 'Ti': '0.2', 'Mn': '0.3', 'Ni': '0.5', 'O': '2'}"
10.1016/j.jpowsour.2016.07.109,2016,NaTi0.2Mn0.3Ni0.5O2,,900.0,15.0,Cycling performance,50.0,,90.0,,,2.0,4.0,"{'Na': '1', 'Ti': '0.2', 'Mn': '0.3', 'Ni': '0.5', 'O': '2'}"
10.1016/j.jpowsour.2016.07.109,2016,NaTi0.2Mn0.3Ni0.5O2,,900.0,15.0,Cycling performance,1.0,131.0,,12.0,,2.0,4.0,"{'Na': '1', 'Ti': '0.2', 'Mn': '0.3', 'Ni': '0.5', 'O': '2'}"
10.1016/j.jpowsour.2016.07.109,2016,NaTi0.2Mn0.3Ni0.5O2,,900.0,15.0,Cycling performance,1.0,106.0,,,,2.0,4.0,"{'Na': '1', 'Ti': '0.2', 'Mn': '0.3', 'Ni': '0.5', 'O': '2'}"
10.1016/j.jpowsour.2016.08.066,2016,O3-NaLi0.11Ti0.56Ni0.33O2,,950.0,12.0,Cycling performance,1.0,91.0,,,,,,"{'Na': '1', 'Li': '0.11', 'Ti': '0.56', 'Ni': '0.33', 'O': '2'}"
10.1016/j.jpowsour.2016.08.066,2016,O3-NaLi0.11Ti0.56Ni0.33O2,,950.0,12.0,Cycling performance,100.0,17.3,,,,,,"{'Na': '1', 'Li': '0.11', 'Ti': '0.56', 'Ni': '0.33', 'O': '2'}"
10.1016/j.jpowsour.2016.08.066,2016,O3-NaLi0.11Ti0.56Ni0.33O2,,950.0,12.0,Cycling performance,100.0,,19.0,,,,,"{'Na': '1', 'Li': '0.11', 'Ti': '0.56', 'Ni': '0.33', 'O': '2'}"
10.1016/j.jpowsour.2016.08.066,2016,O3-NaLi0.11Ti0.56Ni0.33O2,,950.0,12.0,Cycling performance,1.0,125.0,,,,,,"{'Na': '1', 'Li': '0.11', 'Ti': '0.56', 'Ni': '0.33', 'O': '2'}"
10.1016/j.jpowsour.2016.08.066,2016,O3-NaLi0.11Ti0.56Ni0.33O2,,950.0,12.0,Cycling performance,200.0,95.0,,,,,,"{'Na': '1', 'Li': '0.11', 'Ti': '0.56', 'Ni': '0.33', 'O': '2'}"
10.1016/j.jpowsour.2016.08.066,2016,O3-NaLi0.11Ti0.56Ni0.33O2,,950.0,12.0,Cycling performance,200.0,,76.0,,,,,"{'Na': '1', 'Li': '0.11', 'Ti': '0.56', 'Ni': '0.33', 'O': '2'}"
10.1016/j.jpowsour.2016.08.066,2016,NaLi0.11Ti0.56Ni0.33O2,,950.0,12.0,Rate performance,,91.0,,,0.2,2.0,4.1,"{'Na': '1', 'Li': '0.11', 'Ti': '0.56', 'Ni': '0.33', 'O': '2'}"
10.1016/j.jpowsour.2016.08.066,2016,NaLi0.11Ti0.56Ni0.33O2,,950.0,12.0,Rate performance,,78.0,,,0.5,2.0,4.1,"{'Na': '1', 'Li': '0.11', 'Ti': '0.56', 'Ni': '0.33', 'O': '2'}"
10.1016/j.jpowsour.2016.08.066,2016,NaLi0.11Ti0.56Ni0.33O2,,950.0,12.0,Rate performance,,61.0,,,1.0,2.0,4.1,"{'Na': '1', 'Li': '0.11', 'Ti': '0.56', 'Ni': '0.33', 'O': '2'}"
10.1016/j.jpowsour.2016.08.066,2016,NaLi0.11Ti0.56Ni0.33O2,,950.0,12.0,Rate performance,,48.0,,,2.0,2.0,4.1,"{'Na': '1', 'Li': '0.11', 'Ti': '0.56', 'Ni': '0.33', 'O': '2'}"
10.1016/j.jpowsour.2016.08.066,2016,NaLi0.11Ti0.56Ni0.33O2,,950.0,12.0,Rate performance,,125.0,,,0.2,0.1,2.5,"{'Na': '1', 'Li': '0.11', 'Ti': '0.56', 'Ni': '0.33', 'O': '2'}"
10.1016/j.jpowsour.2016.08.066,2016,NaLi0.11Ti0.56Ni0.33O2,,950.0,12.0,Rate performance,,98.0,,,0.5,0.1,2.5,"{'Na': '1', 'Li': '0.11', 'Ti': '0.56', 'Ni': '0.33', 'O': '2'}"
10.1016/j.jpowsour.2016.08.066,2016,NaLi0.11Ti0.56Ni0.33O2,,950.0,12.0,Rate performance,,83.0,,,1.0,0.1,2.5,"{'Na': '1', 'Li': '0.11', 'Ti': '0.56', 'Ni': '0.33', 'O': '2'}"
10.1016/j.jpowsour.2016.08.066,2016,NaLi0.11Ti0.56Ni0.33O2,,950.0,12.0,Rate performance,,65.0,,,2.0,0.1,2.5,"{'Na': '1', 'Li': '0.11', 'Ti': '0.56', 'Ni': '0.33', 'O': '2'}"
10.1016/j.jpowsour.2016.08.066,2016,NaLi0.11Ti0.56Ni0.33O2,,950.0,12.0,Rate performance,,61.0,,,0.5,1.0,3.5,"{'Na': '1', 'Li': '0.11', 'Ti': '0.56', 'Ni': '0.33', 'O': '2'}"
10.1016/j.jpowsour.2016.08.066,2016,NaLi0.11Ti0.56Ni0.33O2,,950.0,12.0,Rate performance,,42.0,,,1.0,1.0,3.5,"{'Na': '1', 'Li': '0.11', 'Ti': '0.56', 'Ni': '0.33', 'O': '2'}"
10.1016/j.jpowsour.2016.08.066,2016,NaLi0.11Ti0.56Ni0.33O2,,950.0,12.0,Cycling performance,100.0,,81.0,,,1.0,3.5,"{'Na': '1', 'Li': '0.11', 'Ti': '0.56', 'Ni': '0.33', 'O': '2'}"
10.1016/j.jpowsour.2016.08.066,2016,NaLi0.11Ti0.56Ni0.33O2,,950.0,12.0,Cycling performance,200.0,,76.0,,,1.0,3.5,"{'Na': '1', 'Li': '0.11', 'Ti': '0.56', 'Ni': '0.33', 'O': '2'}"
10.1016/j.jpowsour.2016.08.066,2016,NaLi0.11Ti0.56Ni0.33O2,,950.0,12.0,Cycling performance,100.0,,60.0,,0.2,1.0,3.5,"{'Na': '1', 'Li': '0.11', 'Ti': '0.56', 'Ni': '0.33', 'O': '2'}"
10.1016/j.jpowsour.2016.10.067,2016,NaNi0.5Zn0.17Sb0.33O2,NNS,1020.0,12.0,Rate performance,,145.0,,,0.1,,,"{'Na': '1', 'Ni': '0.5', 'Zn': '0.17', 'Sb': '0.33', 'O': '2'}"
10.1016/j.jpowsour.2016.10.067,2016,NaNi0.5Zn0.17Sb0.33O2,NNS,1020.0,12.0,Cycling performance,1.0,135.0,,,,2.7,4.2,"{'Na': '1', 'Ni': '0.5', 'Zn': '0.17', 'Sb': '0.33', 'O': '2'}"
10.1016/j.jpowsour.2016.10.067,2016,NaNi0.5Zn0.17Sb0.33O2,NNS,1020.0,12.0,Cycling performance,1.0,90.0,,,,2.7,4.2,"{'Na': '1', 'Ni': '0.5', 'Zn': '0.17', 'Sb': '0.33', 'O': '2'}"
10.1016/j.jpowsour.2016.10.067,2016,NaNi0.5Zn0.17Sb0.33O2,NNS,1020.0,12.0,Cycling performance,1.0,145.0,,,,2.7,4.2,"{'Na': '1', 'Ni': '0.5', 'Zn': '0.17', 'Sb': '0.33', 'O': '2'}"
10.1016/j.jpowsour.2016.10.067,2016,NaNi0.5Zn0.17Sb0.33O2,NNS,1020.0,12.0,Cycling performance,1.0,115.0,,,,2.7,4.2,"{'Na': '1', 'Ni': '0.5', 'Zn': '0.17', 'Sb': '0.33', 'O': '2'}"
10.1016/j.jpowsour.2016.10.067,2016,NaNi0.5Zn0.17Sb0.33O2,NNS,1020.0,12.0,Cycling performance,50.0,,51.0,,,2.7,4.2,"{'Na': '1', 'Ni': '0.5', 'Zn': '0.17', 'Sb': '0.33', 'O': '2'}"
10.1016/j.jpowsour.2016.10.067,2016,NaNi0.5Zn0.17Sb0.33O2,NNS,1020.0,12.0,Cycling performance,10.0,,20.0,,0.1,2.7,4.2,"{'Na': '1', 'Ni': '0.5', 'Zn': '0.17', 'Sb': '0.33', 'O': '2'}"
10.1016/j.jpowsour.2016.10.067,2016,NaNi0.5Zn0.17Sb0.33O2,NNS,1020.0,12.0,Cycling performance,50.0,88.0,,,,2.7,4.2,"{'Na': '1', 'Ni': '0.5', 'Zn': '0.17', 'Sb': '0.33', 'O': '2'}"
10.1016/j.jpowsour.2016.10.067,2016,NaNi0.5Zn0.17Sb0.33O2,NNS,1020.0,12.0,Cycling performance,1.0,112.8,,,,2.7,4.2,"{'Na': '1', 'Ni': '0.5', 'Zn': '0.17', 'Sb': '0.33', 'O': '2'}"
10.1016/j.jpowsour.2016.10.067,2016,NaNi0.5Zn0.17Sb0.33O2,NNS,1020.0,12.0,Cycling performance,50.0,,78.0,,,2.7,4.2,"{'Na': '1', 'Ni': '0.5', 'Zn': '0.17', 'Sb': '0.33', 'O': '2'}"
10.1016/j.jpowsour.2016.10.067,2016,NaNi0.67Sb0.33O2,,1020.0,12.0,Cycling performance,1.0,120.0,,,,2.7,4.2,"{'Na': '1', 'Ni': '0.67', 'Sb': '0.33', 'O': '2'}"
10.1016/j.jpowsour.2016.10.067,2016,NaNi0.67Sb0.33O2,,1020.0,12.0,Cycling performance,50.0,96.0,,,,2.7,4.2,"{'Na': '1', 'Ni': '0.67', 'Sb': '0.33', 'O': '2'}"
10.1016/j.jpowsour.2016.10.067,2016,NaNi0.67Sb0.33O2,,1020.0,12.0,Cycling performance,50.0,,80.0,,,2.7,4.2,"{'Na': '1', 'Ni': '0.67', 'Sb': '0.33', 'O': '2'}"
10.1016/j.jpowsour.2016.10.084,2017,Na0.67Mn0.5Fe0.5O2,,900.0,12.0,Cycling performance,1.0,117.0,,,,1.5,4.3,"{'Na': '0.67', 'Mn': '0.5', 'Fe': '0.5', 'O': '2'}"
10.1016/j.jpowsour.2016.10.084,2017,NaN3,,900.0,12.0,Cycling performance,1.0,95.0,,,,1.5,4.3,"{'Na': '1', 'N': '3'}"
10.1016/j.jpowsour.2016.10.084,2017,NaN3,,900.0,12.0,Cycling performance,1.0,117.0,,,,1.5,4.3,"{'Na': '1', 'N': '3'}"
10.1016/j.jpowsour.2016.10.084,2017,NaN3,,900.0,12.0,Cycling performance,1.0,50.0,,,,1.5,4.3,"{'Na': '1', 'N': '3'}"
10.1016/j.jpowsour.2016.10.084,2017,NaN3,,900.0,12.0,Cycling performance,40.0,49.0,,,,1.5,4.3,"{'Na': '1', 'N': '3'}"
10.1016/j.jpowsour.2016.10.084,2017,NaN3,,900.0,12.0,Rate performance,,315.0,,15.0,,1.5,4.3,"{'Na': '1', 'N': '3'}"
10.1016/j.jpowsour.2016.10.084,2017,NaN3,,900.0,12.0,Cycling performance,15.0,80.0,,,,1.5,4.3,"{'Na': '1', 'N': '3'}"
10.1016/j.jpowsour.2016.10.084,2017,NaN3,,900.0,12.0,Cycling performance,40.0,76.0,,,,1.5,4.3,"{'Na': '1', 'N': '3'}"
10.1016/j.jpowsour.2016.10.084,2017,NaN3,,900.0,12.0,Cycling performance,1.0,148.0,,,,1.5,4.3,"{'Na': '1', 'N': '3'}"
10.1016/j.jpowsour.2016.11.022,2017,P2-Na0.67MnO2,,600.0,10.0,Cycling performance,1.0,104.8,,,,,,"{'Na': '0.67', 'Mn': '1', 'O': '2'}"
10.1016/j.jpowsour.2016.11.022,2017,P2-Na0.67MnO2,,600.0,10.0,Cycling performance,80.0,79.6,,,,,,"{'Na': '0.67', 'Mn': '1', 'O': '2'}"
10.1016/j.jpowsour.2016.11.022,2017,P2-Na0.67MnO2,,600.0,10.0,Cycling performance,80.0,,76.0,,,,,"{'Na': '0.67', 'Mn': '1', 'O': '2'}"
10.1016/j.jpowsour.2016.11.022,2017,P2-Na0.67MnO2,,600.0,10.0,Cycling performance,80.0,79.8,,,,,,"{'Na': '0.67', 'Mn': '1', 'O': '2'}"
10.1016/j.jpowsour.2016.11.022,2017,Na0.67MnO2,,600.0,10.0,Cycling performance,1.0,122.7,,,,,,"{'Na': '0.67', 'Mn': '1', 'O': '2'}"
10.1016/j.jpowsour.2016.11.022,2017,Na0.67MnO2,,600.0,10.0,Cycling performance,80.0,93.5,,,,,,"{'Na': '0.67', 'Mn': '1', 'O': '2'}"
10.1016/j.jpowsour.2016.11.022,2017,Na0.67MnO2,,600.0,10.0,Cycling performance,80.0,,76.2,,,,,"{'Na': '0.67', 'Mn': '1', 'O': '2'}"
10.1016/j.jpowsour.2016.11.022,2017,Na0.67MnO2,,600.0,10.0,Cycling performance,1.0,93.5,,,,,,"{'Na': '0.67', 'Mn': '1', 'O': '2'}"
10.1016/j.jpowsour.2016.11.022,2017,P2-Na0.67MnO2,,600.0,10.0,Cycling performance,1.0,124.0,,,,,,"{'Na': '0.67', 'Mn': '1', 'O': '2'}"
10.1016/j.jpowsour.2016.11.022,2017,P2-Na0.67MnO2,,600.0,10.0,Cycling performance,80.0,98.0,,,,,,"{'Na': '0.67', 'Mn': '1', 'O': '2'}"
10.1016/j.jpowsour.2016.11.022,2017,P2-Na0.67MnO2,,600.0,10.0,Cycling performance,80.0,,79.0,,,,,"{'Na': '0.67', 'Mn': '1', 'O': '2'}"
10.1016/j.jpowsour.2016.11.022,2017,P2-Na0.67MnO2,,600.0,10.0,Cycling performance,1.0,120.0,,,,,,"{'Na': '0.67', 'Mn': '1', 'O': '2'}"
10.1016/j.jpowsour.2016.11.022,2017,P2-Na0.67MnO2,,600.0,10.0,Rate performance,,118.0,,,0.05,,,"{'Na': '0.67', 'Mn': '1', 'O': '2'}"
10.1016/j.jpowsour.2016.11.022,2017,P2-Na0.67MnO2,,600.0,10.0,Rate performance,,41.0,,,1.0,,,"{'Na': '0.67', 'Mn': '1', 'O': '2'}"
10.1016/j.jpowsour.2016.11.022,2017,P2-Na0.67MnO2,,600.0,10.0,Rate performance,,138.8,,,0.05,,,"{'Na': '0.67', 'Mn': '1', 'O': '2'}"
10.1016/j.jpowsour.2016.11.022,2017,P2-Na0.67MnO2,,600.0,10.0,Rate performance,,49.0,,,1.0,,,"{'Na': '0.67', 'Mn': '1', 'O': '2'}"
10.1016/j.jpowsour.2016.11.022,2017,P2-Na0.67MnO2,,600.0,10.0,Rate performance,,63.0,,,1.0,,,"{'Na': '0.67', 'Mn': '1', 'O': '2'}"
10.1016/j.jpowsour.2016.11.022,2017,P2-Na0.67MnO2,,600.0,10.0,Cycling performance,1.0,126.34,,,,,,"{'Na': '0.67', 'Mn': '1', 'O': '2'}"
10.1016/j.jpowsour.2016.12.116,2017,Na2Zr0.05Ru0.95O3,,900.0,12.0,Rate performance,,137.0,,137.0,,,,"{'Na': '2', 'Zr': '0.05', 'Ru': '0.95', 'O': '3'}"
10.1016/j.jpowsour.2016.12.116,2017,Na2RuO3,,900.0,12.0,Cycling performance,1.0,147.0,,27.4,,1.5,4.0,"{'Na': '2', 'Ru': '1', 'O': '3'}"
10.1016/j.jpowsour.2016.12.116,2017,Na2RuO3,,900.0,12.0,Cycling performance,1.0,142.0,,27.4,,1.5,4.0,"{'Na': '2', 'Ru': '1', 'O': '3'}"
10.1016/j.jpowsour.2016.12.116,2017,Na2Zr0.05Ru0.95O3,,900.0,12.0,Cycling performance,200.0,105.0,,137.0,,1.5,4.0,"{'Na': '2', 'Zr': '0.05', 'Ru': '0.95', 'O': '3'}"
10.1016/j.jpowsour.2016.12.116,2017,Na2Zr0.05Ru0.95O3,,900.0,12.0,Cycling performance,1.0,136.4,,137.0,,1.5,4.0,"{'Na': '2', 'Zr': '0.05', 'Ru': '0.95', 'O': '3'}"
10.1016/j.jpowsour.2016.12.116,2017,Na2Zr0.05Ru0.95O3,,900.0,12.0,Cycling performance,200.0,,77.0,137.0,,1.5,4.0,"{'Na': '2', 'Zr': '0.05', 'Ru': '0.95', 'O': '3'}"
10.1016/j.jpowsour.2017.01.025,2017,Na0.67Ti0.5Co0.5O2,,900.0,12.0,Cycling performance,50.0,100.0,,,,2.0,4.2,"{'Na': '0.67', 'Ti': '0.5', 'Co': '0.5', 'O': '2'}"
10.1016/j.jpowsour.2017.01.025,2017,Na0.67Ti0.5Co0.5O2,,900.0,12.0,Cycling performance,1.0,102.0,,,,2.0,4.2,"{'Na': '0.67', 'Ti': '0.5', 'Co': '0.5', 'O': '2'}"
10.1016/j.jpowsour.2017.01.025,2017,Na0.67Ti0.5Co0.5O2,,900.0,12.0,Cycling performance,50.0,,98.0,,,2.0,4.2,"{'Na': '0.67', 'Ti': '0.5', 'Co': '0.5', 'O': '2'}"
10.1016/j.jpowsour.2017.01.025,2017,P2-Na0.67Ti0.5Co0.5O2,,900.0,12.0,Cycling performance,50.0,100.0,,,,2.0,4.2,"{'Na': '0.67', 'Ti': '0.5', 'Co': '0.5', 'O': '2'}"
10.1016/j.jpowsour.2017.01.067,2017,NaVO3,,400.0,10.0,Cycling performance,1.0,288.0,,,,1.0,3.5,"{'Na': '1', 'V': '1', 'O': '3'}"
10.1016/j.jpowsour.2017.01.067,2017,NaVO3,,400.0,10.0,Cycling performance,100.0,160.0,,,,1.0,3.5,"{'Na': '1', 'V': '1', 'O': '3'}"
10.1016/j.jpowsour.2017.01.067,2017,NaVO3,,400.0,10.0,Rate performance,,74.0,,,10.0,1.0,3.5,"{'Na': '1', 'V': '1', 'O': '3'}"
10.1016/j.jpowsour.2017.04.076,2017,Na0.67Mn0.89Al0.11O2,,750.0,12.0,Rate performance,,162.3,,,0.1,,,"{'Na': '0.67', 'Mn': '0.89', 'Al': '0.11', 'O': '2'}"
10.1016/j.jpowsour.2017.04.076,2017,Na0.67Mn0.89Al0.11O2,,750.0,12.0,Cycling performance,1.0,80.6,,,,2.0,4.5,"{'Na': '0.67', 'Mn': '0.89', 'Al': '0.11', 'O': '2'}"
10.1016/j.jpowsour.2017.04.076,2017,Na0.67Mn0.89Al0.11O2,,750.0,12.0,Rate performance,,162.3,,,0.1,2.0,4.0,"{'Na': '0.67', 'Mn': '0.89', 'Al': '0.11', 'O': '2'}"
10.1016/j.jpowsour.2017.04.076,2017,Na0.67Mn0.89Al0.11O2,,750.0,12.0,Rate performance,,149.4,,,0.2,2.0,4.0,"{'Na': '0.67', 'Mn': '0.89', 'Al': '0.11', 'O': '2'}"
10.1016/j.jpowsour.2017.04.076,2017,Na0.67Mn0.89Al0.11O2,,750.0,12.0,Rate performance,,133.0,,,0.5,2.0,4.0,"{'Na': '0.67', 'Mn': '0.89', 'Al': '0.11', 'O': '2'}"
10.1016/j.jpowsour.2017.04.076,2017,Na0.67Mn0.89Al0.11O2,,750.0,12.0,Rate performance,,117.0,,,1.0,2.0,4.0,"{'Na': '0.67', 'Mn': '0.89', 'Al': '0.11', 'O': '2'}"
10.1016/j.jpowsour.2017.04.076,2017,Na0.67Mn0.89Al0.11O2,,750.0,12.0,Rate performance,,101.0,,,2.0,2.0,4.0,"{'Na': '0.67', 'Mn': '0.89', 'Al': '0.11', 'O': '2'}"
10.1016/j.jpowsour.2017.04.076,2017,Na0.67Mn0.89Al0.11O2,,750.0,12.0,Rate performance,,77.3,,,5.0,2.0,4.0,"{'Na': '0.67', 'Mn': '0.89', 'Al': '0.11', 'O': '2'}"
10.1016/j.jpowsour.2017.04.076,2017,Na0.67Mn0.89Al0.11O2,,750.0,12.0,Rate performance,,162.4,,,0.1,2.0,4.0,"{'Na': '0.67', 'Mn': '0.89', 'Al': '0.11', 'O': '2'}"
10.1016/j.jpowsour.2017.04.076,2017,Na0.67MnO2,,750.0,12.0,Rate performance,,154.1,,,0.1,2.0,4.0,"{'Na': '0.67', 'Mn': '1', 'O': '2'}"
10.1016/j.jpowsour.2017.04.076,2017,Na0.67MnO2,,750.0,12.0,Rate performance,,100.6,,,0.2,2.0,4.0,"{'Na': '0.67', 'Mn': '1', 'O': '2'}"
10.1016/j.jpowsour.2017.04.076,2017,Na0.67MnO2,,750.0,12.0,Rate performance,,79.2,,,0.5,2.0,4.0,"{'Na': '0.67', 'Mn': '1', 'O': '2'}"
10.1016/j.jpowsour.2017.04.076,2017,Na0.67MnO2,,750.0,12.0,Rate performance,,61.9,,,1.0,2.0,4.0,"{'Na': '0.67', 'Mn': '1', 'O': '2'}"
10.1016/j.jpowsour.2017.04.076,2017,Na0.67MnO2,,750.0,12.0,Rate performance,,44.2,,,2.0,2.0,4.0,"{'Na': '0.67', 'Mn': '1', 'O': '2'}"
10.1016/j.jpowsour.2017.04.076,2017,Na0.67MnO2,,750.0,12.0,Rate performance,,19.7,,,5.0,2.0,4.0,"{'Na': '0.67', 'Mn': '1', 'O': '2'}"
10.1016/j.jpowsour.2017.04.076,2017,Na0.67Mn0.89Al0.11O2,,750.0,12.0,Cycling performance,150.0,83.4,,,0.5,2.0,4.0,"{'Na': '0.67', 'Mn': '0.89', 'Al': '0.11', 'O': '2'}"
10.1016/j.jpowsour.2017.06.014,2017,Na1.33Ni0.33Te0.33O2,,900.0,10.0,Rate performance,,111.0,,,0.1,,,"{'Na': '1.33', 'Ni': '0.33', 'Te': '0.33', 'O': '2'}"
10.1016/j.jpowsour.2017.06.014,2017,Na1.33Ni0.33Te0.33O2,,900.0,10.0,Rate performance,,111.2,,,0.1,,,"{'Na': '1.33', 'Ni': '0.33', 'Te': '0.33', 'O': '2'}"
10.1016/j.jpowsour.2017.06.014,2017,Na1.33Ni0.33Te0.33O2,,900.0,10.0,Rate performance,,97.1,,,0.2,,,"{'Na': '1.33', 'Ni': '0.33', 'Te': '0.33', 'O': '2'}"
10.1016/j.jpowsour.2017.06.014,2017,Na1.33Ni0.33Te0.33O2,,900.0,10.0,Rate performance,,82.0,,,0.5,,,"{'Na': '1.33', 'Ni': '0.33', 'Te': '0.33', 'O': '2'}"
10.1016/j.jpowsour.2017.06.014,2017,Na1.33Ni0.33Te0.33O2,,900.0,10.0,Rate performance,,68.7,,,1.0,,,"{'Na': '1.33', 'Ni': '0.33', 'Te': '0.33', 'O': '2'}"
10.1016/j.jpowsour.2017.06.014,2017,Na1.33Ni0.33Te0.33O2,,900.0,10.0,Rate performance,,54.0,,,2.0,,,"{'Na': '1.33', 'Ni': '0.33', 'Te': '0.33', 'O': '2'}"
10.1016/j.jpowsour.2017.06.014,2017,Na1.33Ni0.33Te0.33O2,,900.0,10.0,Rate performance,,34.7,,,5.0,,,"{'Na': '1.33', 'Ni': '0.33', 'Te': '0.33', 'O': '2'}"
10.1016/j.jpowsour.2017.06.014,2017,Na1.33Ni0.33Te0.33O2,,900.0,10.0,Cycling performance,100.0,32.0,,,,,,"{'Na': '1.33', 'Ni': '0.33', 'Te': '0.33', 'O': '2'}"
10.1016/j.jpowsour.2017.06.014,2017,Na1.33Ni0.33Te0.33O2,,900.0,10.0,Cycling performance,1.0,88.0,,,0.5,,,"{'Na': '1.33', 'Ni': '0.33', 'Te': '0.33', 'O': '2'}"
10.1016/j.jpowsour.2017.06.014,2017,Na1.33Ni0.33Te0.33O2,,900.0,10.0,Cycling performance,100.0,88.0,,,0.5,,,"{'Na': '1.33', 'Ni': '0.33', 'Te': '0.33', 'O': '2'}"
10.1016/j.jpowsour.2017.06.014,2017,Na0.67Ni0.67Te0.33O2,,900.0,10.0,Cycling performance,10.0,50.0,,,0.5,,,"{'Na': '0.67', 'Ni': '0.67', 'Te': '0.33', 'O': '2'}"
10.1016/j.jpowsour.2017.07.057,2017,Na0.55Mn0.67Co0.17Ni0.17O2,,800.0,12.0,Cycling performance,1.0,128.4,,,,2.0,3.75,"{'Na': '0.55', 'Mn': '0.67', 'Co': '0.17', 'Ni': '0.17', 'O': '2'}"
10.1016/j.jpowsour.2017.07.057,2017,Na0.67Mn0.67Co0.17Ni0.17O2,,800.0,12.0,Cycling performance,1.0,122.7,,,,2.0,3.75,"{'Na': '0.67', 'Mn': '0.67', 'Co': '0.17', 'Ni': '0.17', 'O': '2'}"
10.1016/j.jpowsour.2017.07.057,2017,Na0.67Mn0.67Co0.17Ni0.17O2,,800.0,12.0,Cycling performance,50.0,116.6,,,,2.0,3.75,"{'Na': '0.67', 'Mn': '0.67', 'Co': '0.17', 'Ni': '0.17', 'O': '2'}"
10.1016/j.jpowsour.2017.07.057,2017,Na0.67Mn0.67Co0.17Ni0.17O2,,800.0,12.0,Cycling performance,50.0,,95.0,,,2.0,3.75,"{'Na': '0.67', 'Mn': '0.67', 'Co': '0.17', 'Ni': '0.17', 'O': '2'}"
10.1016/j.jpowsour.2017.07.057,2017,NaMn0.67Co0.17Ni0.17O2,,800.0,12.0,Cycling performance,5.0,,100.0,640.0,,2.0,3.75,"{'Na': '1', 'Mn': '0.67', 'Co': '0.17', 'Ni': '0.17', 'O': '2'}"
10.1016/j.jpowsour.2017.07.057,2017,Na0.67Mn0.67Co0.17Ni0.17O2,,800.0,12.0,Cycling performance,1.0,95.0,,640.0,,2.0,3.75,"{'Na': '0.67', 'Mn': '0.67', 'Co': '0.17', 'Ni': '0.17', 'O': '2'}"
10.1016/j.jpowsour.2017.07.057,2017,Na0.67Mn0.67Co0.17Ni0.17O2,,800.0,12.0,Cycling performance,5.0,70.9,,640.0,,2.0,3.75,"{'Na': '0.67', 'Mn': '0.67', 'Co': '0.17', 'Ni': '0.17', 'O': '2'}"
10.1016/j.jpowsour.2017.07.057,2017,Na0.67Mn0.67Co0.17Ni0.17O2,,800.0,12.0,Cycling performance,5.0,,74.6,640.0,,2.0,3.75,"{'Na': '0.67', 'Mn': '0.67', 'Co': '0.17', 'Ni': '0.17', 'O': '2'}"
10.1016/j.jpowsour.2017.07.057,2017,Na0.67Mn0.67Co0.17Ni0.17O2,,800.0,12.0,Cycling performance,5.0,,94.5,640.0,,2.0,3.75,"{'Na': '0.67', 'Mn': '0.67', 'Co': '0.17', 'Ni': '0.17', 'O': '2'}"
10.1016/j.jpowsour.2017.07.057,2017,Na0.67Mn0.67Co0.17Ni0.17O2,,800.0,12.0,Cycling performance,200.0,93.0,,,,2.0,3.75,"{'Na': '0.67', 'Mn': '0.67', 'Co': '0.17', 'Ni': '0.17', 'O': '2'}"
10.1016/j.jpowsour.2017.07.057,2017,Na0.67Mn0.67Co0.17Ni0.17O2,,800.0,12.0,Cycling performance,1.0,127.0,,,,2.0,3.75,"{'Na': '0.67', 'Mn': '0.67', 'Co': '0.17', 'Ni': '0.17', 'O': '2'}"
10.1016/j.jpowsour.2017.07.057,2017,Na0.67Mn0.67Co0.17Ni0.17O2,,800.0,12.0,Cycling performance,200.0,,73.2,,,2.0,3.75,"{'Na': '0.67', 'Mn': '0.67', 'Co': '0.17', 'Ni': '0.17', 'O': '2'}"
10.1016/j.jpowsour.2017.08.012,2017,Na0.67Mn0.89B0.11O2,,,,Rate performance,,175.0,,10.0,,,,"{'Na': '0.67', 'Mn': '0.89', 'B': '0.11', 'O': '2'}"
10.1016/j.jpowsour.2017.08.012,2017,Na0.67Mn0.89B0.11O2,,,,Rate performance,,135.0,,500.0,,,,"{'Na': '0.67', 'Mn': '0.89', 'B': '0.11', 'O': '2'}"
10.1016/j.jpowsour.2017.08.012,2017,Na0.64Mn0.89B0.11,NBM,,,Cycling performance,75.0,,95.0,,,2.0,4.0,"{'Na': '0.64', 'Mn': '0.89', 'B': '0.11'}"
10.1016/j.jpowsour.2017.08.012,2017,Na0.66Mn0.89Al0.11,NAM,,,Cycling performance,75.0,,79.0,,,2.0,4.0,"{'Na': '0.66', 'Mn': '0.89', 'Al': '0.11'}"
10.1016/j.jpowsour.2017.08.012,2017,Na0.64Mn0.89B0.11,NBM,,,Cycling performance,2.0,178.0,,,,1.5,4.6,"{'Na': '0.64', 'Mn': '0.89', 'B': '0.11'}"
10.1016/j.jpowsour.2017.08.012,2017,Na0.64Mn0.89B0.11,NBM,,,Cycling performance,35.0,,86.0,,,1.5,4.6,"{'Na': '0.64', 'Mn': '0.89', 'B': '0.11'}"
10.1016/j.jpowsour.2017.08.012,2017,Na0.66Mn0.89Al0.11,NAM,,,Cycling performance,35.0,,79.0,,,1.5,4.6,"{'Na': '0.66', 'Mn': '0.89', 'Al': '0.11'}"
10.1016/j.jpowsour.2017.08.012,2017,Na0.64Mn0.89B0.11,NBM,,,Cycling performance,200.0,,82.0,,,2.0,4.0,"{'Na': '0.64', 'Mn': '0.89', 'B': '0.11'}"
10.1016/j.jpowsour.2017.08.012,2017,Na0.67MnO2,,,,Rate performance,,160.0,,100.0,,2.0,4.0,"{'Na': '0.67', 'Mn': '1', 'O': '2'}"
10.1016/j.jpowsour.2017.08.012,2017,Na0.67MnO2,,,,Rate performance,,152.0,,200.0,,2.0,4.0,"{'Na': '0.67', 'Mn': '1', 'O': '2'}"
10.1016/j.jpowsour.2017.08.012,2017,Na0.67MnO2,,,,Rate performance,,135.0,,500.0,,2.0,4.0,"{'Na': '0.67', 'Mn': '1', 'O': '2'}"
10.1016/j.jpowsour.2018.02.053,2018,P2-Na0.67Mn0.75Ni0.25O2,NNM,900.0,16.0,Cycling performance,280.0,91.8,,,0.2,2.2,3.9,"{'Na': '0.67', 'Mn': '0.75', 'Ni': '0.25', 'O': '2'}"
10.1016/j.jpowsour.2018.02.053,2018,P2-Na0.67Mn0.75Ni0.25O2,NNM,900.0,16.0,Cycling performance,1.0,97.2,,,0.2,2.2,3.9,"{'Na': '0.67', 'Mn': '0.75', 'Ni': '0.25', 'O': '2'}"
10.1016/j.jpowsour.2018.02.053,2018,P2-Na0.67Mn0.75Ni0.25O2,NNM,900.0,16.0,Cycling performance,280.0,,94.4,,0.2,2.2,3.9,"{'Na': '0.67', 'Mn': '0.75', 'Ni': '0.25', 'O': '2'}"
10.1016/j.jpowsour.2018.02.053,2018,P2-Na0.67Mn0.75Ni0.25O2,NNM,900.0,16.0,Cycling performance,1000.0,60.2,,,0.2,2.2,3.9,"{'Na': '0.67', 'Mn': '0.75', 'Ni': '0.25', 'O': '2'}"
10.1016/j.jpowsour.2018.02.053,2018,P2-Na0.67Mn0.75Ni0.25O2,NNM,900.0,16.0,Cycling performance,1.0,71.5,,,0.2,2.2,3.9,"{'Na': '0.67', 'Mn': '0.75', 'Ni': '0.25', 'O': '2'}"
10.1016/j.jpowsour.2018.02.053,2018,P2-Na0.67Mn0.75Ni0.25O2,NNM,900.0,16.0,Cycling performance,1000.0,,84.2,,0.2,2.2,3.9,"{'Na': '0.67', 'Mn': '0.75', 'Ni': '0.25', 'O': '2'}"
10.1016/j.jpowsour.2018.02.053,2018,P2-Na0.67Mn0.75Ni0.25O2,NNM,900.0,16.0,Cycling performance,1.0,91.8,,,,2.2,3.9,"{'Na': '0.67', 'Mn': '0.75', 'Ni': '0.25', 'O': '2'}"
10.1016/j.jpowsour.2018.02.053,2018,P2-Na0.67Mn0.67Ni0.33O2,,900.0,16.0,Rate performance,,86.0,,,0.1,2.2,3.9,"{'Na': '0.67', 'Mn': '0.67', 'Ni': '0.33', 'O': '2'}"
10.1016/j.jpowsour.2018.02.053,2018,P2-Na0.67Mn0.75Ni0.25O2,NNM,900.0,16.0,Cycling performance,20.0,150.0,,,,2.2,3.9,"{'Na': '0.67', 'Mn': '0.75', 'Ni': '0.25', 'O': '2'}"
10.1016/j.jpowsour.2018.04.077,2018,Na0.7MnO2,NMO,900.0,20.0,Cycling performance,50.0,,62.2,,,,,"{'Na': '0.7', 'Mn': '1', 'O': '2'}"
10.1016/j.jpowsour.2018.04.077,2018,Na0.7Mn0.67Ni0.33O2,NNMO,900.0,20.0,Cycling performance,100.0,,87.7,,,,,"{'Na': '0.7', 'Mn': '0.67', 'Ni': '0.33', 'O': '2'}"
10.1016/j.jpowsour.2018.04.077,2018,Na0.7MnO2,NMO,900.0,20.0,Cycling performance,1.0,199.9,,,,2.0,4.0,"{'Na': '0.7', 'Mn': '1', 'O': '2'}"
10.1016/j.jpowsour.2018.04.077,2018,Na0.7MnO2,NMO,900.0,20.0,Cycling performance,1.0,41.3,,,,2.0,4.3,"{'Na': '0.7', 'Mn': '1', 'O': '2'}"
10.1016/j.jpowsour.2018.04.077,2018,Na0.7MnO2,NMO,900.0,20.0,Cycling performance,100.0,8.5,,,,2.0,4.3,"{'Na': '0.7', 'Mn': '1', 'O': '2'}"
10.1016/j.jpowsour.2018.04.077,2018,Na0.7MnO2,NMO,900.0,20.0,Cycling performance,100.0,,20.7,,,2.0,4.3,"{'Na': '0.7', 'Mn': '1', 'O': '2'}"
10.1016/j.jpowsour.2018.04.077,2018,Na0.7Mn0.67Ni0.33O2,NNMO,900.0,20.0,Cycling performance,50.0,198.1,,,,2.0,4.3,"{'Na': '0.7', 'Mn': '0.67', 'Ni': '0.33', 'O': '2'}"
10.1016/j.jpowsour.2018.04.077,2018,Na0.7Mn0.67Ni0.33O2,NNMO,900.0,20.0,Cycling performance,1.0,225.9,,,,2.0,4.3,"{'Na': '0.7', 'Mn': '0.67', 'Ni': '0.33', 'O': '2'}"
10.1016/j.jpowsour.2018.04.077,2018,Na0.7Mn0.67Ni0.33O2,NNMO,900.0,20.0,Cycling performance,50.0,,87.7,,,2.0,4.3,"{'Na': '0.7', 'Mn': '0.67', 'Ni': '0.33', 'O': '2'}"
10.1016/j.jpowsour.2018.04.077,2018,Na0.7Mn0.67Ni0.33O2,NNMO,900.0,20.0,Cycling performance,50.0,173.8,,,,2.0,4.3,"{'Na': '0.7', 'Mn': '0.67', 'Ni': '0.33', 'O': '2'}"
10.1016/j.jpowsour.2018.04.077,2018,Na0.7Mn0.67Ni0.33O2,NNMO,900.0,20.0,Cycling performance,1.0,205.1,,,,2.0,4.3,"{'Na': '0.7', 'Mn': '0.67', 'Ni': '0.33', 'O': '2'}"
10.1016/j.jpowsour.2018.04.077,2018,Na0.7Mn0.67Ni0.33O2,NNMO,900.0,20.0,Cycling performance,50.0,154.2,,,,2.0,4.3,"{'Na': '0.7', 'Mn': '0.67', 'Ni': '0.33', 'O': '2'}"
10.1016/j.jpowsour.2018.04.077,2018,Na0.7Mn0.67Ni0.33O2,NNMO,900.0,20.0,Cycling performance,50.0,,75.2,,,2.0,4.3,"{'Na': '0.7', 'Mn': '0.67', 'Ni': '0.33', 'O': '2'}"
10.1016/j.jpowsour.2018.05.026,2018,P2-Na0.67Mn0.67Ni0.33O2,,900.0,15.0,Cycling performance,14.0,200.0,,,,1.5,4.5,"{'Na': '0.67', 'Mn': '0.67', 'Ni': '0.33', 'O': '2'}"
10.1016/j.jpowsour.2018.06.058,2018,Na0.67Li0.2,,900.0,24.0,Cycling performance,1.0,151.0,,15.0,0.1,1.5,4.3,"{'Na': '0.67', 'Li': '0.2'}"
10.1016/j.jpowsour.2018.06.058,2018,Na0.67Li0.2,,900.0,24.0,Cycling performance,50.0,117.8,,15.0,0.1,1.5,4.3,"{'Na': '0.67', 'Li': '0.2'}"
10.1016/j.jpowsour.2018.06.058,2018,Na0.67Li0.2,,900.0,24.0,Cycling performance,50.0,,78.0,15.0,0.1,1.5,4.3,"{'Na': '0.67', 'Li': '0.2'}"
10.1016/j.jpowsour.2018.06.058,2018,Na0.67Li0.2,,900.0,24.0,Rate performance,,68.0,,750.0,,,,"{'Na': '0.67', 'Li': '0.2'}"
10.1016/j.jpowsour.2018.06.058,2018,O3-Na0.66Li0.18Mn0.71Co0.08Ni0.21O2,,900.0,24.0,Rate performance,,68.0,,750.0,,1.5,4.3,"{'Na': '0.66', 'Li': '0.18', 'Mn': '0.71', 'Co': '0.08', 'Ni': '0.21', 'O': '2'}"
10.1016/j.jpowsour.2018.06.058,2018,O3-Na0.66Li0.18Mn0.71Co0.08Ni0.21O2,,900.0,24.0,Rate performance,,69.0,,500.0,,1.5,4.3,"{'Na': '0.66', 'Li': '0.18', 'Mn': '0.71', 'Co': '0.08', 'Ni': '0.21', 'O': '2'}"
10.1016/j.jpowsour.2018.06.058,2018,O3-Na0.66Li0.18Mn0.71Co0.08Ni0.21O2,,900.0,24.0,Rate performance,,150.0,,15.0,,1.5,4.3,"{'Na': '0.66', 'Li': '0.18', 'Mn': '0.71', 'Co': '0.08', 'Ni': '0.21', 'O': '2'}"
10.1016/j.jpowsour.2018.06.058,2018,Na0.67Li0.2,,900.0,24.0,Rate performance,,68.0,,750.0,,1.5,4.3,"{'Na': '0.67', 'Li': '0.2'}"
10.1016/j.jpowsour.2018.09.103,2018,Na0.67Ti0.2Mn0.47Ni0.33O2,,900.0,12.0,Rate performance,,80.0,,,0.5,2.0,4.5,"{'Na': '0.67', 'Ti': '0.2', 'Mn': '0.47', 'Ni': '0.33', 'O': '2'}"
10.1016/j.jpowsour.2018.10.058,2018,Na0.9Mn0.55Ni0.45O2,,150.0,12.0,Cycling performance,1.0,137.2,,,,2.0,4.0,"{'Na': '0.9', 'Mn': '0.55', 'Ni': '0.45', 'O': '2'}"
10.1016/j.jpowsour.2018.10.058,2018,Na0.88Mn0.55Ni0.45O2,,150.0,12.0,Cycling performance,1.0,127.7,,,,2.0,4.0,"{'Na': '0.88', 'Mn': '0.55', 'Ni': '0.45', 'O': '2'}"
10.1016/j.jpowsour.2018.10.058,2018,Na0.86Mn0.55Ni0.45O2,,150.0,12.0,Cycling performance,1.0,113.5,,,,2.0,4.0,"{'Na': '0.86', 'Mn': '0.55', 'Ni': '0.45', 'O': '2'}"
10.1016/j.jpowsour.2018.10.058,2018,Na0.9Mn0.55Ni0.45O2,,150.0,12.0,Cycling performance,250.0,124.3,,,,2.0,4.0,"{'Na': '0.9', 'Mn': '0.55', 'Ni': '0.45', 'O': '2'}"
10.1016/j.jpowsour.2018.10.058,2018,Na0.9Mn0.55Ni0.45O2,,150.0,12.0,Cycling performance,1.0,324.5,,,,2.0,4.0,"{'Na': '0.9', 'Mn': '0.55', 'Ni': '0.45', 'O': '2'}"
10.1016/j.jpowsour.2018.10.058,2018,Na0.9Mn0.55Ni0.45O2,,150.0,12.0,Cycling performance,250.0,,38.3,,,2.0,4.0,"{'Na': '0.9', 'Mn': '0.55', 'Ni': '0.45', 'O': '2'}"
10.1016/j.jpowsour.2018.10.058,2018,Na0.9Mn0.55Ni0.45O2,,150.0,12.0,Cycling performance,250.0,47.5,,,,2.0,4.0,"{'Na': '0.9', 'Mn': '0.55', 'Ni': '0.45', 'O': '2'}"
10.1016/j.jpowsour.2018.10.058,2018,Na0.86Mn0.55Ni0.45O2,,150.0,12.0,Cycling performance,250.0,,51.1,,,2.0,4.0,"{'Na': '0.86', 'Mn': '0.55', 'Ni': '0.45', 'O': '2'}"
10.1016/j.jpowsour.2018.10.058,2018,Na0.88Mn0.55Ni0.45O2,,150.0,12.0,Cycling performance,1.0,106.7,,,,2.0,4.0,"{'Na': '0.88', 'Mn': '0.55', 'Ni': '0.45', 'O': '2'}"
10.1016/j.jpowsour.2018.10.058,2018,Na0.88Mn0.55Ni0.45O2,,150.0,12.0,Cycling performance,250.0,75.9,,,,2.0,4.0,"{'Na': '0.88', 'Mn': '0.55', 'Ni': '0.45', 'O': '2'}"
10.1016/j.jpowsour.2018.10.058,2018,Na0.88Mn0.55Ni0.45O2,,150.0,12.0,Cycling performance,250.0,,71.1,,,2.0,4.0,"{'Na': '0.88', 'Mn': '0.55', 'Ni': '0.45', 'O': '2'}"
10.1016/j.jpowsour.2018.10.058,2018,Na0.88Mn0.55Ni0.45O2,,150.0,12.0,Cycling performance,1.0,75.8,,,,2.0,4.0,"{'Na': '0.88', 'Mn': '0.55', 'Ni': '0.45', 'O': '2'}"
10.1016/j.jpowsour.2018.10.058,2018,Na0.88Mn0.55Ni0.45O2,,150.0,12.0,Cycling performance,1.0,75.9,,,,2.0,4.0,"{'Na': '0.88', 'Mn': '0.55', 'Ni': '0.45', 'O': '2'}"
10.1016/j.jpowsour.2019.01.086,2019,P2-Na0.67Mg0.1Mn0.8Cu0.1O2,,800.0,10.0,Cycling performance,500.0,84.0,,180.0,,,,"{'Na': '0.67', 'Mg': '0.1', 'Mn': '0.8', 'Cu': '0.1', 'O': '2'}"
10.1016/j.jpowsour.2019.01.086,2019,P2-Na0.67Mg0.1Mn0.8Cu0.1O2,,800.0,10.0,Cycling performance,1.0,90.3,,180.0,,,,"{'Na': '0.67', 'Mg': '0.1', 'Mn': '0.8', 'Cu': '0.1', 'O': '2'}"
10.1016/j.jpowsour.2019.01.086,2019,P2-Na0.67Mg0.1Mn0.8Cu0.1O2,,800.0,10.0,Cycling performance,500.0,,93.0,180.0,,,,"{'Na': '0.67', 'Mg': '0.1', 'Mn': '0.8', 'Cu': '0.1', 'O': '2'}"
10.1016/j.jpowsour.2019.01.086,2019,Na0.67MnO2,,800.0,10.0,Cycling performance,1.0,152.0,,,,2.0,4.2,"{'Na': '0.67', 'Mn': '1', 'O': '2'}"
10.1016/j.jpowsour.2019.01.086,2019,Na0.67Mn0.8Cu0.2O2,,800.0,10.0,Cycling performance,1.0,82.0,,,,2.0,4.2,"{'Na': '0.67', 'Mn': '0.8', 'Cu': '0.2', 'O': '2'}"
10.1016/j.jpowsour.2019.01.086,2019,Na0.67Mg0.2Mn0.8O2,,800.0,10.0,Cycling performance,1.0,104.0,,,,2.0,4.2,"{'Na': '0.67', 'Mg': '0.2', 'Mn': '0.8', 'O': '2'}"
10.1016/j.jpowsour.2019.01.086,2019,Na0.67MnO2,,800.0,10.0,Cycling performance,50.0,,85.0,,,2.0,4.2,"{'Na': '0.67', 'Mn': '1', 'O': '2'}"
10.1016/j.jpowsour.2019.01.086,2019,Na0.67MnO2,,800.0,10.0,Cycling performance,500.0,21.0,,,,2.0,4.2,"{'Na': '0.67', 'Mn': '1', 'O': '2'}"
10.1016/j.jpowsour.2019.01.086,2019,Na0.67MnO2,,800.0,10.0,Cycling performance,1.0,100.0,,,,2.0,4.2,"{'Na': '0.67', 'Mn': '1', 'O': '2'}"
10.1016/j.jpowsour.2019.01.086,2019,Na0.67MnO2,,800.0,10.0,Cycling performance,500.0,,21.0,,,2.0,4.2,"{'Na': '0.67', 'Mn': '1', 'O': '2'}"
10.1016/j.jpowsour.2019.01.086,2019,Na0.67Mg0.2Mn0.8O2,,800.0,10.0,Cycling performance,500.0,37.0,,,,2.0,4.2,"{'Na': '0.67', 'Mg': '0.2', 'Mn': '0.8', 'O': '2'}"
10.1016/j.jpowsour.2019.01.086,2019,Na0.67Mg0.2Mn0.8O2,,800.0,10.0,Cycling performance,1.0,60.7,,,,2.0,4.2,"{'Na': '0.67', 'Mg': '0.2', 'Mn': '0.8', 'O': '2'}"
10.1016/j.jpowsour.2019.01.086,2019,Na0.67Mg0.2Mn0.8O2,,800.0,10.0,Cycling performance,500.0,,61.0,,,2.0,4.2,"{'Na': '0.67', 'Mg': '0.2', 'Mn': '0.8', 'O': '2'}"
10.1016/j.jpowsour.2019.01.086,2019,Na0.67Mn0.8Cu0.2O2,,800.0,10.0,Cycling performance,500.0,50.0,,,,2.0,4.2,"{'Na': '0.67', 'Mn': '0.8', 'Cu': '0.2', 'O': '2'}"
10.1016/j.jpowsour.2019.01.086,2019,Na0.67Mn0.8Cu0.2O2,,800.0,10.0,Cycling performance,1.0,92.6,,,,2.0,4.2,"{'Na': '0.67', 'Mn': '0.8', 'Cu': '0.2', 'O': '2'}"
10.1016/j.jpowsour.2019.01.086,2019,Na0.67Mn0.8Cu0.2O2,,800.0,10.0,Cycling performance,500.0,,54.0,,,2.0,4.2,"{'Na': '0.67', 'Mn': '0.8', 'Cu': '0.2', 'O': '2'}"
10.1016/j.jpowsour.2019.01.086,2019,Na0.67Mg0.1Mn0.8Cu0.1O2,,800.0,10.0,Cycling performance,500.0,52.0,,,,2.0,4.2,"{'Na': '0.67', 'Mg': '0.1', 'Mn': '0.8', 'Cu': '0.1', 'O': '2'}"
10.1016/j.jpowsour.2019.01.086,2019,Na0.67Mg0.1Mn0.8Cu0.1O2,,800.0,10.0,Cycling performance,1.0,81.2,,,,2.0,4.2,"{'Na': '0.67', 'Mg': '0.1', 'Mn': '0.8', 'Cu': '0.1', 'O': '2'}"
10.1016/j.jpowsour.2019.01.086,2019,Na0.67Mg0.1Mn0.8Cu0.1O2,,800.0,10.0,Cycling performance,500.0,,64.0,,,2.0,4.2,"{'Na': '0.67', 'Mg': '0.1', 'Mn': '0.8', 'Cu': '0.1', 'O': '2'}"
10.1016/j.jpowsour.2019.01.086,2019,Na0.67MnO2,,800.0,10.0,Cycling performance,500.0,50.0,,180.0,,2.0,4.2,"{'Na': '0.67', 'Mn': '1', 'O': '2'}"
10.1016/j.jpowsour.2019.01.086,2019,Na0.67MnO2,,800.0,10.0,Cycling performance,1.0,89.3,,180.0,,2.0,4.2,"{'Na': '0.67', 'Mn': '1', 'O': '2'}"
10.1016/j.jpowsour.2019.01.086,2019,Na0.67MnO2,,800.0,10.0,Cycling performance,500.0,,56.0,180.0,,2.0,4.2,"{'Na': '0.67', 'Mn': '1', 'O': '2'}"
10.1016/j.jpowsour.2019.01.086,2019,Na0.67Mg0.2Mn0.8O2,,800.0,10.0,Cycling performance,500.0,62.0,,180.0,,2.0,4.2,"{'Na': '0.67', 'Mg': '0.2', 'Mn': '0.8', 'O': '2'}"
10.1016/j.jpowsour.2019.01.086,2019,Na0.67Mg0.2Mn0.8O2,,800.0,10.0,Cycling performance,1.0,64.6,,180.0,,2.0,4.2,"{'Na': '0.67', 'Mg': '0.2', 'Mn': '0.8', 'O': '2'}"
10.1016/j.jpowsour.2019.01.086,2019,Na0.67Mg0.2Mn0.8O2,,800.0,10.0,Cycling performance,500.0,,96.0,180.0,,2.0,4.2,"{'Na': '0.67', 'Mg': '0.2', 'Mn': '0.8', 'O': '2'}"
10.1016/j.jpowsour.2019.01.086,2019,Na0.67Mn0.8Cu0.2O2,,800.0,10.0,Cycling performance,500.0,61.0,,180.0,,2.0,4.2,"{'Na': '0.67', 'Mn': '0.8', 'Cu': '0.2', 'O': '2'}"
10.1016/j.jpowsour.2019.01.086,2019,Na0.67Mg0.1Mn0.8Cu0.1O2,,800.0,10.0,Cycling performance,500.0,78.0,,180.0,,2.0,4.2,"{'Na': '0.67', 'Mg': '0.1', 'Mn': '0.8', 'Cu': '0.1', 'O': '2'}"
10.1016/j.jpowsour.2019.02.012,2019,NaFe0.3Co0.7O2,,900.0,12.0,Cycling performance,1.0,190.0,,,,1.5,4.0,"{'Na': '1', 'Fe': '0.3', 'Co': '0.7', 'O': '2'}"
10.1016/j.jpowsour.2019.02.012,2019,NaFe0.3Co0.7O2,,900.0,12.0,Cycling performance,5.0,152.0,,,,1.5,4.0,"{'Na': '1', 'Fe': '0.3', 'Co': '0.7', 'O': '2'}"
10.1016/j.jpowsour.2019.02.012,2019,NaFe0.3Co0.7O2,,900.0,12.0,Cycling performance,5.0,,80.0,,,1.5,4.0,"{'Na': '1', 'Fe': '0.3', 'Co': '0.7', 'O': '2'}"
10.1016/j.jpowsour.2019.02.061,2019,Na0.67Mg0.15Mn0.42Fe0.42O2,,900.0,12.0,Cycling performance,50.0,,95.7,,1.0,,,"{'Na': '0.67', 'Mg': '0.15', 'Mn': '0.42', 'Fe': '0.42', 'O': '2'}"
10.1016/j.jpowsour.2019.02.061,2019,Na0.67Mg0.15Mn0.42Fe0.42O2,,900.0,12.0,Cycling performance,100.0,,87.7,,1.0,,,"{'Na': '0.67', 'Mg': '0.15', 'Mn': '0.42', 'Fe': '0.42', 'O': '2'}"
10.1016/j.jpowsour.2019.03.009,2019,Na2Mn0.2Ru0.8O3,NRO-Mn0.3,900.0,12.0,Rate performance,,90.0,,675.0,,,,"{'Na': '2', 'Mn': '0.2', 'Ru': '0.8', 'O': '3'}"
10.1016/j.jpowsour.2019.03.009,2019,Na2RuO3,NRO,900.0,12.0,Cycling performance,1.0,157.0,,,,1.5,4.0,"{'Na': '2', 'Ru': '1', 'O': '3'}"
10.1016/j.jpowsour.2019.03.009,2019,Na2RuO3,NRO,900.0,12.0,Cycling performance,1.0,163.0,,,,1.5,4.0,"{'Na': '2', 'Ru': '1', 'O': '3'}"
10.1016/j.jpowsour.2019.03.009,2019,Na2RuO3,NRO,900.0,12.0,Cycling performance,1.0,158.0,,,,1.5,4.0,"{'Na': '2', 'Ru': '1', 'O': '3'}"
10.1016/j.jpowsour.2019.03.009,2019,Na2Mn0.1Ru0.9O3,NRO-Mn0.2,900.0,12.0,Cycling performance,1.0,178.0,,,,1.5,4.0,"{'Na': '2', 'Mn': '0.1', 'Ru': '0.9', 'O': '3'}"
10.1016/j.jpowsour.2019.03.009,2019,Na2RuO3,NRO,900.0,12.0,Cycling performance,100.0,88.0,,,,1.5,4.0,"{'Na': '2', 'Ru': '1', 'O': '3'}"
10.1016/j.jpowsour.2019.03.009,2019,Na2RuO3,NRO,900.0,12.0,Cycling performance,1.0,157.1,,,,1.5,4.0,"{'Na': '2', 'Ru': '1', 'O': '3'}"
10.1016/j.jpowsour.2019.03.009,2019,Na2RuO3,NRO,900.0,12.0,Cycling performance,100.0,,56.0,,,1.5,4.0,"{'Na': '2', 'Ru': '1', 'O': '3'}"
10.1016/j.jpowsour.2019.03.009,2019,Na2Mn0.1Ru0.9O3,NRO-Mn0.2,900.0,12.0,Cycling performance,100.0,120.0,,,,1.5,4.0,"{'Na': '2', 'Mn': '0.1', 'Ru': '0.9', 'O': '3'}"
