Repository: harryfyjiswalker/Personal-Projects-2

# Na_ion_independent_research

Data mining: [Huang & Cole (2020)'s](https://www.nature.com/articles/s41597-020-00602-2) database extractor does not extract current, which is needed for reliable comparison of discharge capacities. This is built on by [Guo et al. (2024)](https://pmc.ncbi.nlm.nih.gov/articles/PMC11009284/), whose cathodedataextractor extracts capacity, current, and voltage limits from rate performance data, as well as cyclability data. 

Resulting questions aiming to solve over coming months:
* Can we extend this to include phase composition to inform understanding of the relationship between structure and chemical properties, to build on Maughan et al.

File: Na_ion_independent_research/Data Preprocessing/cathode_mats230911.csv (part 14 of 23)
Doi,Year,Name,Abbreviation,Sintering temperature,Sintering time,Category,Cycle,Capacity,Retention,Current: mAg-1,Current: C,Voltage lower limit,Voltage upper limit,Elements
10.1016/j.jpowsour.2019.03.009,2019,Na2Mn0.1Ru0.9O3,NRO-Mn0.2,900.0,12.0,Cycling performance,1.0,176.5,,,,1.5,4.0,"{'Na': '2', 'Mn': '0.1', 'Ru': '0.9', 'O': '3'}"
10.1016/j.jpowsour.2019.03.009,2019,Na2Mn0.1Ru0.9O3,NRO-Mn0.2,900.0,12.0,Cycling performance,100.0,,68.0,,,1.5,4.0,"{'Na': '2', 'Mn': '0.1', 'Ru': '0.9', 'O': '3'}"
10.1016/j.jpowsour.2019.03.009,2019,Na2Mn0.1Ru0.9O3,NRO-Mn0.2,900.0,12.0,Rate performance,,172.0,,27.0,,1.5,4.0,"{'Na': '2', 'Mn': '0.1', 'Ru': '0.9', 'O': '3'}"
10.1016/j.jpowsour.2019.03.009,2019,Na2Mn0.1Ru0.9O3,NRO-Mn0.2,900.0,12.0,Rate performance,,162.0,,67.5,,1.5,4.0,"{'Na': '2', 'Mn': '0.1', 'Ru': '0.9', 'O': '3'}"
10.1016/j.jpowsour.2019.03.009,2019,Na2Mn0.1Ru0.9O3,NRO-Mn0.2,900.0,12.0,Rate performance,,154.0,,135.0,,1.5,4.0,"{'Na': '2', 'Mn': '0.1', 'Ru': '0.9', 'O': '3'}"
10.1016/j.jpowsour.2019.03.009,2019,Na2Mn0.1Ru0.9O3,NRO-Mn0.2,900.0,12.0,Rate performance,,146.0,,270.0,,1.5,4.0,"{'Na': '2', 'Mn': '0.1', 'Ru': '0.9', 'O': '3'}"
10.1016/j.jpowsour.2019.03.009,2019,Na2Mn0.1Ru0.9O3,NRO-Mn0.2,900.0,12.0,Rate performance,,135.0,,675.0,,1.5,4.0,"{'Na': '2', 'Mn': '0.1', 'Ru': '0.9', 'O': '3'}"
10.1016/j.jpowsour.2019.03.009,2019,Na2Mn0.1Ru0.9O3,NRO-Mn0.2,900.0,12.0,Rate performance,,87.0,,27.0,,1.5,4.0,"{'Na': '2', 'Mn': '0.1', 'Ru': '0.9', 'O': '3'}"
10.1016/j.jpowsour.2019.03.009,2019,Na2Mn0.1Ru0.9O3,NRO-Mn0.2,900.0,12.0,Cycling performance,1.0,130.0,,,,1.5,4.0,"{'Na': '2', 'Mn': '0.1', 'Ru': '0.9', 'O': '3'}"
10.1016/j.jpowsour.2019.03.009,2019,Na2RuO3,NRO,900.0,12.0,Cycling performance,1.0,85.0,,,,1.5,4.0,"{'Na': '2', 'Ru': '1', 'O': '3'}"
10.1016/j.jpowsour.2019.03.009,2019,Na2Mn0.1Ru0.9O3,NRO-Mn0.2,900.0,12.0,Rate performance,,90.0,,675.0,,1.5,4.0,"{'Na': '2', 'Mn': '0.1', 'Ru': '0.9', 'O': '3'}"
10.1016/j.jpowsour.2019.03.031,2019,NaMn0.2Co0.2Ni0.6O2,Na-NCM622,680.0,24.0,Cycling performance,1.0,154.8,,15.0,,1.5,4.1,"{'Na': '1', 'Mn': '0.2', 'Co': '0.2', 'Ni': '0.6', 'O': '2'}"
10.1016/j.jpowsour.2019.03.031,2019,NaMn0.2Co0.2Ni0.6O2,Na-NCM622,680.0,24.0,Cycling performance,1.0,154.6,,15.0,,1.5,4.1,"{'Na': '1', 'Mn': '0.2', 'Co': '0.2', 'Ni': '0.6', 'O': '2'}"
10.1016/j.jpowsour.2019.03.031,2019,NaMn0.2Co0.2Ni0.6O2,Na-NCM622,680.0,24.0,Cycling performance,1.0,154.0,,15.0,,1.5,4.1,"{'Na': '1', 'Mn': '0.2', 'Co': '0.2', 'Ni': '0.6', 'O': '2'}"
10.1016/j.jpowsour.2019.03.031,2019,NaMn0.2Co0.2Ni0.6O2,Na-NCM622,680.0,24.0,Cycling performance,1.0,151.0,,,,1.5,4.3,"{'Na': '1', 'Mn': '0.2', 'Co': '0.2', 'Ni': '0.6', 'O': '2'}"
10.1016/j.jpowsour.2019.03.031,2019,NaMn0.2Co0.2Ni0.6O2,Na-NCM622,680.0,24.0,Cycling performance,1.0,131.1,,,,1.5,4.3,"{'Na': '1', 'Mn': '0.2', 'Co': '0.2', 'Ni': '0.6', 'O': '2'}"
10.1016/j.jpowsour.2019.03.031,2019,NaTi0.03Mn0.19Co0.19Ni0.58O2,Ti3-Na-NCM622,680.0,24.0,Cycling performance,1.0,133.0,,,,1.5,4.3,"{'Na': '1', 'Ti': '0.03', 'Mn': '0.19', 'Co': '0.19', 'Ni': '0.58', 'O': '2'}"
10.1016/j.jpowsour.2019.03.031,2019,NaTi0.03Mn0.19Co0.19Ni0.58O2,Ti3-Na-NCM622,680.0,24.0,Cycling performance,400.0,,77.0,,,1.5,4.3,"{'Na': '1', 'Ti': '0.03', 'Mn': '0.19', 'Co': '0.19', 'Ni': '0.58', 'O': '2'}"
10.1016/j.jpowsour.2019.03.031,2019,NaTi0.03Mn0.19Co0.19Ni0.58O2,Ti3-Na-NCM622,680.0,24.0,Cycling performance,100.0,142.3,,,,1.0,4.1,"{'Na': '1', 'Ti': '0.03', 'Mn': '0.19', 'Co': '0.19', 'Ni': '0.58', 'O': '2'}"
10.1016/j.jpowsour.2019.03.031,2019,NaTi0.03Mn0.19Co0.19Ni0.58O2,Ti3-Na-NCM622,680.0,24.0,Cycling performance,1.0,158.1,,,,1.0,4.1,"{'Na': '1', 'Ti': '0.03', 'Mn': '0.19', 'Co': '0.19', 'Ni': '0.58', 'O': '2'}"
10.1016/j.jpowsour.2019.03.031,2019,NaTi0.03Mn0.19Co0.19Ni0.58O2,Ti3-Na-NCM622,680.0,24.0,Cycling performance,100.0,,90.0,,,1.0,4.1,"{'Na': '1', 'Ti': '0.03', 'Mn': '0.19', 'Co': '0.19', 'Ni': '0.58', 'O': '2'}"
10.1016/j.jpowsour.2019.03.031,2019,NaMn0.2Co0.2Ni0.6O2,Na-NCM622,680.0,24.0,Cycling performance,100.0,131.0,,,,1.0,4.1,"{'Na': '1', 'Mn': '0.2', 'Co': '0.2', 'Ni': '0.6', 'O': '2'}"
10.1016/j.jpowsour.2019.03.031,2019,NaMn0.2Co0.2Ni0.6O2,Na-NCM622,680.0,24.0,Cycling performance,1.0,163.8,,,,1.0,4.1,"{'Na': '1', 'Mn': '0.2', 'Co': '0.2', 'Ni': '0.6', 'O': '2'}"
10.1016/j.jpowsour.2019.03.031,2019,NaMn0.2Co0.2Ni0.6O2,Na-NCM622,680.0,24.0,Cycling performance,100.0,,80.0,,,1.0,4.1,"{'Na': '1', 'Mn': '0.2', 'Co': '0.2', 'Ni': '0.6', 'O': '2'}"
10.1016/j.jpowsour.2019.04.052,2019,Na2SiO3,,850.0,12.0,Cycling performance,50.0,,28.0,,,,,"{'Na': '2', 'Si': '1', 'O': '3'}"
10.1016/j.jpowsour.2019.04.052,2019,Na2SiO3,,850.0,12.0,Rate performance,,58.0,,600.0,,,,"{'Na': '2', 'Si': '1', 'O': '3'}"
10.1016/j.jpowsour.2019.04.052,2019,Na2SiO3,,850.0,12.0,Rate performance,,12.0,,600.0,,,,"{'Na': '2', 'Si': '1', 'O': '3'}"
10.1016/j.jpowsour.2019.04.052,2019,NaMn0.33Fe0.33Ni0.33O2,,850.0,12.0,Cycling performance,50.0,65.0,,,,1.5,4.2,"{'Na': '1', 'Mn': '0.33', 'Fe': '0.33', 'Ni': '0.33', 'O': '2'}"
10.1016/j.jpowsour.2019.04.052,2019,NaMn0.33Fe0.33Ni0.33O2,,850.0,12.0,Cycling performance,1.0,232.1,,,,1.5,4.2,"{'Na': '1', 'Mn': '0.33', 'Fe': '0.33', 'Ni': '0.33', 'O': '2'}"
10.1016/j.jpowsour.2019.04.052,2019,NaMn0.33Fe0.33Ni0.33O2,,850.0,12.0,Cycling performance,50.0,,28.0,,,1.5,4.2,"{'Na': '1', 'Mn': '0.33', 'Fe': '0.33', 'Ni': '0.33', 'O': '2'}"
10.1016/j.jpowsour.2019.04.052,2019,Na2SiO3,,850.0,12.0,Cycling performance,50.0,70.0,,,,1.5,4.2,"{'Na': '2', 'Si': '1', 'O': '3'}"
10.1016/j.jpowsour.2019.04.052,2019,Na2SiO3,,850.0,12.0,Cycling performance,1.0,318.2,,,,1.5,4.2,"{'Na': '2', 'Si': '1', 'O': '3'}"
10.1016/j.jpowsour.2019.04.052,2019,Na2SiO3,,850.0,12.0,Cycling performance,50.0,,22.0,,,1.5,4.2,"{'Na': '2', 'Si': '1', 'O': '3'}"
10.1016/j.jpowsour.2019.04.052,2019,NaMn0.33Fe0.33Ni0.33O2,,850.0,12.0,Cycling performance,50.0,83.0,,,,1.5,4.2,"{'Na': '1', 'Mn': '0.33', 'Fe': '0.33', 'Ni': '0.33', 'O': '2'}"
10.1016/j.jpowsour.2019.04.052,2019,Na2SiO3,,850.0,12.0,Rate performance,,74.0,,120.0,,1.5,4.2,"{'Na': '2', 'Si': '1', 'O': '3'}"
10.1016/j.jpowsour.2019.04.052,2019,Na2SiO3,,850.0,12.0,Rate performance,,89.0,,120.0,,1.5,4.2,"{'Na': '2', 'Si': '1', 'O': '3'}"
10.1016/j.jpowsour.2019.05.025,2019,Na0.67Mn0.65Fe0.35O2,NMFO,900.0,12.0,Cycling performance,30.0,,83.0,,,1.5,4.3,"{'Na': '0.67', 'Mn': '0.65', 'Fe': '0.35', 'O': '2'}"
10.1016/j.jpowsour.2019.05.025,2019,Na0.67Mn0.65Fe0.35O2,NMFO,900.0,12.0,Cycling performance,30.0,,81.0,,,1.5,4.3,"{'Na': '0.67', 'Mn': '0.65', 'Fe': '0.35', 'O': '2'}"
10.1016/j.jpowsour.2019.05.025,2019,Na0.67Mn0.65Fe0.35O2,NMFO,900.0,12.0,Cycling performance,100.0,,77.0,,,1.5,4.0,"{'Na': '0.67', 'Mn': '0.65', 'Fe': '0.35', 'O': '2'}"
10.1016/j.jpowsour.2019.05.025,2019,Na0.67Mn0.65Fe0.35O2,NMFO,900.0,12.0,Cycling performance,100.0,,67.0,,,1.5,4.0,"{'Na': '0.67', 'Mn': '0.65', 'Fe': '0.35', 'O': '2'}"
10.1016/j.jpowsour.2019.05.025,2019,Na0.67Mn0.65Fe0.35O2,NMFO,900.0,12.0,Cycling performance,50.0,,95.0,,,2.0,4.0,"{'Na': '0.67', 'Mn': '0.65', 'Fe': '0.35', 'O': '2'}"
10.1016/j.jpowsour.2019.05.025,2019,Na0.67Mn0.65Fe0.35O2,NMFO,900.0,12.0,Cycling performance,50.0,,94.0,,,2.0,4.0,"{'Na': '0.67', 'Mn': '0.65', 'Fe': '0.35', 'O': '2'}"
10.1016/j.jpowsour.2019.05.025,2019,Na0.67Mn0.65Fe0.35O2,NMFO,900.0,12.0,Cycling performance,200.0,,69.0,,,2.0,4.0,"{'Na': '0.67', 'Mn': '0.65', 'Fe': '0.35', 'O': '2'}"
10.1016/j.jpowsour.2019.05.025,2019,Na0.67Mn0.65Fe0.35O2,NMFO,900.0,12.0,Cycling performance,200.0,,66.0,,,2.0,4.0,"{'Na': '0.67', 'Mn': '0.65', 'Fe': '0.35', 'O': '2'}"
10.1016/j.jpowsour.2019.226760,2019,NaCr0.8Mn0.2O2,,1000.0,20.0,Rate performance,,103.0,,,0.1,2.0,3.8,"{'Na': '1', 'Cr': '0.8', 'Mn': '0.2', 'O': '2'}"
10.1016/j.jpowsour.2019.226760,2019,NaCr0.8Mn0.2O2,,1000.0,20.0,Rate performance,,98.0,,,0.1,2.0,3.8,"{'Na': '1', 'Cr': '0.8', 'Mn': '0.2', 'O': '2'}"
10.1016/j.jpowsour.2019.226760,2019,NaCr0.8Mn0.2O2,,1000.0,20.0,Cycling performance,100.0,,90.0,,0.1,2.0,3.8,"{'Na': '1', 'Cr': '0.8', 'Mn': '0.2', 'O': '2'}"
10.1016/j.jpowsour.2019.226760,2019,NaCrO2,,1000.0,20.0,Cycling performance,100.0,,30.0,,0.1,2.0,3.8,"{'Na': '1', 'Cr': '1', 'O': '2'}"
10.1016/j.jpowsour.2019.226992,2019,P2-Na0.67Mn0.67Ni0.33O2,NNMO,,,Rate performance,,29.0,,2580.0,,1.5,4.8,"{'Na': '0.67', 'Mn': '0.67', 'Ni': '0.33', 'O': '2'}"
10.1016/j.jpowsour.2019.226992,2019,P2-Na0.67Mn0.67Ni0.33O2,NNMO,,,Rate performance,,58.0,,3440.0,,1.5,4.8,"{'Na': '0.67', 'Mn': '0.67', 'Ni': '0.33', 'O': '2'}"
10.1016/j.jpowsour.2019.227025,2019,NaMnO2,,950.0,24.0,Cycling performance,1.0,144.0,,,1.0,2.7,4.0,"{'Na': '1', 'Mn': '1', 'O': '2'}"
10.1016/j.jpowsour.2019.227025,2019,NaMnO2,,950.0,24.0,Cycling performance,35.0,59.0,,,1.0,2.7,4.0,"{'Na': '1', 'Mn': '1', 'O': '2'}"
10.1016/j.jpowsour.2019.227025,2019,NaMnO2,,950.0,24.0,Cycling performance,35.0,,41.0,,1.0,2.7,4.0,"{'Na': '1', 'Mn': '1', 'O': '2'}"
10.1016/j.jpowsour.2019.227025,2019,NaMnO2,,950.0,24.0,Cycling performance,50.0,,11.0,,,2.7,4.0,"{'Na': '1', 'Mn': '1', 'O': '2'}"
10.1016/j.jpowsour.2019.227025,2019,NaMnO2,,950.0,24.0,Cycling performance,50.0,,76.0,,,2.7,4.0,"{'Na': '1', 'Mn': '1', 'O': '2'}"
10.1016/j.jpowsour.2019.227025,2019,NaMnO2,,950.0,24.0,Cycling performance,50.0,,80.4,,,2.7,4.0,"{'Na': '1', 'Mn': '1', 'O': '2'}"
10.1016/j.jpowsour.2019.227025,2019,NaMnO2,,950.0,24.0,Cycling performance,1.0,144.3,,,,2.0,4.0,"{'Na': '1', 'Mn': '1', 'O': '2'}"
10.1016/j.jpowsour.2019.227025,2019,NaMn0.96Al0.04O2,,950.0,24.0,Cycling performance,1.0,141.1,,,,2.0,4.0,"{'Na': '1', 'Mn': '0.96', 'Al': '0.04', 'O': '2'}"
10.1016/j.jpowsour.2019.227025,2019,NaMn0.89Al0.11O2,,950.0,24.0,Cycling performance,1.0,74.25,,,,2.0,4.0,"{'Na': '1', 'Mn': '0.89', 'Al': '0.11', 'O': '2'}"
10.1016/j.jpowsour.2019.227025,2019,NaMn0.96Al0.04O2,,950.0,24.0,Cycling performance,10.0,89.8,,,,2.0,4.0,"{'Na': '1', 'Mn': '0.96', 'Al': '0.04', 'O': '2'}"
10.1016/j.jpowsour.2019.227025,2019,NaMn0.96Al0.04O2,,950.0,24.0,Cycling performance,10.0,120.3,,,,2.0,4.0,"{'Na': '1', 'Mn': '0.96', 'Al': '0.04', 'O': '2'}"
10.1016/j.jpowsour.2019.227025,2019,NaMn0.96Al0.04O2,,950.0,24.0,Cycling performance,10.0,91.93,,,,2.0,4.0,"{'Na': '1', 'Mn': '0.96', 'Al': '0.04', 'O': '2'}"
10.1016/j.jpowsour.2019.227025,2019,NaMn0.96Al0.04O2,,950.0,24.0,Rate performance,,44.1,,,5.0,2.7,4.0,"{'Na': '1', 'Mn': '0.96', 'Al': '0.04', 'O': '2'}"
10.1016/j.jpowsour.2019.227025,2019,NaMn0.96Al0.04O2,,950.0,24.0,Cycling performance,1.0,141.0,,,1.0,2.7,4.0,"{'Na': '1', 'Mn': '0.96', 'Al': '0.04', 'O': '2'}"
10.1016/j.jpowsour.2019.227064,2019,NaMn0.33Fe0.33Ni0.33O2,NNFM,850.0,12.0,Cycling performance,1.0,132.0,,,,2.0,4.0,"{'Na': '1', 'Mn': '0.33', 'Fe': '0.33', 'Ni': '0.33', 'O': '2'}"
10.1016/j.jpowsour.2019.227086,2019,Na0.67Mn0.72Zn0.28O2,,670.0,10.0,Cycling performance,1.0,22.0,,,,,,"{'Na': '0.67', 'Mn': '0.72', 'Zn': '0.28', 'O': '2'}"
10.1016/j.jpowsour.2019.227086,2019,Na0.67Mn0.72Zn0.28O2,,670.0,10.0,Cycling performance,50.0,97.0,,,,,,"{'Na': '0.67', 'Mn': '0.72', 'Zn': '0.28', 'O': '2'}"
10.1016/j.jpowsour.2019.227086,2019,Na0.67Mn0.72Zn0.28O2,,670.0,10.0,Rate performance,,157.0,,10.0,,,,"{'Na': '0.67', 'Mn': '0.72', 'Zn': '0.28', 'O': '2'}"
10.1016/j.jpowsour.2019.227086,2019,Na0.67Mn0.72Zn0.28O2,,670.0,10.0,Rate performance,,141.0,,20.0,,,,"{'Na': '0.67', 'Mn': '0.72', 'Zn': '0.28', 'O': '2'}"
10.1016/j.jpowsour.2019.227086,2019,Na0.67Mn0.72Zn0.28O2,,670.0,10.0,Rate performance,,124.0,,50.0,,,,"{'Na': '0.67', 'Mn': '0.72', 'Zn': '0.28', 'O': '2'}"
10.1016/j.jpowsour.2019.227086,2019,Na0.67Mn0.72Zn0.28O2,,670.0,10.0,Rate performance,,100.0,,100.0,,,,"{'Na': '0.67', 'Mn': '0.72', 'Zn': '0.28', 'O': '2'}"
10.1016/j.jpowsour.2019.227086,2019,Na0.67Mn0.72Zn0.28O2,,670.0,10.0,Rate performance,,74.0,,200.0,,,,"{'Na': '0.67', 'Mn': '0.72', 'Zn': '0.28', 'O': '2'}"
10.1016/j.jpowsour.2019.227086,2019,Na0.67Mn0.72Zn0.28O2,,670.0,10.0,Rate performance,,158.0,,10.0,,,,"{'Na': '0.67', 'Mn': '0.72', 'Zn': '0.28', 'O': '2'}"
10.1016/j.jpowsour.2019.227471,2020,NaFe0.3Co0.7O2,,900.0,12.0,Rate performance,,240.0,,,0.05,,,"{'Na': '1', 'Fe': '0.3', 'Co': '0.7', 'O': '2'}"
10.1016/j.jpowsour.2019.227554,2020,Na0.67Mn0.67Ni0.33O2,,800.0,12.0,Cycling performance,1.0,226.0,,,,1.5,4.5,"{'Na': '0.67', 'Mn': '0.67', 'Ni': '0.33', 'O': '2'}"
10.1016/j.jpowsour.2019.227554,2020,Na0.67Mn0.67Ni0.33O2,,800.0,12.0,Cycling performance,50.0,122.0,,200.0,,1.5,4.5,"{'Na': '0.67', 'Mn': '0.67', 'Ni': '0.33', 'O': '2'}"
10.1016/j.jpowsour.2019.227554,2020,Na0.67Mn0.67Ni0.33O2,,800.0,12.0,Cycling performance,1.0,150.6,,200.0,,1.5,4.5,"{'Na': '0.67', 'Mn': '0.67', 'Ni': '0.33', 'O': '2'}"
10.1016/j.jpowsour.2019.227554,2020,Na0.67Mn0.67Ni0.33O2,,800.0,12.0,Cycling performance,50.0,,81.0,200.0,,1.5,4.5,"{'Na': '0.67', 'Mn': '0.67', 'Ni': '0.33', 'O': '2'}"
10.1016/j.jpowsour.2019.227554,2020,Na0.67Mn0.66Ni0.33Sn0.01O2,,800.0,12.0,Cycling performance,50.0,129.0,,200.0,,1.5,4.5,"{'Na': '0.67', 'Mn': '0.66', 'Ni': '0.33', 'Sn': '0.01', 'O': '2'}"
10.1016/j.jpowsour.2019.227554,2020,Na0.67Mn0.66Ni0.33Sn0.01O2,,800.0,12.0,Cycling performance,1.0,176.7,,200.0,,1.5,4.5,"{'Na': '0.67', 'Mn': '0.66', 'Ni': '0.33', 'Sn': '0.01', 'O': '2'}"
10.1016/j.jpowsour.2019.227554,2020,Na0.67Mn0.66Ni0.33Sn0.01O2,,800.0,12.0,Cycling performance,50.0,,73.0,200.0,,1.5,4.5,"{'Na': '0.67', 'Mn': '0.66', 'Ni': '0.33', 'Sn': '0.01', 'O': '2'}"
10.1016/j.jpowsour.2019.227554,2020,Na0.67Mn0.64Ni0.33Sn0.03O2,,800.0,12.0,Cycling performance,50.0,117.0,,200.0,,1.5,4.5,"{'Na': '0.67', 'Mn': '0.64', 'Ni': '0.33', 'Sn': '0.03', 'O': '2'}"
10.1016/j.jpowsour.2019.227554,2020,Na0.67Mn0.64Ni0.33Sn0.03O2,,800.0,12.0,Cycling performance,1.0,162.5,,200.0,,1.5,4.5,"{'Na': '0.67', 'Mn': '0.64', 'Ni': '0.33', 'Sn': '0.03', 'O': '2'}"
10.1016/j.jpowsour.2019.227554,2020,Na0.67Mn0.64Ni0.33Sn0.03O2,,800.0,12.0,Cycling performance,50.0,,72.0,200.0,,1.5,4.5,"{'Na': '0.67', 'Mn': '0.64', 'Ni': '0.33', 'Sn': '0.03', 'O': '2'}"
10.1016/j.jpowsour.2019.227554,2020,Na0.67Mn0.62Ni0.33Sn0.05O2,,800.0,12.0,Cycling performance,50.0,113.0,,200.0,,1.5,4.5,"{'Na': '0.67', 'Mn': '0.62', 'Ni': '0.33', 'Sn': '0.05', 'O': '2'}"
10.1016/j.jpowsour.2019.227554,2020,Na0.67Mn0.62Ni0.33Sn0.05O2,,800.0,12.0,Cycling performance,1.0,132.9,,200.0,,1.5,4.5,"{'Na': '0.67', 'Mn': '0.62', 'Ni': '0.33', 'Sn': '0.05', 'O': '2'}"
10.1016/j.jpowsour.2019.227554,2020,Na0.67Mn0.62Ni0.33Sn0.05O2,,800.0,12.0,Cycling performance,50.0,,85.0,200.0,,1.5,4.5,"{'Na': '0.67', 'Mn': '0.62', 'Ni': '0.33', 'Sn': '0.05', 'O': '2'}"
10.1016/j.jpowsour.2019.227554,2020,Na0.67Mn0.66Ni0.33Sn0.01O2,,800.0,12.0,Cycling performance,5.0,224.0,,20.0,,1.5,4.5,"{'Na': '0.67', 'Mn': '0.66', 'Ni': '0.33', 'Sn': '0.01', 'O': '2'}"
10.1016/j.jpowsour.2019.227554,2020,Na0.67Mn0.66Ni0.33Sn0.01O2,,800.0,12.0,Cycling performance,5.0,180.0,,40.0,,1.5,4.5,"{'Na': '0.67', 'Mn': '0.66', 'Ni': '0.33', 'Sn': '0.01', 'O': '2'}"
10.1016/j.jpowsour.2019.227554,2020,Na0.67Mn0.66Ni0.33Sn0.01O2,,800.0,12.0,Cycling performance,5.0,145.0,,100.0,,1.5,4.5,"{'Na': '0.67', 'Mn': '0.66', 'Ni': '0.33', 'Sn': '0.01', 'O': '2'}"
10.1016/j.jpowsour.2019.227554,2020,Na0.67Mn0.66Ni0.33Sn0.01O2,,800.0,12.0,Cycling performance,5.0,118.0,,200.0,,1.5,4.5,"{'Na': '0.67', 'Mn': '0.66', 'Ni': '0.33', 'Sn': '0.01', 'O': '2'}"
10.1016/j.jpowsour.2019.227554,2020,Na0.67Mn0.66Ni0.33Sn0.01O2,,800.0,12.0,Cycling performance,5.0,103.0,,400.0,,1.5,4.5,"{'Na': '0.67', 'Mn': '0.66', 'Ni': '0.33', 'Sn': '0.01', 'O': '2'}"
10.1016/j.jpowsour.2019.227554,2020,Na0.67Mn0.66Ni0.33Sn0.01O2,,800.0,12.0,Cycling performance,5.0,84.0,,1000.0,,1.5,4.5,"{'Na': '0.67', 'Mn': '0.66', 'Ni': '0.33', 'Sn': '0.01', 'O': '2'}"
10.1016/j.jpowsour.2019.227554,2020,Na0.67Mn0.66Ni0.33Sn0.01O2,,800.0,12.0,Cycling performance,5.0,71.0,,2000.0,,1.5,4.5,"{'Na': '0.67', 'Mn': '0.66', 'Ni': '0.33', 'Sn': '0.01', 'O': '2'}"
10.1016/j.jpowsour.2019.227554,2020,Na0.67Mn0.67Ni0.33O2,,800.0,12.0,Cycling performance,1.0,78.0,,2000.0,,2.0,4.2,"{'Na': '0.67', 'Mn': '0.67', 'Ni': '0.33', 'O': '2'}"
10.1016/j.jpowsour.2019.227554,2020,Na0.67Mn0.66Ni0.33Sn0.01O2,,800.0,12.0,Cycling performance,1.0,80.0,,20.0,,2.0,4.2,"{'Na': '0.67', 'Mn': '0.66', 'Ni': '0.33', 'Sn': '0.01', 'O': '2'}"
10.1016/j.jpowsour.2019.227554,2020,Na0.67Mn0.67Ni0.33O2,,800.0,12.0,Cycling performance,1.0,87.0,,200.0,,2.0,4.2,"{'Na': '0.67', 'Mn': '0.67', 'Ni': '0.33', 'O': '2'}"
10.1016/j.jpowsour.2019.227554,2020,Na0.67Mn0.66Ni0.33Sn0.01O2,,800.0,12.0,Cycling performance,1.0,87.0,,200.0,,2.0,4.2,"{'Na': '0.67', 'Mn': '0.66', 'Ni': '0.33', 'Sn': '0.01', 'O': '2'}"
10.1016/j.jpowsour.2019.227554,2020,Na0.67Mn0.67Ni0.33O2,,800.0,12.0,Rate performance,,220.0,,20.0,,1.5,4.5,"{'Na': '0.67', 'Mn': '0.67', 'Ni': '0.33', 'O': '2'}"
10.1016/j.jpowsour.2019.227554,2020,Na0.67Mn0.66Ni0.33Sn0.01O2,,800.0,12.0,Cycling performance,50.0,,70.0,,,1.5,4.5,"{'Na': '0.67', 'Mn': '0.66', 'Ni': '0.33', 'Sn': '0.01', 'O': '2'}"
10.1016/j.jpowsour.2020.227919,2020,NaMn0.33Fe0.33Ni0.33O2,NFM,,,Rate performance,,130.0,,,0.1,1.5,4.1,"{'Na': '1', 'Mn': '0.33', 'Fe': '0.33', 'Ni': '0.33', 'O': '2'}"
10.1016/j.jpowsour.2020.227919,2020,NaMn0.33Fe0.33Ni0.33O2,NFM,,,Cycling performance,1.0,85.0,,,2.0,1.5,4.1,"{'Na': '1', 'Mn': '0.33', 'Fe': '0.33', 'Ni': '0.33', 'O': '2'}"
10.1016/j.jpowsour.2020.227919,2020,NaMn0.33Fe0.33Ni0.33O2,NFM,,,Cycling performance,100.0,50.1,,,2.0,1.5,4.1,"{'Na': '1', 'Mn': '0.33', 'Fe': '0.33', 'Ni': '0.33', 'O': '2'}"
10.1016/j.jpowsour.2020.227919,2020,NaMn0.33Fe0.33Ni0.33O2,NFM,,,Cycling performance,100.0,,59.0,,2.0,1.5,4.1,"{'Na': '1', 'Mn': '0.33', 'Fe': '0.33', 'Ni': '0.33', 'O': '2'}"
10.1016/j.jpowsour.2020.227919,2020,NaMn0.33Fe0.33Ni0.33O2,NFM,,,Cycling performance,100.0,50.0,,,2.0,1.5,4.1,"{'Na': '1', 'Mn': '0.33', 'Fe': '0.33', 'Ni': '0.33', 'O': '2'}"
10.1016/j.jpowsour.2020.227957,2020,Na0.67Ti0.16Mn0.67Ni0.17O2,NNMO,900.0,24.0,Cycling performance,1.0,167.0,,,0.1,1.5,4.3,"{'Na': '0.67', 'Ti': '0.16', 'Mn': '0.67', 'Ni': '0.17', 'O': '2'}"
10.1016/j.jpowsour.2020.227957,2020,Na0.67Ti0.08Mn0.67Ni0.25O2,,900.0,24.0,Cycling performance,50.0,,88.0,,,,,"{'Na': '0.67', 'Ti': '0.08', 'Mn': '0.67', 'Ni': '0.25', 'O': '2'}"
10.1016/j.jpowsour.2020.227957,2020,Na0.67Mn0.67Ni0.33O2,,900.0,24.0,Cycling performance,1.0,147.0,,,0.1,1.5,4.3,"{'Na': '0.67', 'Mn': '0.67', 'Ni': '0.33', 'O': '2'}"
10.1016/j.jpowsour.2020.227957,2020,Na0.67Mn0.67Ni0.33O2,,900.0,24.0,Cycling performance,1.0,60.0,,,,1.5,4.3,"{'Na': '0.67', 'Mn': '0.67', 'Ni': '0.33', 'O': '2'}"
10.1016/j.jpowsour.2020.227957,2020,Na0.67Ti0.08Mn0.67Ni0.25O2,,900.0,24.0,Cycling performance,1.0,125.0,,,0.1,1.5,4.3,"{'Na': '0.67', 'Ti': '0.08', 'Mn': '0.67', 'Ni': '0.25', 'O': '2'}"
10.1016/j.jpowsour.2020.227957,2020,Na0.67Ti0.08Mn0.67Ni0.25O2,,900.0,24.0,Cycling performance,50.0,104.4,,,0.1,1.5,4.3,"{'Na': '0.67', 'Ti': '0.08', 'Mn': '0.67', 'Ni': '0.25', 'O': '2'}"
10.1016/j.jpowsour.2020.227957,2020,Na0.67Ti0.08Mn0.67Ni0.25O2,,900.0,24.0,Cycling performance,50.0,,83.5,,0.1,1.5,4.3,"{'Na': '0.67', 'Ti': '0.08', 'Mn': '0.67', 'Ni': '0.25', 'O': '2'}"
10.1016/j.jpowsour.2020.227957,2020,Na0.67Ti0.16Mn0.67Ni0.17O2,NNMO,900.0,24.0,Rate performance,,20.0,,,1.0,1.5,4.3,"{'Na': '0.67', 'Ti': '0.16', 'Mn': '0.67', 'Ni': '0.17', 'O': '2'}"
10.1016/j.jpowsour.2020.227957,2020,Na0.67Ti0.08Mn0.67Ni0.25O2,,900.0,24.0,Rate performance,,32.0,,,1.0,1.5,4.3,"{'Na': '0.67', 'Ti': '0.08', 'Mn': '0.67', 'Ni': '0.25', 'O': '2'}"
10.1016/j.jpowsour.2020.227957,2020,Na0.67Ti0.16Mn0.67Ni0.17O2,NNMO,900.0,24.0,Rate performance,,40.0,,,1.0,1.5,4.3,"{'Na': '0.67', 'Ti': '0.16', 'Mn': '0.67', 'Ni': '0.17', 'O': '2'}"
10.1016/j.jpowsour.2020.227957,2020,Na0.67Ti0.08Mn0.67Ni0.25O2,,900.0,24.0,Cycling performance,10.0,,67.0,,,1.5,4.3,"{'Na': '0.67', 'Ti': '0.08', 'Mn': '0.67', 'Ni': '0.25', 'O': '2'}"
10.1016/j.jpowsour.2020.227957,2020,Na0.67Ti0.08Mn0.67Ni0.25O2,,900.0,24.0,Cycling performance,10.0,,89.0,,,1.5,4.3,"{'Na': '0.67', 'Ti': '0.08', 'Mn': '0.67', 'Ni': '0.25', 'O': '2'}"
10.1016/j.jpowsour.2020.227957,2020,Na0.67Ti0.16Mn0.67Ni0.17O2,NNMO,900.0,24.0,Cycling performance,10.0,,30.0,,,1.5,4.3,"{'Na': '0.67', 'Ti': '0.16', 'Mn': '0.67', 'Ni': '0.17', 'O': '2'}"
10.1016/j.jpowsour.2020.227957,2020,Na0.67Ti0.16Mn0.67Ni0.17O2,NNMO,900.0,24.0,Cycling performance,10.0,,58.0,,,1.5,4.3,"{'Na': '0.67', 'Ti': '0.16', 'Mn': '0.67', 'Ni': '0.17', 'O': '2'}"
10.1016/j.jpowsour.2020.227957,2020,Na0.67Ti0.16Mn0.67Ni0.17O2,NNMO,900.0,24.0,Cycling performance,50.0,20.0,,,,1.5,4.3,"{'Na': '0.67', 'Ti': '0.16', 'Mn': '0.67', 'Ni': '0.17', 'O': '2'}"
10.1016/j.jpowsour.2020.227957,2020,P2-Na0.67Mn0.67Ni0.33O2,,900.0,24.0,Cycling performance,1.0,93.4,,,,2.75,4.5,"{'Na': '0.67', 'Mn': '0.67', 'Ni': '0.33', 'O': '2'}"
10.1016/j.jpowsour.2020.227957,2020,P2-Na0.67Ti0.08Mn0.67Ni0.25O2,,900.0,24.0,Cycling performance,1.0,85.1,,,,2.75,4.5,"{'Na': '0.67', 'Ti': '0.08', 'Mn': '0.67', 'Ni': '0.25', 'O': '2'}"
10.1016/j.jpowsour.2020.227957,2020,Na0.67Ti0.16Mn0.67Ni0.17O2,NNMO,900.0,24.0,Cycling performance,1.0,108.1,,,,2.75,4.5,"{'Na': '0.67', 'Ti': '0.16', 'Mn': '0.67', 'Ni': '0.17', 'O': '2'}"
10.1016/j.jpowsour.2020.227957,2020,Na0.67Ti0.16Mn0.67Ni0.17O2,NNMO,900.0,24.0,Cycling performance,120.0,,81.0,,0.05,1.5,4.1,"{'Na': '0.67', 'Ti': '0.16', 'Mn': '0.67', 'Ni': '0.17', 'O': '2'}"
10.1016/j.jpowsour.2020.227957,2020,Na0.67Mn0.67Ni0.33O2,,900.0,24.0,Cycling performance,120.0,,74.0,,,1.5,4.1,"{'Na': '0.67', 'Mn': '0.67', 'Ni': '0.33', 'O': '2'}"
10.1016/j.jpowsour.2020.227957,2020,Na0.67Ti0.08Mn0.67Ni0.25O2,,900.0,24.0,Cycling performance,50.0,125.0,,,,1.5,4.3,"{'Na': '0.67', 'Ti': '0.08', 'Mn': '0.67', 'Ni': '0.25', 'O': '2'}"
10.1016/j.jpowsour.2020.227957,2020,Na0.67Ti0.08Mn0.67Ni0.25O2,,900.0,24.0,Cycling performance,1.0,149.7,,,,1.5,4.3,"{'Na': '0.67', 'Ti': '0.08', 'Mn': '0.67', 'Ni': '0.25', 'O': '2'}"
10.1016/j.jpowsour.2020.227957,2020,Na0.67Ti0.08Mn0.67Ni0.25O2,,900.0,24.0,Cycling performance,50.0,,83.5,,,1.5,4.3,"{'Na': '0.67', 'Ti': '0.08', 'Mn': '0.67', 'Ni': '0.25', 'O': '2'}"
10.1016/j.jpowsour.2020.227957,2020,Na0.67Ti0.08Mn0.67Ni0.25O2,,900.0,24.0,Cycling performance,50.0,110.0,,,,1.5,4.3,"{'Na': '0.67', 'Ti': '0.08', 'Mn': '0.67', 'Ni': '0.25', 'O': '2'}"
10.1016/j.jpowsour.2020.228557,2020,NaMn0.33Fe0.33Ni0.33O2,,900.0,15.0,Cycling performance,1.0,184.0,,10.0,,1.5,4.5,"{'Na': '1', 'Mn': '0.33', 'Fe': '0.33', 'Ni': '0.33', 'O': '2'}"
10.1016/j.jpowsour.2020.228557,2020,Na0.67Mn0.33Fe0.33Ni0.33O2,,900.0,15.0,Cycling performance,1.0,166.0,,10.0,,1.5,4.5,"{'Na': '0.67', 'Mn': '0.33', 'Fe': '0.33', 'Ni': '0.33', 'O': '2'}"
10.1016/j.jpowsour.2020.228557,2020,NaMn0.33Fe0.33Ni0.33O2,,900.0,15.0,Rate performance,,131.0,,100.0,,1.5,4.5,"{'Na': '1', 'Mn': '0.33', 'Fe': '0.33', 'Ni': '0.33', 'O': '2'}"
10.1016/j.jpowsour.2020.228557,2020,NaMn0.33Fe0.33Ni0.33O2,,900.0,15.0,Rate performance,,123.0,,100.0,,1.5,4.5,"{'Na': '1', 'Mn': '0.33', 'Fe': '0.33', 'Ni': '0.33', 'O': '2'}"
10.1016/j.jpowsour.2020.228557,2020,NaMn0.33Fe0.33Ni0.33O2,,900.0,15.0,Cycling performance,150.0,,21.0,,,1.5,4.5,"{'Na': '1', 'Mn': '0.33', 'Fe': '0.33', 'Ni': '0.33', 'O': '2'}"
10.1016/j.jpowsour.2020.228557,2020,Na0.67Mn0.33Fe0.33Ni0.33O2,,900.0,15.0,Cycling performance,150.0,,43.0,,,1.5,4.5,"{'Na': '0.67', 'Mn': '0.33', 'Fe': '0.33', 'Ni': '0.33', 'O': '2'}"
10.1016/j.jpowsour.2020.228557,2020,NaMn0.33Fe0.33Ni0.33O2,,900.0,15.0,Cycling performance,150.0,,15.0,1000.0,,1.5,4.5,"{'Na': '1', 'Mn': '0.33', 'Fe': '0.33', 'Ni': '0.33', 'O': '2'}"
10.1016/j.jpowsour.2020.228557,2020,Na0.67Mn0.33Fe0.33Ni0.33O2,,900.0,15.0,Cycling performance,150.0,,48.0,1000.0,,1.5,4.5,"{'Na': '0.67', 'Mn': '0.33', 'Fe': '0.33', 'Ni': '0.33', 'O': '2'}"
10.1016/j.jpowsour.2020.229010,2021,Air-Na0.65Mn0.81Co0.2O2,,625.0,3.0,Cycling performance,20.0,,94.4,,,1.8,3.8,"{'Na': '0.65', 'Mn': '0.81', 'Co': '0.2', 'O': '2'}"
10.1016/j.jpowsour.2020.229010,2021,Na0.64Mn0.76Co0.19O2,,625.0,3.0,Cycling performance,20.0,,100.0,,,1.8,3.8,"{'Na': '0.64', 'Mn': '0.76', 'Co': '0.19', 'O': '2'}"
10.1016/j.jpowsour.2020.229010,2021,Air-Na0.65Mn0.81Co0.2O2,,625.0,3.0,Cycling performance,1.0,27.3,,,,1.8,3.8,"{'Na': '0.65', 'Mn': '0.81', 'Co': '0.2', 'O': '2'}"
10.1016/j.jpowsour.2020.229010,2021,Air-Na0.65Mn0.81Co0.2O2,,625.0,3.0,Cycling performance,1.0,43.5,,,,1.8,3.8,"{'Na': '0.65', 'Mn': '0.81', 'Co': '0.2', 'O': '2'}"
10.1016/j.jpowsour.2020.229010,2021,Air-Na0.65Mn0.81Co0.2O2,,625.0,3.0,Cycling performance,1.0,130.0,,,,1.8,3.8,"{'Na': '0.65', 'Mn': '0.81', 'Co': '0.2', 'O': '2'}"
10.1016/j.jpowsour.2020.229010,2021,Na0.64Mn0.76Co0.19O2,,625.0,3.0,Cycling performance,1.0,140.0,,,,1.8,3.8,"{'Na': '0.64', 'Mn': '0.76', 'Co': '0.19', 'O': '2'}"
10.1016/j.jpowsour.2020.229010,2021,Na0.65Mn0.81Co0.2O2,,625.0,3.0,Cycling performance,20.0,,67.9,,,1.8,3.8,"{'Na': '0.65', 'Mn': '0.81', 'Co': '0.2', 'O': '2'}"
10.1016/j.jpowsour.2020.229010,2021,Na0.64Mn0.76Co0.19O2,,625.0,3.0,Cycling performance,20.0,,89.1,,,1.8,3.8,"{'Na': '0.64', 'Mn': '0.76', 'Co': '0.19', 'O': '2'}"
10.1016/j.jpowsour.2020.229120,2021,Na0.66CoO2,,,,Cycling performance,1.0,104.5,,,,2.0,4.2,"{'Na': '0.66', 'Co': '1', 'O': '2'}"
10.1016/j.jpowsour.2020.229120,2021,Na0.67Ti0.33Co0.66O2,,,,Cycling performance,1.0,95.0,,,,2.0,4.2,"{'Na': '0.67', 'Ti': '0.33', 'Co': '0.66', 'O': '2'}"
10.1016/j.jpowsour.2020.229120,2021,Na0.67Ti0.33Co0.66O2,,,,Cycling performance,50.0,,87.0,,,2.0,4.2,"{'Na': '0.67', 'Ti': '0.33', 'Co': '0.66', 'O': '2'}"
10.1016/j.jpowsour.2020.229120,2021,Na0.67Ti0.33Co0.66O2,,,,Cycling performance,100.0,,75.0,,,2.0,4.2,"{'Na': '0.67', 'Ti': '0.33', 'Co': '0.66', 'O': '2'}"
10.1016/j.jpowsour.2020.229120,2021,Na0.67Ti0.33Co0.66O2,,,,Cycling performance,1.0,101.0,,,,2.0,4.2,"{'Na': '0.67', 'Ti': '0.33', 'Co': '0.66', 'O': '2'}"
10.1016/j.jpowsour.2020.229120,2021,Na0.67Ti0.33Co0.66O2,,,,Cycling performance,57.0,92.9,,,,2.0,4.2,"{'Na': '0.67', 'Ti': '0.33', 'Co': '0.66', 'O': '2'}"
10.1016/j.jpowsour.2020.229120,2021,Na0.67Ti0.33Co0.66O2,,,,Cycling performance,57.0,,92.0,,,2.0,4.2,"{'Na': '0.67', 'Ti': '0.33', 'Co': '0.66', 'O': '2'}"
10.1016/j.jpowsour.2020.229120,2021,Na0.67Ti0.33Co0.66O2,,,,Cycling performance,57.0,93.0,,,,2.0,4.2,"{'Na': '0.67', 'Ti': '0.33', 'Co': '0.66', 'O': '2'}"
10.1016/j.jpowsour.2020.229120,2021,Na0.67Ti0.33Co0.67O2,,,,Rate performance,,113.0,,,0.1,2.0,4.2,"{'Na': '0.67', 'Ti': '0.33', 'Co': '0.67', 'O': '2'}"
10.1016/j.jpowsour.2020.229120,2021,Na0.67Ti0.33Co0.67O2,,,,Rate performance,,109.0,,,0.2,2.0,4.2,"{'Na': '0.67', 'Ti': '0.33', 'Co': '0.67', 'O': '2'}"
10.1016/j.jpowsour.2020.229120,2021,Na0.67Ti0.33Co0.67O2,,,,Rate performance,,105.0,,,0.5,2.0,4.2,"{'Na': '0.67', 'Ti': '0.33', 'Co': '0.67', 'O': '2'}"
10.1016/j.jpowsour.2020.229120,2021,Na0.67Ti0.33Co0.67O2,,,,Rate performance,,104.0,,,2.0,2.0,4.2,"{'Na': '0.67', 'Ti': '0.33', 'Co': '0.67', 'O': '2'}"
10.1016/j.jpowsour.2020.229120,2021,Na0.67Ti0.33Co0.67O2,,,,Rate performance,,103.0,,,5.0,2.0,4.2,"{'Na': '0.67', 'Ti': '0.33', 'Co': '0.67', 'O': '2'}"
10.1016/j.jpowsour.2020.229120,2021,P2-Na0.66Ti0.1Co0.9O2,,,,Rate performance,,106.0,,,0.1,2.0,4.2,"{'Na': '0.66', 'Ti': '0.1', 'Co': '0.9', 'O': '2'}"
10.1016/j.jpowsour.2020.229120,2021,Na0.66CoO2,,,,Rate performance,,103.0,,,5.0,3.0,4.0,"{'Na': '0.66', 'Co': '1', 'O': '2'}"
10.1016/j.jpowsour.2020.229120,2021,Na0.66CoO2,,,,Rate performance,,106.0,,,5.0,3.0,4.0,"{'Na': '0.66', 'Co': '1', 'O': '2'}"
10.1016/j.jpowsour.2021.229771,2021,P2-Na0.67Mn0.67Ni0.33O2,NNMO,1000.0,12.0,Cycling performance,1.0,188.7,,,,,,"{'Na': '0.67', 'Mn': '0.67', 'Ni': '0.33', 'O': '2'}"
10.1016/j.jpowsour.2021.229771,2021,P2-Na0.67Mn0.67Ni0.33O2,NNMO,1000.0,12.0,Rate performance,,111.5,,,5.0,2.5,4.3,"{'Na': '0.67', 'Mn': '0.67', 'Ni': '0.33', 'O': '2'}"
10.1016/j.jpowsour.2021.230104,2021,P2-Na0.67Mg0.25Mn0.58Co0.17O2,NMMC,900.0,10.0,Cycling performance,1.0,173.0,,,,,,"{'Na': '0.67', 'Mg': '0.25', 'Mn': '0.58', 'Co': '0.17', 'O': '2'}"
10.1016/j.jpowsour.2021.230104,2021,P2-Na0.67Mg0.25Mn0.58Co0.17O2,NMMC,900.0,10.0,Cycling performance,1.0,162.0,,,,2.0,4.5,"{'Na': '0.67', 'Mg': '0.25', 'Mn': '0.58', 'Co': '0.17', 'O': '2'}"
10.1016/j.jpowsour.2021.230104,2021,P2-Na0.67Mg0.25Mn0.58Co0.17O2,NMMC,900.0,10.0,Cycling performance,1.0,115.0,,,,2.0,4.5,"{'Na': '0.67', 'Mg': '0.25', 'Mn': '0.58', 'Co': '0.17', 'O': '2'}"
10.1016/j.jpowsour.2021.230324,2021,P2-Na0.67Ti0.1Mn0.57Fe0.1Ni0.23O2,NFMT,900.0,15.0,Rate performance,,67.0,,500.0,,2.6,4.3,"{'Na': '0.67', 'Ti': '0.1', 'Mn': '0.57', 'Fe': '0.1', 'Ni': '0.23', 'O': '2'}"
10.1016/j.jpowsour.2021.230324,2021,P2-Na0.67Ti0.1Mn0.57Fe0.1Ni0.23O2,NFMT,900.0,15.0,Cycling performance,50.0,,88.7,10.0,,2.6,4.3,"{'Na': '0.67', 'Ti': '0.1', 'Mn': '0.57', 'Fe': '0.1', 'Ni': '0.23', 'O': '2'}"
10.1016/j.jpowsour.2021.230581,2021,NaMn0.4Fe0.3Ni0.3O2,MFN,1000.0,10.0,Cycling performance,1.0,167.0,,,,2.0,4.3,"{'Na': '1', 'Mn': '0.4', 'Fe': '0.3', 'Ni': '0.3', 'O': '2'}"
10.1016/j.jpowsour.2021.230581,2021,NaTi0.1Mn0.36Fe0.27Ni0.27O2,MFNT,1000.0,10.0,Cycling performance,1.0,151.0,,,,2.0,4.3,"{'Na': '1', 'Ti': '0.1', 'Mn': '0.36', 'Fe': '0.27', 'Ni': '0.27', 'O': '2'}"
10.1016/j.jpowsour.2021.230581,2021,NaMn0.4Fe0.3Ni0.3O2,MFN,1000.0,10.0,Cycling performance,100.0,,65.0,24.0,,2.0,4.3,"{'Na': '1', 'Mn': '0.4', 'Fe': '0.3', 'Ni': '0.3', 'O': '2'}"
10.1016/j.jpowsour.2021.230581,2021,NaTi0.1Mn0.36Fe0.27Ni0.27O2,MFNT,1000.0,10.0,Cycling performance,100.0,,83.0,24.0,,2.0,4.3,"{'Na': '1', 'Ti': '0.1', 'Mn': '0.36', 'Fe': '0.27', 'Ni': '0.27', 'O': '2'}"
10.1016/j.jpowsour.2021.230581,2021,NaMn0.4Fe0.3Ni0.3O2,MFN,1000.0,10.0,Cycling performance,1.0,139.0,,,,1.9,4.2,"{'Na': '1', 'Mn': '0.4', 'Fe': '0.3', 'Ni': '0.3', 'O': '2'}"
10.1016/j.jpowsour.2021.230581,2021,NaTi0.1Mn0.36Fe0.27Ni0.27O2,MFNT,1000.0,10.0,Cycling performance,1.0,125.0,,,,1.9,4.2,"{'Na': '1', 'Ti': '0.1', 'Mn': '0.36', 'Fe': '0.27', 'Ni': '0.27', 'O': '2'}"
10.1016/j.jpowsour.2021.230581,2021,NaMn0.4Fe0.3Ni0.3O2,MFN,1000.0,10.0,Cycling performance,300.0,84.0,,,,1.9,4.2,"{'Na': '1', 'Mn': '0.4', 'Fe': '0.3', 'Ni': '0.3', 'O': '2'}"
10.1016/j.jpowsour.2021.230581,2021,NaTi0.1Mn0.36Fe0.27Ni0.27O2,MFNT,1000.0,10.0,Cycling performance,300.0,87.0,,,,1.9,4.2,"{'Na': '1', 'Ti': '0.1', 'Mn': '0.36', 'Fe': '0.27', 'Ni': '0.27', 'O': '2'}"
10.1016/j.jpowsour.2021.230581,2021,NaTi0.1Mn0.36Fe0.27Ni0.27O2,MFNT,1000.0,10.0,Cycling performance,300.0,,70.0,120.0,,1.9,4.2,"{'Na': '1', 'Ti': '0.1', 'Mn': '0.36', 'Fe': '0.27', 'Ni': '0.27', 'O': '2'}"
10.1016/j.jpowsour.2022.232235,2022,P2/O3-Na0.67Li0.16Mn0.67Ni0.33O2,NLNM,900.0,15.0,Cycling performance,1.0,173.4,,1000.0,,1.5,4.5,"{'Na': '0.67', 'Li': '0.16', 'Mn': '0.67', 'Ni': '0.33', 'O': '2'}"
10.1016/j.jpowsour.2022.232235,2022,P2/O3-Na0.67Li0.16Mn0.67Ni0.33O2,NLNM,900.0,15.0,Cycling performance,100.0,149.1,,1000.0,,1.5,4.5,"{'Na': '0.67', 'Li': '0.16', 'Mn': '0.67', 'Ni': '0.33', 'O': '2'}"
10.1016/j.jpowsour.2022.232235,2022,P2/O3-Na0.67Li0.16Mn0.67Ni0.33O2,NLNM,900.0,15.0,Cycling performance,100.0,,86.0,1000.0,,1.5,4.5,"{'Na': '0.67', 'Li': '0.16', 'Mn': '0.67', 'Ni': '0.33', 'O': '2'}"
10.1016/j.jpowsour.2022.232235,2022,P2/O3-Na0.67Li0.16Mn0.67Ni0.33O2,NLNM,900.0,15.0,Cycling performance,1.0,144.0,,,,1.5,4.5,"{'Na': '0.67', 'Li': '0.16', 'Mn': '0.67', 'Ni': '0.33', 'O': '2'}"
10.1016/j.jpowsour.2022.232292,2023,Na0.8Li0.13Mn0.52Fe0.15Ni0.2O2,Fe0.15-LNM,900.0,18.0,Cycling performance,1.0,180.95,,,1.0,2.0,4.5,"{'Na': '0.8', 'Li': '0.13', 'Mn': '0.52', 'Fe': '0.15', 'Ni': '0.2', 'O': '2'}"
10.1016/j.jpowsour.2022.232292,2023,Na0.8Li0.13Mn0.52Fe0.15Ni0.2O2,Fe0.15-LNM,900.0,18.0,Cycling performance,100.0,160.3,,,1.0,2.0,4.5,"{'Na': '0.8', 'Li': '0.13', 'Mn': '0.52', 'Fe': '0.15', 'Ni': '0.2', 'O': '2'}"
10.1016/j.jpowsour.2022.232292,2023,Na0.8Li0.13Mn0.52Fe0.15Ni0.2O2,Fe0.15-LNM,900.0,18.0,Cycling performance,100.0,,88.6,,1.0,2.0,4.5,"{'Na': '0.8', 'Li': '0.13', 'Mn': '0.52', 'Fe': '0.15', 'Ni': '0.2', 'O': '2'}"
10.1016/j.jpowsour.2022.232292,2023,Na0.8Li0.13Mn0.67Ni0.2O2,LNM,900.0,18.0,Cycling performance,100.0,,83.19,,1.0,2.0,4.5,"{'Na': '0.8', 'Li': '0.13', 'Mn': '0.67', 'Ni': '0.2', 'O': '2'}"
10.1016/j.jpowsour.2022.232292,2023,Na0.8Li0.13Mn0.62Fe0.05Ni0.2O2,Fe0.05-LNM,900.0,18.0,Cycling performance,100.0,,86.69,,1.0,2.0,4.5,"{'Na': '0.8', 'Li': '0.13', 'Mn': '0.62', 'Fe': '0.05', 'Ni': '0.2', 'O': '2'}"
10.1016/j.jpowsour.2022.232292,2023,Na0.8Li0.13Mn0.57Fe0.1Ni0.2O2,Fe0.10-LNM,900.0,18.0,Cycling performance,100.0,,88.6,,1.0,2.0,4.5,"{'Na': '0.8', 'Li': '0.13', 'Mn': '0.57', 'Fe': '0.1', 'Ni': '0.2', 'O': '2'}"
10.1016/j.jpowsour.2022.232292,2023,Na0.8Li0.13Mn0.52Fe0.15Ni0.2O2,Fe0.15-LNM,900.0,18.0,Cycling performance,100.0,,76.55,,1.0,2.0,4.5,"{'Na': '0.8', 'Li': '0.13', 'Mn': '0.52', 'Fe': '0.15', 'Ni': '0.2', 'O': '2'}"
10.1016/j.jpowsour.2022.232292,2023,Na0.8Li0.13Mn0.57Fe0.1Ni0.2O2,Fe0.10-LNM,900.0,18.0,Cycling performance,100.0,133.4,,,1.0,2.0,4.5,"{'Na': '0.8', 'Li': '0.13', 'Mn': '0.57', 'Fe': '0.1', 'Ni': '0.2', 'O': '2'}"
10.1016/j.jpowsour.2023.232686,2023,P2/O3-Na0.8Mn0.55Ni0.35Cu0.1O2,,950.0,15.0,Cycling performance,1.0,148.7,,15.0,,1.5,4.2,"{'Na': '0.8', 'Mn': '0.55', 'Ni': '0.35', 'Cu': '0.1', 'O': '2'}"
10.1016/j.jpowsour.2023.232686,2023,P2/O3-Na0.8Mn0.55Ni0.35Cu0.1O2,,950.0,15.0,Cycling performance,200.0,140.1,,15.0,,1.5,4.2,"{'Na': '0.8', 'Mn': '0.55', 'Ni': '0.35', 'Cu': '0.1', 'O': '2'}"
10.1016/j.jpowsour.2023.232686,2023,P2/O3-Na0.8Mn0.55Ni0.35Cu0.1O2,,950.0,15.0,Cycling performance,200.0,,94.2,15.0,,1.5,4.2,"{'Na': '0.8', 'Mn': '0.55', 'Ni': '0.35', 'Cu': '0.1', 'O': '2'}"
10.1016/j.jpowsour.2023.232686,2023,P2/O3-Na0.8Mn0.55Ni0.35Cu0.1O2,,950.0,15.0,Cycling performance,200.0,63.3,,900.0,,1.5,4.2,"{'Na': '0.8', 'Mn': '0.55', 'Ni': '0.35', 'Cu': '0.1', 'O': '2'}"
10.1016/j.jpowsour.2023.232879,2023,NaMn0.33Fe0.33Ni0.33O2,,180.0,8.0,Rate performance,,70.0,,15000.0,,,,"{'Na': '1', 'Mn': '0.33', 'Fe': '0.33', 'Ni': '0.33', 'O': '2'}"
10.1016/j.jpowsour.2023.232879,2023,NaMn0.33Fe0.33Ni0.33O2,,180.0,8.0,Rate performance,,295.9,,30.0,,0.2,1.5,"{'Na': '1', 'Mn': '0.33', 'Fe': '0.33', 'Ni': '0.33', 'O': '2'}"
10.1016/j.jpowsour.2023.232879,2023,NaMn0.33Fe0.33Ni0.33O2,,180.0,8.0,Rate performance,,167.5,,3000.0,,0.2,1.5,"{'Na': '1', 'Mn': '0.33', 'Fe': '0.33', 'Ni': '0.33', 'O': '2'}"
10.1016/j.jpowsour.2023.232879,2023,NaMn0.33Fe0.33Ni0.33O2,,180.0,8.0,Rate performance,,70.0,,15000.0,,0.2,1.5,"{'Na': '1', 'Mn': '0.33', 'Fe': '0.33', 'Ni': '0.33', 'O': '2'}"
10.1016/j.jpowsour.2023.232930,2023,NaMn0.48Fe0.32Cu0.2O2,,800.0,15.0,Cycling performance,1.0,103.76,,24.0,,,,"{'Na': '1', 'Mn': '0.48', 'Fe': '0.32', 'Cu': '0.2', 'O': '2'}"
10.1016/j.jpowsour.2023.232930,2023,NaMn0.48Fe0.32Cu0.2O2,,800.0,15.0,Cycling performance,100.0,86.0,,24.0,,,,"{'Na': '1', 'Mn': '0.48', 'Fe': '0.32', 'Cu': '0.2', 'O': '2'}"
10.1016/j.jpowsour.2023.232930,2023,NaMn0.48Fe0.32Cu0.2O2,,800.0,15.0,Cycling performance,100.0,,82.9,24.0,,,,"{'Na': '1', 'Mn': '0.48', 'Fe': '0.32', 'Cu': '0.2', 'O': '2'}"
10.1016/j.jpowsour.2023.232930,2023,NaMn0.6Fe0.4O2,NFMCu-0,800.0,15.0,Cycling performance,1.0,135.7,,,,2.1,4.3,"{'Na': '1', 'Mn': '0.6', 'Fe': '0.4', 'O': '2'}"
10.1016/j.jpowsour.2023.232930,2023,NaMn0.54Fe0.36Cu0.1O2,NFMCu-0.1,800.0,15.0,Cycling performance,1.0,112.6,,,,2.1,4.3,"{'Na': '1', 'Mn': '0.54', 'Fe': '0.36', 'Cu': '0.1', 'O': '2'}"
10.1016/j.jpowsour.2023.232930,2023,NaMn0.51Fe0.34Cu0.15O2,NFMCu-0.15,800.0,15.0,Cycling performance,1.0,113.1,,,,2.1,4.3,"{'Na': '1', 'Mn': '0.51', 'Fe': '0.34', 'Cu': '0.15', 'O': '2'}"
10.1016/j.jpowsour.2023.232930,2023,NaMn0.45Fe0.3Cu0.25O2,NFMCu-0.2,800.0,15.0,Cycling performance,1.0,103.8,,,0.1,2.1,4.3,"{'Na': '1', 'Mn': '0.45', 'Fe': '0.3', 'Cu': '0.25', 'O': '2'}"
10.1016/j.jpowsour.2023.232930,2023,NaMn0.45Fe0.3Cu0.25O2,NFMCu-0.2,800.0,15.0,Cycling performance,100.0,86.1,,,0.1,2.1,4.3,"{'Na': '1', 'Mn': '0.45', 'Fe': '0.3', 'Cu': '0.25', 'O': '2'}"
10.1016/j.jpowsour.2023.232930,2023,NaMn0.45Fe0.3Cu0.25O2,NFMCu-0.2,800.0,15.0,Cycling performance,100.0,,82.9,,0.1,2.1,4.3,"{'Na': '1', 'Mn': '0.45', 'Fe': '0.3', 'Cu': '0.25', 'O': '2'}"
10.1016/j.jpowsour.2023.232930,2023,NaMn0.42Fe0.28Cu0.3O2,NFMCu-0.25,800.0,15.0,Cycling performance,1.0,116.6,,,,2.1,4.3,"{'Na': '1', 'Mn': '0.42', 'Fe': '0.28', 'Cu': '0.3', 'O': '2'}"
10.1016/j.jpowsour.2023.232930,2023,NaMn0.6Fe0.4O2,NFMCu-0,800.0,15.0,Cycling performance,100.0,75.61,,,,2.1,4.3,"{'Na': '1', 'Mn': '0.6', 'Fe': '0.4', 'O': '2'}"
10.1016/j.jpowsour.2023.232930,2023,NaMn0.54Fe0.36Cu0.1O2,NFMCu-0.1,800.0,15.0,Cycling performance,100.0,60.86,,,,2.1,4.3,"{'Na': '1', 'Mn': '0.54', 'Fe': '0.36', 'Cu': '0.1', 'O': '2'}"
10.1016/j.jpowsour.2023.232930,2023,NaMn0.51Fe0.34Cu0.15O2,NFMCu-0.15,800.0,15.0,Cycling performance,100.0,60.66,,,,2.1,4.3,"{'Na': '1', 'Mn': '0.51', 'Fe': '0.34', 'Cu': '0.15', 'O': '2'}"
10.1016/j.jpowsour.2023.232930,2023,NaMn0.45Fe0.3Cu0.25O2,NFMCu-0.2,800.0,15.0,Cycling performance,100.0,86.08,,,,2.1,4.3,"{'Na': '1', 'Mn': '0.45', 'Fe': '0.3', 'Cu': '0.25', 'O': '2'}"
10.1016/j.jpowsour.2023.232930,2023,NaMn0.42Fe0.28Cu0.3O2,NFMCu-0.25,800.0,15.0,Cycling performance,100.0,88.17,,,,2.1,4.3,"{'Na': '1', 'Mn': '0.42', 'Fe': '0.28', 'Cu': '0.3', 'O': '2'}"
10.1016/j.jpowsour.2023.232930,2023,NaMn0.45Fe0.3Cu0.25O2,NFMCu-0.2,800.0,15.0,Rate performance,,104.3,,,0.1,2.1,4.3,"{'Na': '1', 'Mn': '0.45', 'Fe': '0.3', 'Cu': '0.25', 'O': '2'}"
10.1016/j.jpowsour.2023.232930,2023,NaMn0.45Fe0.3Cu0.25O2,NFMCu-0.2,800.0,15.0,Rate performance,,88.6,,,0.2,2.1,4.3,"{'Na': '1', 'Mn': '0.45', 'Fe': '0.3', 'Cu': '0.25', 'O': '2'}"
10.1016/j.jpowsour.2023.232930,2023,NaMn0.45Fe0.3Cu0.25O2,NFMCu-0.2,800.0,15.0,Rate performance,,71.5,,,0.5,2.1,4.3,"{'Na': '1', 'Mn': '0.45', 'Fe': '0.3', 'Cu': '0.25', 'O': '2'}"
10.1016/j.jpowsour.2023.232930,2023,NaMn0.45Fe0.3Cu0.25O2,NFMCu-0.2,800.0,15.0,Rate performance,,47.0,,,1.0,2.1,4.3,"{'Na': '1', 'Mn': '0.45', 'Fe': '0.3', 'Cu': '0.25', 'O': '2'}"
10.1016/j.jpowsour.2023.232930,2023,NaMn0.45Fe0.3Cu0.25O2,NFMCu-0.2,800.0,15.0,Rate performance,,105.6,,,0.1,2.1,4.3,"{'Na': '1', 'Mn': '0.45', 'Fe': '0.3', 'Cu': '0.25', 'O': '2'}"
10.1016/j.jpowsour.2023.232930,2023,NaMn0.45Fe0.3Cu0.25O2,NFMCu-0.2,800.0,15.0,Cycling performance,1.0,158.88,,,,1.5,4.3,"{'Na': '1', 'Mn': '0.45', 'Fe': '0.3', 'Cu': '0.25', 'O': '2'}"
10.1016/j.jpowsour.2023.232930,2023,NaMn0.45Fe0.3Cu0.25O2,NFMCu-0.2,800.0,15.0,Cycling performance,100.0,74.83,,,,1.5,4.3,"{'Na': '1', 'Mn': '0.45', 'Fe': '0.3', 'Cu': '0.25', 'O': '2'}"
10.1016/j.jpowsour.2023.232930,2023,NaMn0.45Fe0.3Cu0.25O2,NFMCu-0.2,800.0,15.0,Cycling performance,100.0,84.65,,,0.1,1.5,4.3,"{'Na': '1', 'Mn': '0.45', 'Fe': '0.3', 'Cu': '0.25', 'O': '2'}"
10.1016/j.jpowsour.2023.233228,2023,P2-Na0.67Fe0.1Mn0.9O1.98,,1000.0,8.0,Cycling performance,1.0,200.0,,20.0,,,,"{'Na': '0.67', 'Mn': '0.9', 'Fe': '0.1', 'O': '1.98'}"
10.1016/j.jpowsour.2023.233228,2023,P2-Na0.67Fe0.1Mn0.9O1.98,,1000.0,8.0,Cycling performance,200.0,141.6,,20.0,,,,"{'Na': '0.67', 'Mn': '0.9', 'Fe': '0.1', 'O': '1.98'}"
10.1016/j.jpowsour.2023.233228,2023,P2-Na0.67Fe0.1Mn0.9O1.98,,1000.0,8.0,Cycling performance,200.0,,70.8,20.0,,,,"{'Na': '0.67', 'Mn': '0.9', 'Fe': '0.1', 'O': '1.98'}"
10.1016/j.jre.2018.12.019,2019,Na0.67La0.01Ti0.2Mn0.44Co0.35O2,,950.0,12.0,Cycling performance,1.0,162.7,,,0.1,1.5,4.0,"{'Na': '0.67', 'La': '0.01', 'Ti': '0.2', 'Mn': '0.44', 'Co': '0.35', 'O': '2'}"
10.1016/j.jre.2018.12.019,2019,Na0.67La0.01Ti0.2Mn0.44Co0.35O2,,950.0,12.0,Cycling performance,100.0,98.6,,,0.1,1.5,4.0,"{'Na': '0.67', 'La': '0.01', 'Ti': '0.2', 'Mn': '0.44', 'Co': '0.35', 'O': '2'}"
10.1016/j.jre.2018.12.019,2019,Na0.67La0.01Ti0.2Mn0.44Co0.35O2,,950.0,12.0,Cycling performance,100.0,,60.6,,0.1,1.5,4.0,"{'Na': '0.67', 'La': '0.01', 'Ti': '0.2', 'Mn': '0.44', 'Co': '0.35', 'O': '2'}"
10.1016/j.jre.2018.12.019,2019,Na0.67La0.01Ti0.2Mn0.44Co0.35O2,,950.0,12.0,Cycling performance,50.0,125.9,,,1.0,1.5,4.0,"{'Na': '0.67', 'La': '0.01', 'Ti': '0.2', 'Mn': '0.44', 'Co': '0.35', 'O': '2'}"
10.1016/j.jre.2018.12.019,2019,Na0.67La0.01Ti0.2Mn0.44Co0.35O2,,950.0,12.0,Cycling performance,100.0,91.9,,,8.0,1.5,4.0,"{'Na': '0.67', 'La': '0.01', 'Ti': '0.2', 'Mn': '0.44', 'Co': '0.35', 'O': '2'}"
