Repository: harryfyjiswalker/Personal-Projects-2

# Na_ion_independent_research

Data mining: [Huang & Cole (2020)'s](https://www.nature.com/articles/s41597-020-00602-2) database extractor does not extract current, which is needed for reliable comparison of discharge capacities. This is built on by [Guo et al. (2024)](https://pmc.ncbi.nlm.nih.gov/articles/PMC11009284/), whose cathodedataextractor extracts capacity, current, and voltage limits from rate performance data, as well as cyclability data. 

Resulting questions aiming to solve over coming months:
* Can we extend this to include phase composition to inform understanding of the relationship between structure and chemical properties, to build on Maughan et al.

File: Na_ion_independent_research/Data Preprocessing/cathode_mats230911.csv (part 15 of 23)
Doi,Year,Name,Abbreviation,Sintering temperature,Sintering time,Category,Cycle,Capacity,Retention,Current: mAg-1,Current: C,Voltage lower limit,Voltage upper limit,Elements
10.1016/j.jre.2018.12.019,2019,Na0.67La0.01Ti0.2Mn0.44Co0.35O2,,950.0,12.0,Cycling performance,1.0,195.9,,,8.0,1.5,4.0,"{'Na': '0.67', 'La': '0.01', 'Ti': '0.2', 'Mn': '0.44', 'Co': '0.35', 'O': '2'}"
10.1016/j.jre.2018.12.019,2019,Na0.67La0.01Ti0.2Mn0.44Co0.35O2,,950.0,12.0,Cycling performance,100.0,,46.9,,8.0,1.5,4.0,"{'Na': '0.67', 'La': '0.01', 'Ti': '0.2', 'Mn': '0.44', 'Co': '0.35', 'O': '2'}"
10.1016/j.jre.2018.12.019,2019,Na0.67La0.01Ti0.2Mn0.44Co0.35O2,,950.0,12.0,Cycling performance,100.0,60.4,,,10.0,,,"{'Na': '0.67', 'La': '0.01', 'Ti': '0.2', 'Mn': '0.44', 'Co': '0.35', 'O': '2'}"
10.1016/j.jre.2018.12.019,2019,Na0.67La0.01Ti0.2Mn0.44Co0.35O2,,950.0,12.0,Cycling performance,1.0,118.7,,,10.0,,,"{'Na': '0.67', 'La': '0.01', 'Ti': '0.2', 'Mn': '0.44', 'Co': '0.35', 'O': '2'}"
10.1016/j.jre.2018.12.019,2019,Na0.67La0.01Ti0.2Mn0.44Co0.35O2,,950.0,12.0,Cycling performance,100.0,,50.9,,10.0,,,"{'Na': '0.67', 'La': '0.01', 'Ti': '0.2', 'Mn': '0.44', 'Co': '0.35', 'O': '2'}"
10.1016/j.jre.2018.12.019,2019,Na0.67Ti0.2Mn0.45Co0.35O2,,950.0,12.0,Cycling performance,1.0,132.5,,,0.1,1.5,4.0,"{'Na': '0.67', 'Ti': '0.2', 'Mn': '0.45', 'Co': '0.35', 'O': '2'}"
10.1016/j.jre.2018.12.019,2019,Na0.67Ti0.2Mn0.45Co0.35O2,,950.0,12.0,Cycling performance,50.0,74.5,,,0.1,1.5,4.0,"{'Na': '0.67', 'Ti': '0.2', 'Mn': '0.45', 'Co': '0.35', 'O': '2'}"
10.1016/j.jre.2018.12.019,2019,Na0.67Ti0.2Mn0.45Co0.35O2,,950.0,12.0,Cycling performance,50.0,,56.2,,0.1,1.5,4.0,"{'Na': '0.67', 'Ti': '0.2', 'Mn': '0.45', 'Co': '0.35', 'O': '2'}"
10.1016/j.jre.2018.12.019,2019,Na0.67La0.01Ti0.2Mn0.45Co0.35O2,,950.0,12.0,Cycling performance,1.0,141.5,,,,1.5,4.0,"{'Na': '0.67', 'La': '0.01', 'Ti': '0.2', 'Mn': '0.45', 'Co': '0.35', 'O': '2'}"
10.1016/j.jre.2018.12.019,2019,Na0.67La0.02Ti0.2Mn0.43Co0.35O2,,950.0,12.0,Cycling performance,1.0,138.3,,,,1.5,4.0,"{'Na': '0.67', 'La': '0.02', 'Ti': '0.2', 'Mn': '0.43', 'Co': '0.35', 'O': '2'}"
10.1016/j.jre.2018.12.019,2019,Na0.67La0.01Ti0.2Mn0.44Co0.35O2,,950.0,12.0,Cycling performance,1.0,69.5,,,1.0,1.5,4.0,"{'Na': '0.67', 'La': '0.01', 'Ti': '0.2', 'Mn': '0.44', 'Co': '0.35', 'O': '2'}"
10.1016/j.jre.2018.12.019,2019,Na0.67La0.01Ti0.2Mn0.44Co0.35O2,,950.0,12.0,Cycling performance,100.0,24.0,,,1.0,1.5,4.0,"{'Na': '0.67', 'La': '0.01', 'Ti': '0.2', 'Mn': '0.44', 'Co': '0.35', 'O': '2'}"
10.1016/j.jre.2018.12.019,2019,Na0.67La0.01Ti0.2Mn0.44Co0.35O2,,950.0,12.0,Cycling performance,100.0,,34.5,,1.0,1.5,4.0,"{'Na': '0.67', 'La': '0.01', 'Ti': '0.2', 'Mn': '0.44', 'Co': '0.35', 'O': '2'}"
10.1016/j.jre.2018.12.019,2019,Na0.67La0.01Ti0.2Mn0.44Co0.35O2,,950.0,12.0,Cycling performance,1.0,60.4,,,10.0,1.5,4.0,"{'Na': '0.67', 'La': '0.01', 'Ti': '0.2', 'Mn': '0.44', 'Co': '0.35', 'O': '2'}"
10.1016/j.jre.2018.12.019,2019,Na0.67La0.01Ti0.2Mn0.44Co0.35O2,,950.0,12.0,Cycling performance,100.0,30.7,,,10.0,1.5,4.0,"{'Na': '0.67', 'La': '0.01', 'Ti': '0.2', 'Mn': '0.44', 'Co': '0.35', 'O': '2'}"
10.1016/j.jre.2018.12.019,2019,Na0.67La0.01Ti0.2Mn0.44Co0.35O2,,950.0,12.0,Cycling performance,100.0,,50.8,,10.0,1.5,4.0,"{'Na': '0.67', 'La': '0.01', 'Ti': '0.2', 'Mn': '0.44', 'Co': '0.35', 'O': '2'}"
10.1016/j.jre.2018.12.019,2019,Na0.67La0.01Ti0.2Mn0.44Co0.35O2,,950.0,12.0,Rate performance,,127.1,,,0.1,1.5,4.0,"{'Na': '0.67', 'La': '0.01', 'Ti': '0.2', 'Mn': '0.44', 'Co': '0.35', 'O': '2'}"
10.1016/j.jre.2018.12.019,2019,Na0.67La0.01Ti0.2Mn0.44Co0.35O2,,950.0,12.0,Rate performance,,110.5,,,0.2,1.5,4.0,"{'Na': '0.67', 'La': '0.01', 'Ti': '0.2', 'Mn': '0.44', 'Co': '0.35', 'O': '2'}"
10.1016/j.jre.2018.12.019,2019,Na0.67La0.01Ti0.2Mn0.44Co0.35O2,,950.0,12.0,Rate performance,,86.4,,,0.5,1.5,4.0,"{'Na': '0.67', 'La': '0.01', 'Ti': '0.2', 'Mn': '0.44', 'Co': '0.35', 'O': '2'}"
10.1016/j.jre.2018.12.019,2019,Na0.67La0.01Ti0.2Mn0.44Co0.35O2,,950.0,12.0,Rate performance,,68.5,,,1.0,1.5,4.0,"{'Na': '0.67', 'La': '0.01', 'Ti': '0.2', 'Mn': '0.44', 'Co': '0.35', 'O': '2'}"
10.1016/j.jre.2018.12.019,2019,Na0.67La0.01Ti0.2Mn0.44Co0.35O2,,950.0,12.0,Rate performance,,41.8,,,5.0,1.5,4.0,"{'Na': '0.67', 'La': '0.01', 'Ti': '0.2', 'Mn': '0.44', 'Co': '0.35', 'O': '2'}"
10.1016/j.jssc.2022.122916,2022,Na0.67Mg0.1Mn0.7Ni0.2O2,MNM,950.0,12.0,Cycling performance,1.0,120.9,,,1.0,,,"{'Na': '0.67', 'Mg': '0.1', 'Mn': '0.7', 'Ni': '0.2', 'O': '2'}"
10.1016/j.jssc.2022.122916,2022,Na0.67Mg0.1Mn0.7Ni0.2O2,MNM,950.0,12.0,Cycling performance,100.0,81.2,,,1.0,,,"{'Na': '0.67', 'Mg': '0.1', 'Mn': '0.7', 'Ni': '0.2', 'O': '2'}"
10.1016/j.jssc.2022.122916,2022,Na0.67Mg0.1Mn0.7Ni0.2O2,MNM,950.0,12.0,Cycling performance,100.0,,67.2,,1.0,,,"{'Na': '0.67', 'Mg': '0.1', 'Mn': '0.7', 'Ni': '0.2', 'O': '2'}"
10.1016/j.jssc.2022.122916,2022,Na0.67Mg0.1Mn0.7Ni0.2O2,MNM,950.0,12.0,Cycling performance,1.0,113.0,,,1.0,2.0,4.5,"{'Na': '0.67', 'Mg': '0.1', 'Mn': '0.7', 'Ni': '0.2', 'O': '2'}"
10.1016/j.jssc.2022.122916,2022,Na0.67Mg0.1Mn0.7Ni0.2O2,MNM,950.0,12.0,Cycling performance,120.0,80.3,,,1.0,2.0,4.5,"{'Na': '0.67', 'Mg': '0.1', 'Mn': '0.7', 'Ni': '0.2', 'O': '2'}"
10.1016/j.jssc.2022.122916,2022,Na0.67Mg0.1Mn0.7Ni0.2O2,MNM,950.0,12.0,Cycling performance,120.0,,71.06,,1.0,2.0,4.5,"{'Na': '0.67', 'Mg': '0.1', 'Mn': '0.7', 'Ni': '0.2', 'O': '2'}"
10.1016/j.jssc.2022.123461,2022,Na0.67Ti0.67Ni0.23Cu0.1O2,,900.0,12.0,Cycling performance,1.0,98.0,,,,,,"{'Na': '0.67', 'Ti': '0.67', 'Ni': '0.23', 'Cu': '0.1', 'O': '2'}"
10.1016/j.jssc.2022.123461,2022,Na0.67Ti0.67Ni0.23Cu0.1O2,,900.0,12.0,Cycling performance,60.0,94.1,,,,,,"{'Na': '0.67', 'Ti': '0.67', 'Ni': '0.23', 'Cu': '0.1', 'O': '2'}"
10.1016/j.jssc.2022.123461,2022,Na0.67Ti0.67Ni0.23Cu0.1O2,,900.0,12.0,Cycling performance,60.0,,96.0,,,,,"{'Na': '0.67', 'Ti': '0.67', 'Ni': '0.23', 'Cu': '0.1', 'O': '2'}"
10.1016/j.jssc.2022.123461,2022,Na0.67Ti0.67Ni0.23Cu0.1O2,,900.0,12.0,Cycling performance,60.0,96.0,,,,,,"{'Na': '0.67', 'Ti': '0.67', 'Ni': '0.23', 'Cu': '0.1', 'O': '2'}"
10.1016/j.jssc.2022.123461,2022,Na0.67Ti0.67Ni0.23Cu0.1O2,,900.0,12.0,Cycling performance,1.0,97.0,,,,,,"{'Na': '0.67', 'Ti': '0.67', 'Ni': '0.23', 'Cu': '0.1', 'O': '2'}"
10.1016/j.jssc.2022.123461,2022,Na0.67Ti0.67Ni0.23Cu0.1O2,,900.0,12.0,Cycling performance,60.0,,99.0,,,,,"{'Na': '0.67', 'Ti': '0.67', 'Ni': '0.23', 'Cu': '0.1', 'O': '2'}"
10.1016/j.jtice.2020.11.032,2020,O3-Na0.9Mn0.55Ni0.35Cu0.1O2,,900.0,12.0,Rate performance,,168.22,,,0.1,2.0,4.0,"{'Na': '0.9', 'Mn': '0.55', 'Ni': '0.35', 'Cu': '0.1', 'O': '2'}"
10.1016/j.jtice.2020.11.032,2020,P2-Na0.67Mn0.7Ni0.3O2,,900.0,12.0,Cycling performance,1.0,151.0,,,,2.0,4.0,"{'Na': '0.67', 'Mn': '0.7', 'Ni': '0.3', 'O': '2'}"
10.1016/j.jtice.2020.11.032,2020,P2-Na0.67Mn0.7Ni0.2Cu0.1O2,,900.0,12.0,Cycling performance,1.0,125.3,,,,2.0,4.0,"{'Na': '0.67', 'Mn': '0.7', 'Ni': '0.2', 'Cu': '0.1', 'O': '2'}"
10.1016/j.jtice.2020.11.032,2020,P2-Na0.67Mn0.7Ni0.1Cu0.2O2,,900.0,12.0,Cycling performance,1.0,114.7,,,,2.0,4.0,"{'Na': '0.67', 'Mn': '0.7', 'Ni': '0.1', 'Cu': '0.2', 'O': '2'}"
10.1016/j.jtice.2020.11.032,2020,P2-Na0.67Mn0.7Cu0.3O2,,900.0,12.0,Cycling performance,1.0,93.8,,,,2.0,4.0,"{'Na': '0.67', 'Mn': '0.7', 'Cu': '0.3', 'O': '2'}"
10.1016/j.jtice.2020.11.032,2020,O3-Na0.9Mn0.55Ni0.35Cu0.1O2,,900.0,12.0,Cycling performance,1.0,168.22,,,,2.0,4.0,"{'Na': '0.9', 'Mn': '0.55', 'Ni': '0.35', 'Cu': '0.1', 'O': '2'}"
10.1016/j.jtice.2020.11.032,2020,O3-Na0.9Mn0.55Ni0.35Cu0.1O2,,900.0,12.0,Cycling performance,100.0,119.1,,,,2.0,4.0,"{'Na': '0.9', 'Mn': '0.55', 'Ni': '0.35', 'Cu': '0.1', 'O': '2'}"
10.1016/j.jtice.2020.11.032,2020,O3-Na0.9Mn0.55Ni0.35Cu0.1O2,,900.0,12.0,Cycling performance,100.0,,70.8,,,2.0,4.0,"{'Na': '0.9', 'Mn': '0.55', 'Ni': '0.35', 'Cu': '0.1', 'O': '2'}"
10.1016/j.jtice.2020.11.032,2020,O3-Na0.9Mn0.55Ni0.35Cu0.1O2,,900.0,12.0,Rate performance,,167.0,,,0.1,2.0,4.0,"{'Na': '0.9', 'Mn': '0.55', 'Ni': '0.35', 'Cu': '0.1', 'O': '2'}"
10.1016/j.jtice.2020.11.032,2020,O3-Na0.9Mn0.55Ni0.35Cu0.1O2,,900.0,12.0,Rate performance,,158.0,,,0.2,2.0,4.0,"{'Na': '0.9', 'Mn': '0.55', 'Ni': '0.35', 'Cu': '0.1', 'O': '2'}"
10.1016/j.jtice.2020.11.032,2020,O3-Na0.9Mn0.55Ni0.35Cu0.1O2,,900.0,12.0,Rate performance,,148.0,,,0.5,2.0,4.0,"{'Na': '0.9', 'Mn': '0.55', 'Ni': '0.35', 'Cu': '0.1', 'O': '2'}"
10.1016/j.jtice.2020.11.032,2020,O3-Na0.9Mn0.55Ni0.35Cu0.1O2,,900.0,12.0,Rate performance,,135.0,,,1.0,2.0,4.0,"{'Na': '0.9', 'Mn': '0.55', 'Ni': '0.35', 'Cu': '0.1', 'O': '2'}"
10.1016/j.jtice.2020.11.032,2020,O3-Na0.9Mn0.55Ni0.35Cu0.1O2,,900.0,12.0,Rate performance,,121.0,,,2.0,2.0,4.0,"{'Na': '0.9', 'Mn': '0.55', 'Ni': '0.35', 'Cu': '0.1', 'O': '2'}"
10.1016/j.jtice.2020.11.032,2020,O3-Na0.9Mn0.55Ni0.35Cu0.1O2,,900.0,12.0,Rate performance,,98.0,,,5.0,2.0,4.0,"{'Na': '0.9', 'Mn': '0.55', 'Ni': '0.35', 'Cu': '0.1', 'O': '2'}"
10.1016/j.jtice.2020.11.032,2020,O3-Na0.9Mn0.55Ni0.35Cu0.1O2,,900.0,12.0,Rate performance,,154.0,,,0.1,2.0,4.0,"{'Na': '0.9', 'Mn': '0.55', 'Ni': '0.35', 'Cu': '0.1', 'O': '2'}"
10.1016/j.matchar.2021.111078,2021,P2-Na0.66Mn0.67Ni0.33O2,,950.0,2.0,Cycling performance,1.0,184.0,,,0.1,1.5,4.5,"{'Na': '0.66', 'Mn': '0.67', 'Ni': '0.33', 'O': '2'}"
10.1016/j.matchar.2021.111078,2021,P2-Na0.66Mn0.56Ni0.33Al0.11O2,,950.0,2.0,Cycling performance,1.0,208.0,,,0.1,1.5,4.8,"{'Na': '0.66', 'Mn': '0.56', 'Ni': '0.33', 'Al': '0.11', 'O': '2'}"
10.1016/j.matchar.2021.111078,2021,P2-Na0.66Mn0.56Ni0.33Al0.11O2,,950.0,2.0,Cycling performance,30.0,89.4,,,0.1,1.5,4.8,"{'Na': '0.66', 'Mn': '0.56', 'Ni': '0.33', 'Al': '0.11', 'O': '2'}"
10.1016/j.matchar.2021.111078,2021,P2-Na0.66Mn0.56Ni0.33Al0.11O2,,950.0,2.0,Cycling performance,30.0,,43.0,,0.1,1.5,4.8,"{'Na': '0.66', 'Mn': '0.56', 'Ni': '0.33', 'Al': '0.11', 'O': '2'}"
10.1016/j.matchar.2021.111078,2021,P2-Na0.66Mn0.56Ni0.33Al0.11O2,,950.0,2.0,Cycling performance,1.0,164.5,,,,1.5,4.2,"{'Na': '0.66', 'Mn': '0.56', 'Ni': '0.33', 'Al': '0.11', 'O': '2'}"
10.1016/j.matchar.2021.111078,2021,P2-Na0.66Mn0.56Ni0.33Al0.11O2,,950.0,2.0,Cycling performance,30.0,143.1,,,,1.5,4.2,"{'Na': '0.66', 'Mn': '0.56', 'Ni': '0.33', 'Al': '0.11', 'O': '2'}"
10.1016/j.matchar.2021.111078,2021,P2-Na0.66Mn0.56Ni0.33Al0.11O2,,950.0,2.0,Cycling performance,30.0,,87.0,,,1.5,4.2,"{'Na': '0.66', 'Mn': '0.56', 'Ni': '0.33', 'Al': '0.11', 'O': '2'}"
10.1016/j.matchar.2021.111078,2021,P2-Na0.66Mn0.56Ni0.33Al0.11O2,,950.0,2.0,Rate performance,,184.0,,,0.1,1.5,4.5,"{'Na': '0.66', 'Mn': '0.56', 'Ni': '0.33', 'Al': '0.11', 'O': '2'}"
10.1016/j.matchar.2021.111078,2021,P2-Na0.66Mn0.56Ni0.33Al0.11O2,,950.0,2.0,Cycling performance,100.0,,64.0,,,1.5,4.5,"{'Na': '0.66', 'Mn': '0.56', 'Ni': '0.33', 'Al': '0.11', 'O': '2'}"
10.1016/j.matchar.2021.111078,2021,Na0.66Mn0.56Ni0.33Al0.11O2,,950.0,2.0,Rate performance,,175.0,,12.0,,1.5,4.5,"{'Na': '0.66', 'Mn': '0.56', 'Ni': '0.33', 'Al': '0.11', 'O': '2'}"
10.1016/j.matchemphys.2018.11.078,2019,Na0.67Mn0.75Co0.25,,,,Cycling performance,100.0,,25.96,,,2.0,4.0,"{'Na': '0.67', 'Mn': '0.75', 'Co': '0.25'}"
10.1016/j.matchemphys.2018.11.078,2019,Na0.67Mn0.75Co0.25,,,,Cycling performance,100.0,,68.36,,,2.0,4.0,"{'Na': '0.67', 'Mn': '0.75', 'Co': '0.25'}"
10.1016/j.matchemphys.2018.11.078,2019,Na0.67Mn0.75Co0.25,,,,Cycling performance,100.0,,88.35,,,2.0,4.0,"{'Na': '0.67', 'Mn': '0.75', 'Co': '0.25'}"
10.1016/j.matchemphys.2018.11.078,2019,Na0.67Mn0.75Co0.25,,,,Cycling performance,100.0,,77.48,,,2.0,4.0,"{'Na': '0.67', 'Mn': '0.75', 'Co': '0.25'}"
10.1016/j.matchemphys.2018.11.078,2019,Na0.67Mn0.75Co0.25,,,,Cycling performance,100.0,,71.38,,,2.0,4.0,"{'Na': '0.67', 'Mn': '0.75', 'Co': '0.25'}"
10.1016/j.matchemphys.2018.11.078,2019,Na0.67Mn0.5Fe0.5O2,,,,Rate performance,,90.0,,20.0,,2.0,4.2,"{'Na': '0.67', 'Mn': '0.5', 'Fe': '0.5', 'O': '2'}"
10.1016/j.matchemphys.2018.11.078,2019,Na0.67Mn0.5Fe0.5O2,,,,Rate performance,,87.0,,10.0,,2.0,4.2,"{'Na': '0.67', 'Mn': '0.5', 'Fe': '0.5', 'O': '2'}"
10.1016/j.matchemphys.2018.11.078,2019,Na0.67Mn0.75Co0.25O2,,,,Rate performance,,103.94,,20.0,,2.0,4.2,"{'Na': '0.67', 'Mn': '0.75', 'Co': '0.25', 'O': '2'}"
10.1016/j.matchemphys.2018.11.078,2019,Na0.67Mn0.75Co0.25O2,,,,Rate performance,,13.56,,500.0,,2.0,4.2,"{'Na': '0.67', 'Mn': '0.75', 'Co': '0.25', 'O': '2'}"
10.1016/j.matchemphys.2019.121933,2019,P2-Na0.67Mn0.75Co0.25O2,NMCO,900.0,12.0,Cycling performance,50.0,164.3,,17.2,,1.8,4.0,"{'Na': '0.67', 'Mn': '0.75', 'Co': '0.25', 'O': '2'}"
10.1016/j.matchemphys.2019.121933,2019,P2-Na0.67Mn0.75Co0.25O2,NMCO,900.0,12.0,Cycling performance,1.0,183.6,,17.2,,1.8,4.0,"{'Na': '0.67', 'Mn': '0.75', 'Co': '0.25', 'O': '2'}"
10.1016/j.matchemphys.2019.121933,2019,P2-Na0.67Mn0.75Co0.25O2,NMCO,900.0,12.0,Cycling performance,50.0,,89.5,17.2,,1.8,4.0,"{'Na': '0.67', 'Mn': '0.75', 'Co': '0.25', 'O': '2'}"
10.1016/j.matchemphys.2019.121933,2019,P2-Na0.67Mn0.75Co0.25O2,NMCO,900.0,12.0,Cycling performance,100.0,,81.7,17.2,,1.8,4.0,"{'Na': '0.67', 'Mn': '0.75', 'Co': '0.25', 'O': '2'}"
10.1016/j.matchemphys.2019.121933,2019,P2-Na0.67Mn0.75Co0.25O2,NMCO,900.0,12.0,Cycling performance,240.0,79.9,,1720.0,,1.8,4.0,"{'Na': '0.67', 'Mn': '0.75', 'Co': '0.25', 'O': '2'}"
10.1016/j.matchemphys.2019.121933,2019,P2-Na0.67Mn0.75Co0.25O2,NMCO,900.0,12.0,Cycling performance,1.0,88.7,,1720.0,,1.8,4.0,"{'Na': '0.67', 'Mn': '0.75', 'Co': '0.25', 'O': '2'}"
10.1016/j.matchemphys.2019.121933,2019,P2-Na0.67Mn0.75Co0.25O2,NMCO,900.0,12.0,Cycling performance,240.0,,90.1,1720.0,,1.8,4.0,"{'Na': '0.67', 'Mn': '0.75', 'Co': '0.25', 'O': '2'}"
10.1016/j.matchemphys.2019.121933,2019,P2-Na0.67Mn0.75Co0.25O2,NMCO,900.0,12.0,Cycling performance,400.0,,80.2,1720.0,,1.8,4.0,"{'Na': '0.67', 'Mn': '0.75', 'Co': '0.25', 'O': '2'}"
10.1016/j.matchemphys.2019.121933,2019,P2-Na0.67Mn0.75Co0.25O2,NMCO,900.0,12.0,Cycling performance,1.0,164.3,,17.2,,1.8,4.0,"{'Na': '0.67', 'Mn': '0.75', 'Co': '0.25', 'O': '2'}"
10.1016/j.matchemphys.2019.121933,2019,P2-Na0.67Mn0.75Co0.25O2,NMCO,900.0,12.0,Cycling performance,100.0,127.8,,17.2,,1.8,4.0,"{'Na': '0.67', 'Mn': '0.75', 'Co': '0.25', 'O': '2'}"
10.1016/j.matchemphys.2019.121933,2019,P2-Na0.67Mn0.75Co0.25O2,NMCO,900.0,12.0,Cycling performance,100.0,,77.8,17.2,,1.8,4.0,"{'Na': '0.67', 'Mn': '0.75', 'Co': '0.25', 'O': '2'}"
10.1016/j.matchemphys.2019.121933,2019,P2-Na0.67Mn0.75Co0.25O2,NMCO,900.0,12.0,Cycling performance,100.0,134.3,,17.2,,1.8,4.0,"{'Na': '0.67', 'Mn': '0.75', 'Co': '0.25', 'O': '2'}"
10.1016/j.matchemphys.2019.121933,2019,Na0.66Ti0.34Mn0.44Co0.22O2,,900.0,12.0,Cycling performance,50.0,,89.5,20.64,,1.5,4.5,"{'Na': '0.66', 'Ti': '0.34', 'Mn': '0.44', 'Co': '0.22', 'O': '2'}"
10.1016/j.matchemphys.2019.121933,2019,Na0.67Cr0.1Mn0.65Co0.25O2,,900.0,12.0,Cycling performance,100.0,,81.7,17.2,,1.5,4.5,"{'Na': '0.67', 'Cr': '0.1', 'Mn': '0.65', 'Co': '0.25', 'O': '2'}"
10.1016/j.matchemphys.2019.121933,2019,Na0.7Zr0.05Mn0.8Co0.15O2,,900.0,12.0,Cycling performance,100.0,,67.3,17.2,,1.5,4.5,"{'Na': '0.7', 'Zr': '0.05', 'Mn': '0.8', 'Co': '0.15', 'O': '2'}"
10.1016/j.matchemphys.2019.121933,2019,Na0.67Mn0.67Ni0.33O2,,900.0,12.0,Cycling performance,100.0,,66.35,17.2,,1.5,4.5,"{'Na': '0.67', 'Mn': '0.67', 'Ni': '0.33', 'O': '2'}"
10.1016/j.matchemphys.2019.121933,2019,Na0.7Mn0.75Fe0.15Ni0.1O2,,900.0,12.0,Cycling performance,50.0,,88.0,17.2,,1.5,4.5,"{'Na': '0.7', 'Mn': '0.75', 'Fe': '0.15', 'Ni': '0.1', 'O': '2'}"
10.1016/j.matchemphys.2019.121933,2019,Na0.7Mn0.75Fe0.15Co0.1O2,,900.0,12.0,Cycling performance,50.0,,88.4,17.2,,1.5,4.5,"{'Na': '0.7', 'Mn': '0.75', 'Fe': '0.15', 'Co': '0.1', 'O': '2'}"
10.1016/j.matchemphys.2023.127307,2023,Na0.7MnO2.05,,800.0,4.0,Cycling performance,1.0,138.41,,,,2.0,4.5,"{'Na': '0.7', 'Mn': '1', 'O': '2.05'}"
10.1016/j.matchemphys.2023.127307,2023,Na0.7MnO2.05,,800.0,4.0,Cycling performance,1.0,129.27,,,,2.0,4.5,"{'Na': '0.7', 'Mn': '1', 'O': '2.05'}"
10.1016/j.matchemphys.2023.127307,2023,Na0.7MnO2.05,,800.0,4.0,Cycling performance,1.0,107.93,,,,2.0,4.5,"{'Na': '0.7', 'Mn': '1', 'O': '2.05'}"
10.1016/j.matchemphys.2023.127307,2023,Na0.7MnO2.05,,800.0,4.0,Cycling performance,1.0,87.46,,,,2.0,4.5,"{'Na': '0.7', 'Mn': '1', 'O': '2.05'}"
10.1016/j.matchemphys.2023.127307,2023,Na0.7MnO2.05,,800.0,4.0,Cycling performance,1.0,64.47,,,,2.0,4.5,"{'Na': '0.7', 'Mn': '1', 'O': '2.05'}"
10.1016/j.matchemphys.2023.127307,2023,Na0.7MnO2.05,,800.0,4.0,Cycling performance,1.0,109.56,,,0.1,2.0,4.5,"{'Na': '0.7', 'Mn': '1', 'O': '2.05'}"
10.1016/j.matchemphys.2023.127307,2023,Na0.7MnO2.05,,800.0,4.0,Cycling performance,500.0,92.9,,,0.1,2.0,4.5,"{'Na': '0.7', 'Mn': '1', 'O': '2.05'}"
10.1016/j.matchemphys.2023.127307,2023,Na0.7MnO2.05,,800.0,4.0,Cycling performance,500.0,,84.75,,0.1,2.0,4.5,"{'Na': '0.7', 'Mn': '1', 'O': '2.05'}"
10.1016/j.materresbull.2017.05.064,2017,NaTiO2,,900.0,12.0,Cycling performance,1.0,99.0,,,,0.08,1.6,"{'Na': '1', 'Ti': '1', 'O': '2'}"
10.1016/j.materresbull.2017.05.064,2017,NaTiO2,,900.0,12.0,Cycling performance,1.0,152.0,,,,0.6,1.6,"{'Na': '1', 'Ti': '1', 'O': '2'}"
10.1016/j.materresbull.2017.05.064,2017,NaTiO2,,900.0,12.0,Cycling performance,20.0,,100.0,,,0.6,1.6,"{'Na': '1', 'Ti': '1', 'O': '2'}"
10.1016/j.materresbull.2017.05.064,2017,NaTi0.9Al0.1O2,,900.0,12.0,Cycling performance,20.0,,70.0,,,0.6,1.6,"{'Na': '1', 'Ti': '0.9', 'Al': '0.1', 'O': '2'}"
10.1016/j.materresbull.2017.05.064,2017,NaMg0.15Ti0.85O2,,900.0,12.0,Cycling performance,20.0,,94.0,,,0.6,1.6,"{'Na': '1', 'Mg': '0.15', 'Ti': '0.85', 'O': '2'}"
10.1016/j.materresbull.2017.05.064,2017,NaTiO2,,900.0,12.0,Rate performance,,100.0,,,0.05,0.08,1.4,"{'Na': '1', 'Ti': '1', 'O': '2'}"
10.1016/j.materresbull.2017.05.064,2017,NaTiO2,,900.0,12.0,Rate performance,,80.0,,,0.2,0.08,1.4,"{'Na': '1', 'Ti': '1', 'O': '2'}"
10.1016/j.materresbull.2017.05.064,2017,NaTiO2,,900.0,12.0,Rate performance,,90.0,,,0.5,0.08,1.4,"{'Na': '1', 'Ti': '1', 'O': '2'}"
10.1016/j.materresbull.2017.05.064,2017,NaTiO2,,900.0,12.0,Rate performance,,30.0,,,1.0,0.08,1.4,"{'Na': '1', 'Ti': '1', 'O': '2'}"
10.1016/j.materresbull.2017.05.064,2017,NaTi0.9Al0.1O2,,900.0,12.0,Rate performance,,107.0,,13.0,,0.08,1.4,"{'Na': '1', 'Ti': '0.9', 'Al': '0.1', 'O': '2'}"
10.1016/j.materresbull.2017.05.064,2017,NaTi0.9Al0.1O2,,900.0,12.0,Rate performance,,97.0,,13.0,,0.08,1.4,"{'Na': '1', 'Ti': '0.9', 'Al': '0.1', 'O': '2'}"
10.1016/j.materresbull.2017.05.064,2017,NaMg0.35Ti0.65O2,,900.0,12.0,Cycling performance,20.0,107.0,,,,0.08,1.4,"{'Na': '1', 'Mg': '0.35', 'Ti': '0.65', 'O': '2'}"
10.1016/j.materresbull.2019.110586,2020,NaVO2,,700.0,2.0,Rate performance,,160.0,,,0.1,1.2,3.0,"{'Na': '1', 'V': '1', 'O': '2'}"
10.1016/j.materresbull.2019.110586,2020,NaVO2,,700.0,2.0,Rate performance,,120.0,,,0.2,1.2,3.0,"{'Na': '1', 'V': '1', 'O': '2'}"
10.1016/j.matlet.2014.07.153,2014,P2-Na0.67Mn0.67Ni0.33O2,,,,Cycling performance,1.0,162.0,,,,2.0,4.5,"{'Na': '0.67', 'Mn': '0.67', 'Ni': '0.33', 'O': '2'}"
10.1016/j.matlet.2014.07.153,2014,P2-Na0.67Mn0.67Ni0.33O2,,,,Cycling performance,30.0,,69.6,,,2.0,4.5,"{'Na': '0.67', 'Mn': '0.67', 'Ni': '0.33', 'O': '2'}"
10.1016/j.matlet.2014.07.153,2014,P2-Na0.67Mn0.67Ni0.33O2,,,,Cycling performance,30.0,140.0,,,,2.0,4.5,"{'Na': '0.67', 'Mn': '0.67', 'Ni': '0.33', 'O': '2'}"
10.1016/j.matlet.2016.07.096,2016,NaNi0.67Sb0.33O2,,900.0,12.0,Cycling performance,1.0,97.7,,,,2.0,4.0,"{'Na': '1', 'Ni': '0.67', 'Sb': '0.33', 'O': '2'}"
10.1016/j.matlet.2016.07.096,2016,NaMg0.08Ni0.58Sb0.33O2,,900.0,12.0,Rate performance,,65.3,,,2.0,2.0,4.0,"{'Na': '1', 'Mg': '0.08', 'Ni': '0.58', 'Sb': '0.33', 'O': '2'}"
10.1016/j.matlet.2016.07.096,2016,NaMg0.08Ni0.58Sb0.33O2,,900.0,12.0,Rate performance,,74.4,,,2.0,2.0,4.0,"{'Na': '1', 'Mg': '0.08', 'Ni': '0.58', 'Sb': '0.33', 'O': '2'}"
10.1016/j.matlet.2016.07.096,2016,NaMg0.08Ni0.58Sb0.33O2,,900.0,12.0,Rate performance,,51.3,,,2.0,2.0,4.0,"{'Na': '1', 'Mg': '0.08', 'Ni': '0.58', 'Sb': '0.33', 'O': '2'}"
10.1016/j.matlet.2017.05.084,2017,P2-Na0.67Mn0.5Fe0.5O2,,800.0,8.0,Cycling performance,1.0,230.0,,,0.1,,,"{'Na': '0.67', 'Mn': '0.5', 'Fe': '0.5', 'O': '2'}"
10.1016/j.matlet.2017.05.084,2017,P2-Na0.67Mn0.5Fe0.5O2,,800.0,8.0,Cycling performance,1.0,111.4,,,2.0,,,"{'Na': '0.67', 'Mn': '0.5', 'Fe': '0.5', 'O': '2'}"
10.1016/j.matlet.2019.07.001,2019,P2-Na0.67Mn0.5Fe0.5O2,,800.0,8.0,Rate performance,,218.6,,,0.1,,,"{'Na': '0.67', 'Mn': '0.5', 'Fe': '0.5', 'O': '2'}"
10.1016/j.matlet.2019.07.001,2019,P2-Na0.67Mn0.5Fe0.5O2,,800.0,8.0,Cycling performance,1.0,211.7,,,,1.5,4.2,"{'Na': '0.67', 'Mn': '0.5', 'Fe': '0.5', 'O': '2'}"
10.1016/j.matlet.2019.07.001,2019,P2-Na0.67Mn0.5Fe0.5O2,,800.0,8.0,Cycling performance,1.0,218.6,,,0.1,1.5,4.2,"{'Na': '0.67', 'Mn': '0.5', 'Fe': '0.5', 'O': '2'}"
10.1016/j.matlet.2020.127739,2020,NaFeO2,,,,Cycling performance,1.0,335.0,,,0.1,,,"{'Na': '1', 'Fe': '1', 'O': '2'}"
10.1016/j.matlet.2020.127739,2020,NaFeO2,,,,Cycling performance,1.0,136.0,,,0.1,,,"{'Na': '1', 'Fe': '1', 'O': '2'}"
10.1016/j.matlet.2020.127739,2020,NaFeO2,,,,Cycling performance,150.0,136.0,,,,,,"{'Na': '1', 'Fe': '1', 'O': '2'}"
10.1016/j.matlet.2020.127739,2020,NaFeO2,,,,Rate performance,,300.0,,,0.1,0.2,4.0,"{'Na': '1', 'Fe': '1', 'O': '2'}"
10.1016/j.matlet.2020.127739,2020,NaFeO2,,,,Rate performance,,216.0,,,1.0,0.2,4.0,"{'Na': '1', 'Fe': '1', 'O': '2'}"
10.1016/j.matlet.2020.127739,2020,NaFeO2,,,,Rate performance,,133.0,,,2.0,0.2,4.0,"{'Na': '1', 'Fe': '1', 'O': '2'}"
10.1016/j.matlet.2020.127950,2020,O3-NaMg0.15Ti0.7Ni0.15O2,,900.0,12.0,Rate performance,,113.08,,,0.1,0.2,2.5,"{'Na': '1', 'Mg': '0.15', 'Ti': '0.7', 'Ni': '0.15', 'O': '2'}"
10.1016/j.matlet.2020.127950,2020,O3-NaMg0.15Ti0.7Ni0.15O2,,900.0,12.0,Cycling performance,1.0,92.0,,,,0.2,2.5,"{'Na': '1', 'Mg': '0.15', 'Ti': '0.7', 'Ni': '0.15', 'O': '2'}"
10.1016/j.matlet.2020.127950,2020,O3-NaMg0.15Ti0.7Ni0.15O2,,900.0,12.0,Cycling performance,1.0,109.6,,,,0.2,2.5,"{'Na': '1', 'Mg': '0.15', 'Ti': '0.7', 'Ni': '0.15', 'O': '2'}"
10.1016/j.matlet.2020.127950,2020,O3-NaMg0.15Ti0.7Ni0.15O2,,900.0,12.0,Cycling performance,1.0,113.0,,,,0.2,2.5,"{'Na': '1', 'Mg': '0.15', 'Ti': '0.7', 'Ni': '0.15', 'O': '2'}"
10.1016/j.matlet.2020.127950,2020,O3-NaMg0.15Ti0.7Ni0.15O2,,900.0,12.0,Cycling performance,5.0,101.0,,,,0.2,2.5,"{'Na': '1', 'Mg': '0.15', 'Ti': '0.7', 'Ni': '0.15', 'O': '2'}"
10.1016/j.matlet.2020.127950,2020,O3-NaMg0.15Ti0.7Ni0.15O2,,900.0,12.0,Cycling performance,10.0,92.0,,,,0.2,2.5,"{'Na': '1', 'Mg': '0.15', 'Ti': '0.7', 'Ni': '0.15', 'O': '2'}"
10.1016/j.matlet.2020.127950,2020,O3-NaMg0.15Ti0.7Ni0.15O2,,900.0,12.0,Cycling performance,20.0,81.0,,,,0.2,2.5,"{'Na': '1', 'Mg': '0.15', 'Ti': '0.7', 'Ni': '0.15', 'O': '2'}"
10.1016/j.matlet.2020.127950,2020,O3-NaMg0.15Ti0.7Ni0.15O2,,900.0,12.0,Cycling performance,30.0,63.0,,,,0.2,2.5,"{'Na': '1', 'Mg': '0.15', 'Ti': '0.7', 'Ni': '0.15', 'O': '2'}"
10.1016/j.matlet.2020.128181,2020,NaTi0.1Fe0.45Co0.45O2,,900.0,12.0,Cycling performance,1.0,144.0,,,0.1,2.0,4.0,"{'Na': '1', 'Ti': '0.1', 'Fe': '0.45', 'Co': '0.45', 'O': '2'}"
10.1016/j.matlet.2020.128181,2020,O3-NaTi0.1Fe0.45Co0.45O2,,900.0,12.0,Cycling performance,1.0,144.0,,,,2.0,4.0,"{'Na': '1', 'Ti': '0.1', 'Fe': '0.45', 'Co': '0.45', 'O': '2'}"
10.1016/j.matlet.2020.128181,2020,O3-NaTi0.1Fe0.45Co0.45O2,,900.0,12.0,Cycling performance,20.0,130.0,,,,2.0,4.0,"{'Na': '1', 'Ti': '0.1', 'Fe': '0.45', 'Co': '0.45', 'O': '2'}"
10.1016/j.matlet.2020.128181,2020,O3-NaTi0.1Fe0.45Co0.45O2,,900.0,12.0,Cycling performance,50.0,100.0,,,,2.0,4.0,"{'Na': '1', 'Ti': '0.1', 'Fe': '0.45', 'Co': '0.45', 'O': '2'}"
10.1016/j.matlet.2020.129119,2021,O3-NaTi0.1Cr0.45Fe0.45O2,NFCT,900.0,12.0,Cycling performance,1.0,140.63,,,0.1,2.0,4.0,"{'Na': '1', 'Ti': '0.1', 'Cr': '0.45', 'Fe': '0.45', 'O': '2'}"
10.1016/j.matlet.2020.129119,2021,O3-NaTi0.1Cr0.45Fe0.45O2,NFCT,900.0,12.0,Cycling performance,50.0,99.3,,,0.1,2.0,4.0,"{'Na': '1', 'Ti': '0.1', 'Cr': '0.45', 'Fe': '0.45', 'O': '2'}"
10.1016/j.matlet.2020.129119,2021,O3-NaTi0.1Cr0.45Fe0.45O2,NFCT,900.0,12.0,Cycling performance,50.0,,70.6,,0.1,2.0,4.0,"{'Na': '1', 'Ti': '0.1', 'Cr': '0.45', 'Fe': '0.45', 'O': '2'}"
10.1016/j.matlet.2020.129119,2021,NaO2,,900.0,12.0,Cycling performance,1.0,140.63,,,,2.0,4.0,"{'Na': '1', 'O': '2'}"
10.1016/j.matlet.2020.129119,2021,NaO2,,900.0,12.0,Cycling performance,10.0,133.59,,,,2.0,4.0,"{'Na': '1', 'O': '2'}"
10.1016/j.matlet.2020.129119,2021,NaO2,,900.0,12.0,Cycling performance,20.0,128.05,,,,2.0,4.0,"{'Na': '1', 'O': '2'}"
10.1016/j.matlet.2020.129119,2021,NaO2,,900.0,12.0,Cycling performance,30.0,120.62,,,,2.0,4.0,"{'Na': '1', 'O': '2'}"
10.1016/j.matlet.2020.129119,2021,NaO2,,900.0,12.0,Cycling performance,40.0,111.64,,,,2.0,4.0,"{'Na': '1', 'O': '2'}"
10.1016/j.matlet.2020.129119,2021,NaO2,,900.0,12.0,Cycling performance,50.0,99.4,,,,2.0,4.0,"{'Na': '1', 'O': '2'}"
10.1016/j.matlet.2021.130507,2021,Na0.67Mo0.05Mn0.57Ni0.33Cu0.05O2,,900.0,12.0,Cycling performance,1.0,142.0,,,0.2,2.0,4.5,"{'Na': '0.67', 'Mo': '0.05', 'Mn': '0.57', 'Ni': '0.33', 'Cu': '0.05', 'O': '2'}"
10.1016/j.matlet.2021.130507,2021,Na0.67Mo0.05Mn0.57Ni0.33Cu0.05O2,,900.0,12.0,Cycling performance,100.0,125.0,,,,2.0,4.5,"{'Na': '0.67', 'Mo': '0.05', 'Mn': '0.57', 'Ni': '0.33', 'Cu': '0.05', 'O': '2'}"
10.1016/j.matlet.2022.133425,2023,Na0.64Ca0.03Mg0.1Mn0.59Co0.15Ni0.15O2,,,,Cycling performance,1.0,158.0,,,,,,"{'Na': '0.64', 'Ca': '0.03', 'Mg': '0.1', 'Mn': '0.59', 'Co': '0.15', 'Ni': '0.15', 'O': '2'}"
10.1016/j.matlet.2022.133425,2023,P2-Na0.67Mn0.66Co0.17Ni0.17O2,NCM,,,Cycling performance,100.0,140.0,,,,,,"{'Na': '0.67', 'Mn': '0.66', 'Co': '0.17', 'Ni': '0.17', 'O': '2'}"
10.1016/j.matlet.2022.133425,2023,Na0.64Ca0.03Mg0.1Mn0.53Co0.14Ni0.14O2,NCCMM,,,Cycling performance,1.0,158.0,,,,,,"{'Na': '0.64', 'Ca': '0.03', 'Mg': '0.1', 'Mn': '0.53', 'Co': '0.14', 'Ni': '0.14', 'O': '2'}"
10.1016/j.matlet.2022.133425,2023,Na0.64Ca0.03Mg0.1Mn0.53Co0.14Ni0.14O2,NCCMM,,,Cycling performance,100.0,140.0,,,,,,"{'Na': '0.64', 'Ca': '0.03', 'Mg': '0.1', 'Mn': '0.53', 'Co': '0.14', 'Ni': '0.14', 'O': '2'}"
10.1016/j.matlet.2022.133425,2023,Na0.64Ca0.03Mg0.1Mn0.53Co0.14Ni0.14O2,NCCMM,,,Cycling performance,100.0,,88.6,,,,,"{'Na': '0.64', 'Ca': '0.03', 'Mg': '0.1', 'Mn': '0.53', 'Co': '0.14', 'Ni': '0.14', 'O': '2'}"
10.1016/j.matlet.2022.133425,2023,P2-Na0.67Mn0.66Co0.17Ni0.17O2,NCM,,,Cycling performance,300.0,,57.4,,,,,"{'Na': '0.67', 'Mn': '0.66', 'Co': '0.17', 'Ni': '0.17', 'O': '2'}"
10.1016/j.matlet.2023.134113,2023,NaTi0.2Mn0.2Fe0.2Ni0.3Cu0.1O2,,,,Cycling performance,1.0,123.6,,24.0,,2.0,4.0,"{'Na': '1', 'Ti': '0.2', 'Mn': '0.2', 'Fe': '0.2', 'Ni': '0.3', 'Cu': '0.1', 'O': '2'}"
10.1016/j.matlet.2023.134113,2023,NaTi0.2Mn0.2Fe0.2Ni0.3Cu0.1O2,,,,Cycling performance,50.0,111.3,,24.0,,2.0,4.0,"{'Na': '1', 'Ti': '0.2', 'Mn': '0.2', 'Fe': '0.2', 'Ni': '0.3', 'Cu': '0.1', 'O': '2'}"
10.1016/j.matlet.2023.134113,2023,NaTi0.2Mn0.2Fe0.2Ni0.3Cu0.1O2,,,,Cycling performance,50.0,,90.05,24.0,,2.0,4.0,"{'Na': '1', 'Ti': '0.2', 'Mn': '0.2', 'Fe': '0.2', 'Ni': '0.3', 'Cu': '0.1', 'O': '2'}"
10.1016/j.matlet.2023.134113,2023,NaTi0.2Mn0.2Fe0.2Ni0.4O2,,,,Cycling performance,50.0,129.1,,24.0,,,,"{'Na': '1', 'Ti': '0.2', 'Mn': '0.2', 'Fe': '0.2', 'Ni': '0.4', 'O': '2'}"
10.1016/j.matlet.2023.134113,2023,NaTi0.2Mn0.2Fe0.2Ni0.4O2,,,,Cycling performance,1.0,172.5,,24.0,,,,"{'Na': '1', 'Ti': '0.2', 'Mn': '0.2', 'Fe': '0.2', 'Ni': '0.4', 'O': '2'}"
10.1016/j.matlet.2023.134113,2023,NaTi0.2Mn0.2Fe0.2Ni0.4O2,,,,Cycling performance,50.0,,74.83,24.0,,,,"{'Na': '1', 'Ti': '0.2', 'Mn': '0.2', 'Fe': '0.2', 'Ni': '0.4', 'O': '2'}"
10.1016/j.matlet.2023.134113,2023,NaTi0.2Mn0.2Fe0.2Ni0.4O2,,,,Cycling performance,1.0,129.1,,24.0,,2.0,4.0,"{'Na': '1', 'Ti': '0.2', 'Mn': '0.2', 'Fe': '0.2', 'Ni': '0.4', 'O': '2'}"
10.1016/j.matlet.2023.134113,2023,NaTi0.2Mn0.2Fe0.2Ni0.2Cu0.2O2,,,,Cycling performance,1.0,110.4,,24.0,,2.0,4.0,"{'Na': '1', 'Ti': '0.2', 'Mn': '0.2', 'Fe': '0.2', 'Ni': '0.2', 'Cu': '0.2', 'O': '2'}"
10.1016/j.matlet.2023.134113,2023,NaTi0.2Mn0.2Fe0.2Ni0.1Cu0.3O2,,,,Cycling performance,1.0,106.5,,24.0,,2.0,4.0,"{'Na': '1', 'Ti': '0.2', 'Mn': '0.2', 'Fe': '0.2', 'Ni': '0.1', 'Cu': '0.3', 'O': '2'}"
10.1016/j.matlet.2023.134113,2023,NaTi0.2Mn0.2Fe0.2Cu0.4O2,,,,Cycling performance,1.0,69.6,,24.0,,2.0,4.0,"{'Na': '1', 'Ti': '0.2', 'Mn': '0.2', 'Fe': '0.2', 'Cu': '0.4', 'O': '2'}"
10.1016/j.matlet.2023.134113,2023,NaTi0.2Mn0.2Fe0.2Ni0.4O2,,,,Cycling performance,200.0,72.6,,240.0,,2.0,4.0,"{'Na': '1', 'Ti': '0.2', 'Mn': '0.2', 'Fe': '0.2', 'Ni': '0.4', 'O': '2'}"
10.1016/j.matlet.2023.134113,2023,NaTi0.2Mn0.2Fe0.2Ni0.3Cu0.1O2,,,,Cycling performance,200.0,83.1,,240.0,,2.0,4.0,"{'Na': '1', 'Ti': '0.2', 'Mn': '0.2', 'Fe': '0.2', 'Ni': '0.3', 'Cu': '0.1', 'O': '2'}"
10.1016/j.matlet.2023.134113,2023,NaTi0.2Mn0.2Fe0.2Ni0.2Cu0.2O2,,,,Cycling performance,200.0,30.1,,240.0,,2.0,4.0,"{'Na': '1', 'Ti': '0.2', 'Mn': '0.2', 'Fe': '0.2', 'Ni': '0.2', 'Cu': '0.2', 'O': '2'}"
10.1016/j.matlet.2023.134113,2023,NaTi0.2Mn0.2Fe0.2Ni0.1Cu0.3O2,,,,Cycling performance,200.0,38.9,,240.0,,2.0,4.0,"{'Na': '1', 'Ti': '0.2', 'Mn': '0.2', 'Fe': '0.2', 'Ni': '0.1', 'Cu': '0.3', 'O': '2'}"
10.1016/j.matlet.2023.134113,2023,NaTi0.2Mn0.2Fe0.2Cu0.4O2,,,,Cycling performance,200.0,34.2,,240.0,,2.0,4.0,"{'Na': '1', 'Ti': '0.2', 'Mn': '0.2', 'Fe': '0.2', 'Cu': '0.4', 'O': '2'}"
10.1016/j.matlet.2023.134113,2023,NaTi0.2Mn0.2Fe0.2Ni0.3Cu0.1O2,,,,Cycling performance,200.0,,77.16,,,2.0,4.0,"{'Na': '1', 'Ti': '0.2', 'Mn': '0.2', 'Fe': '0.2', 'Ni': '0.3', 'Cu': '0.1', 'O': '2'}"
10.1016/j.matlet.2023.134262,2023,Na0.67Mn0.67Ni0.33O2,,900.0,12.0,Cycling performance,2500.0,130.0,,5000.0,,,,"{'Na': '0.67', 'Mn': '0.67', 'Ni': '0.33', 'O': '2'}"
10.1016/j.matlet.2023.134262,2023,Na0.67Mn0.67Ni0.33O2,,900.0,12.0,Rate performance,,159.3,,100.0,,,,"{'Na': '0.67', 'Mn': '0.67', 'Ni': '0.33', 'O': '2'}"
10.1016/j.matlet.2023.134262,2023,Na0.67Mn0.67Ni0.33O2,,900.0,12.0,Rate performance,,293.0,,200.0,,,,"{'Na': '0.67', 'Mn': '0.67', 'Ni': '0.33', 'O': '2'}"
10.1016/j.matlet.2023.134262,2023,Na0.67Mn0.67Ni0.33O2,,900.0,12.0,Rate performance,,255.3,,500.0,,,,"{'Na': '0.67', 'Mn': '0.67', 'Ni': '0.33', 'O': '2'}"
10.1016/j.matlet.2023.134262,2023,Na0.67Mn0.67Ni0.33O2,,900.0,12.0,Rate performance,,211.4,,1000.0,,,,"{'Na': '0.67', 'Mn': '0.67', 'Ni': '0.33', 'O': '2'}"
10.1016/j.matlet.2023.134262,2023,Na0.67Mn0.67Ni0.33O2,,900.0,12.0,Rate performance,,170.9,,2000.0,,,,"{'Na': '0.67', 'Mn': '0.67', 'Ni': '0.33', 'O': '2'}"
10.1016/j.matlet.2023.134262,2023,Na0.67Mn0.67Ni0.33O2,,900.0,12.0,Rate performance,,120.4,,5000.0,,,,"{'Na': '0.67', 'Mn': '0.67', 'Ni': '0.33', 'O': '2'}"
10.1016/j.matlet.2023.134262,2023,Na0.67Mn0.67Ni0.33O2,,900.0,12.0,Rate performance,,405.1,,200.0,,,,"{'Na': '0.67', 'Mn': '0.67', 'Ni': '0.33', 'O': '2'}"
10.1016/j.matlet.2023.134262,2023,Na0.67Mn0.67Ni0.33O2,,900.0,12.0,Cycling performance,1000.0,226.7,,,,,,"{'Na': '0.67', 'Mn': '0.67', 'Ni': '0.33', 'O': '2'}"
10.1016/j.matlet.2023.134262,2023,Na0.7MnO2,,900.0,12.0,Cycling performance,1000.0,102.4,,,,,,"{'Na': '0.7', 'Mn': '1', 'O': '2'}"
10.1016/j.matlet.2023.134262,2023,Na0.67Mn0.67Ni0.33O2,,900.0,12.0,Rate performance,,130.7,,5000.0,,,,"{'Na': '0.67', 'Mn': '0.67', 'Ni': '0.33', 'O': '2'}"
10.1016/j.mseb.2022.116106,2023,Na0.67Mn0.33Co0.33Ni0.33O2,,,,Cycling performance,1.0,130.0,,,0.333,,,"{'Na': '0.67', 'Mn': '0.33', 'Co': '0.33', 'Ni': '0.33', 'O': '2'}"
10.1016/j.mseb.2022.116106,2023,Na0.67Mn0.33Co0.33Ni0.33O2,,,,Cycling performance,100.0,,87.0,,,,,"{'Na': '0.67', 'Mn': '0.33', 'Co': '0.33', 'Ni': '0.33', 'O': '2'}"
10.1016/j.mtcomm.2022.103839,2022,NaMo0.01Mn0.33Fe0.33Ni0.33O1.99F0.01,NFM-MoF,900.0,12.0,Cycling performance,1.0,137.0,,150.0,,2.0,4.0,"{'Na': '1', 'Mo': '0.01', 'Mn': '0.33', 'Fe': '0.33', 'Ni': '0.33', 'O': '1.99', 'F': '0.01'}"
10.1016/j.mtcomm.2022.103839,2022,NaMo0.01Mn0.33Fe0.33Ni0.33O1.99F0.01,NFM-MoF,900.0,12.0,Cycling performance,100.0,126.0,,150.0,,2.0,4.0,"{'Na': '1', 'Mo': '0.01', 'Mn': '0.33', 'Fe': '0.33', 'Ni': '0.33', 'O': '1.99', 'F': '0.01'}"
10.1016/j.mtcomm.2022.103839,2022,NaMo0.01Mn0.33Fe0.33Ni0.33O1.99F0.01,NFM-MoF,900.0,12.0,Cycling performance,100.0,,91.97,150.0,,2.0,4.0,"{'Na': '1', 'Mo': '0.01', 'Mn': '0.33', 'Fe': '0.33', 'Ni': '0.33', 'O': '1.99', 'F': '0.01'}"
10.1016/j.mtcomm.2022.103839,2022,NaMo0.01Mn0.33Fe0.33Ni0.33O2,NFM-Mo,900.0,12.0,Cycling performance,1.0,136.0,,150.0,,2.0,4.0,"{'Na': '1', 'Mo': '0.01', 'Mn': '0.33', 'Fe': '0.33', 'Ni': '0.33', 'O': '2'}"
10.1016/j.mtcomm.2022.103839,2022,NaMn0.33Fe0.33Ni0.33O1.99F0.01,NFM-F,900.0,12.0,Cycling performance,1.0,140.3,,,,2.0,4.0,"{'Na': '1', 'Mn': '0.33', 'Fe': '0.33', 'Ni': '0.33', 'O': '1.99', 'F': '0.01'}"
10.1016/j.mtcomm.2022.103839,2022,O3-NaMn0.33Fe0.33Ni0.33O2,NFM,900.0,12.0,Cycling performance,1.0,139.4,,,,2.0,4.0,"{'Na': '1', 'Mn': '0.33', 'Fe': '0.33', 'Ni': '0.33', 'O': '2'}"
10.1016/j.mtcomm.2022.103839,2022,NaMo0.01Mn0.33Fe0.33Ni0.33O2,NFM-Mo,900.0,12.0,Cycling performance,1.0,146.9,,,,2.0,4.0,"{'Na': '1', 'Mo': '0.01', 'Mn': '0.33', 'Fe': '0.33', 'Ni': '0.33', 'O': '2'}"
10.1016/j.mtcomm.2022.103839,2022,NaMo0.01Mn0.33Fe0.33Ni0.33O1.99F0.01,NFM-MoF,900.0,12.0,Cycling performance,1.0,149.4,,,,2.0,4.0,"{'Na': '1', 'Mo': '0.01', 'Mn': '0.33', 'Fe': '0.33', 'Ni': '0.33', 'O': '1.99', 'F': '0.01'}"
10.1016/j.mtcomm.2022.103839,2022,O3-NaMn0.33Fe0.33Ni0.33O2,NFM,900.0,12.0,Cycling performance,1.0,128.0,,,,2.0,4.0,"{'Na': '1', 'Mn': '0.33', 'Fe': '0.33', 'Ni': '0.33', 'O': '2'}"
10.1016/j.mtcomm.2022.103839,2022,O3-NaMn0.33Fe0.33Ni0.33O2,NFM,900.0,12.0,Cycling performance,100.0,68.0,,,,2.0,4.0,"{'Na': '1', 'Mn': '0.33', 'Fe': '0.33', 'Ni': '0.33', 'O': '2'}"
10.1016/j.mtcomm.2022.103839,2022,O3-NaMn0.33Fe0.33Ni0.33O2,NFM,900.0,12.0,Cycling performance,100.0,,53.12,,,2.0,4.0,"{'Na': '1', 'Mn': '0.33', 'Fe': '0.33', 'Ni': '0.33', 'O': '2'}"
10.1016/j.mtcomm.2022.103839,2022,O3-NaMn0.33Fe0.33Ni0.33O2,NFM,900.0,12.0,Cycling performance,1.0,129.3,,,,2.0,4.0,"{'Na': '1', 'Mn': '0.33', 'Fe': '0.33', 'Ni': '0.33', 'O': '2'}"
10.1016/j.mtcomm.2022.103839,2022,O3-NaMn0.33Fe0.33Ni0.33O2,NFM,900.0,12.0,Cycling performance,1.0,136.0,,,,2.0,4.0,"{'Na': '1', 'Mn': '0.33', 'Fe': '0.33', 'Ni': '0.33', 'O': '2'}"
10.1016/j.mtcomm.2022.103839,2022,NaMo0.01Mn0.33Fe0.33Ni0.33O2,NFM-Mo,900.0,12.0,Cycling performance,1.0,149.4,,,,2.0,4.0,"{'Na': '1', 'Mo': '0.01', 'Mn': '0.33', 'Fe': '0.33', 'Ni': '0.33', 'O': '2'}"
10.1016/j.mtener.2019.100353,2019,P2-Na0.75Mn0.6Co0.2Ni0.2O2,NCM,400.0,4.0,Cycling performance,1.0,107.0,,20.0,,2.4,4.7,"{'Na': '0.75', 'Mn': '0.6', 'Co': '0.2', 'Ni': '0.2', 'O': '2'}"
10.1016/j.mtener.2019.100353,2019,P2-Na0.75Mn0.6Co0.2Ni0.2O2,NCM,400.0,4.0,Cycling performance,100.0,78.0,,20.0,,2.4,4.7,"{'Na': '0.75', 'Mn': '0.6', 'Co': '0.2', 'Ni': '0.2', 'O': '2'}"
10.1016/j.mtener.2019.100353,2019,P2-Na0.75Mn0.6Co0.2Ni0.2O2,NCM,400.0,4.0,Cycling performance,1.0,98.9,,,,2.4,4.5,"{'Na': '0.75', 'Mn': '0.6', 'Co': '0.2', 'Ni': '0.2', 'O': '2'}"
10.1016/j.mtener.2019.100353,2019,P2-Na0.75Mn0.6Co0.2Ni0.2O2,NCM,400.0,4.0,Cycling performance,1.0,57.1,,,,2.4,4.5,"{'Na': '0.75', 'Mn': '0.6', 'Co': '0.2', 'Ni': '0.2', 'O': '2'}"
10.1016/j.mtener.2019.100353,2019,P2-Na0.75Mn0.6Co0.2Ni0.2O2,NCM,400.0,4.0,Cycling performance,1.0,130.5,,,,2.4,4.5,"{'Na': '0.75', 'Mn': '0.6', 'Co': '0.2', 'Ni': '0.2', 'O': '2'}"
10.1016/j.mtener.2019.100353,2019,P2-Na0.75Mn0.6Co0.2Ni0.2O2,NCM,400.0,4.0,Cycling performance,1.0,83.7,,,,2.4,4.5,"{'Na': '0.75', 'Mn': '0.6', 'Co': '0.2', 'Ni': '0.2', 'O': '2'}"
10.1016/j.mtener.2019.100353,2019,P2-Na0.75Mn0.6Co0.2Ni0.2O2,NCM,400.0,4.0,Cycling performance,1.0,162.0,,,,2.4,4.5,"{'Na': '0.75', 'Mn': '0.6', 'Co': '0.2', 'Ni': '0.2', 'O': '2'}"
10.1016/j.mtener.2019.100353,2019,P2-Na0.75Mn0.6Co0.2Ni0.2O2,NCM,400.0,4.0,Cycling performance,1.0,107.4,,,,2.4,4.5,"{'Na': '0.75', 'Mn': '0.6', 'Co': '0.2', 'Ni': '0.2', 'O': '2'}"
10.1016/j.mtener.2019.100353,2019,P2-Na0.75Mn0.6Co0.2Ni0.2O2,NCM,400.0,4.0,Cycling performance,1.0,141.3,,,,2.4,4.5,"{'Na': '0.75', 'Mn': '0.6', 'Co': '0.2', 'Ni': '0.2', 'O': '2'}"
10.1016/j.mtener.2019.100353,2019,P2-Na0.75Mn0.6Co0.2Ni0.2O2,NCM,400.0,4.0,Cycling performance,1.0,89.7,,,,2.4,4.5,"{'Na': '0.75', 'Mn': '0.6', 'Co': '0.2', 'Ni': '0.2', 'O': '2'}"
10.1016/j.mtener.2019.100353,2019,P2-Na0.75Mn0.6Co0.2Ni0.2O2,NCM,400.0,4.0,Cycling performance,1.0,61.2,,,,2.4,4.5,"{'Na': '0.75', 'Mn': '0.6', 'Co': '0.2', 'Ni': '0.2', 'O': '2'}"
10.1016/j.mtener.2019.100353,2019,P2-Na0.75Mn0.6Co0.2Ni0.2O2,NCM,400.0,4.0,Cycling performance,1.0,78.5,,,,2.4,4.5,"{'Na': '0.75', 'Mn': '0.6', 'Co': '0.2', 'Ni': '0.2', 'O': '2'}"
10.1016/j.mtener.2019.100353,2019,P2-Na0.75Mn0.6Co0.2Ni0.2O2,NCM,400.0,4.0,Cycling performance,1.0,70.5,,,,2.4,4.5,"{'Na': '0.75', 'Mn': '0.6', 'Co': '0.2', 'Ni': '0.2', 'O': '2'}"
10.1016/j.mtener.2019.100353,2019,P2-Na0.75Mn0.6Co0.2Ni0.2O2,NCM,400.0,4.0,Rate performance,,20.0,,20.0,,2.4,4.5,"{'Na': '0.75', 'Mn': '0.6', 'Co': '0.2', 'Ni': '0.2', 'O': '2'}"
10.1016/j.mtener.2019.100353,2019,P2-Na0.75Mn0.6Co0.2Ni0.2O2,NCM,400.0,4.0,Rate performance,,52.2,,40.0,,2.4,4.5,"{'Na': '0.75', 'Mn': '0.6', 'Co': '0.2', 'Ni': '0.2', 'O': '2'}"
10.1016/j.mtener.2019.100353,2019,P2-Na0.75Mn0.6Co0.2Ni0.2O2,NCM,400.0,4.0,Rate performance,,47.0,,100.0,,2.4,4.5,"{'Na': '0.75', 'Mn': '0.6', 'Co': '0.2', 'Ni': '0.2', 'O': '2'}"
10.1016/j.mtener.2019.100353,2019,P2-Na0.75Mn0.6Co0.2Ni0.2O2,NCM,400.0,4.0,Rate performance,,39.1,,200.0,,2.4,4.5,"{'Na': '0.75', 'Mn': '0.6', 'Co': '0.2', 'Ni': '0.2', 'O': '2'}"
10.1016/j.mtener.2019.100353,2019,P2-Na0.75Mn0.6Co0.2Ni0.2O2,NCM,400.0,4.0,Rate performance,,29.4,,400.0,,2.4,4.5,"{'Na': '0.75', 'Mn': '0.6', 'Co': '0.2', 'Ni': '0.2', 'O': '2'}"
10.1016/j.mtener.2019.100353,2019,P2-Na0.75Mn0.6Co0.2Ni0.2O2,NCM,400.0,4.0,Rate performance,,17.6,,20.0,,2.4,4.5,"{'Na': '0.75', 'Mn': '0.6', 'Co': '0.2', 'Ni': '0.2', 'O': '2'}"
10.1016/j.mtener.2019.100353,2019,P2-Na0.75Mn0.6Co0.2Ni0.2O2,NCM,400.0,4.0,Cycling performance,1.0,93.0,,,,2.4,4.5,"{'Na': '0.75', 'Mn': '0.6', 'Co': '0.2', 'Ni': '0.2', 'O': '2'}"
10.1016/j.mtener.2019.100353,2019,P2-Na0.75Mn0.6Co0.2Ni0.2O2,NCM,400.0,4.0,Cycling performance,100.0,55.8,,,,2.4,4.5,"{'Na': '0.75', 'Mn': '0.6', 'Co': '0.2', 'Ni': '0.2', 'O': '2'}"
10.1016/j.mtener.2019.100353,2019,P2-Na0.75Mn0.6Co0.2Ni0.2O2,NCM,400.0,4.0,Cycling performance,100.0,,60.0,,,2.4,4.5,"{'Na': '0.75', 'Mn': '0.6', 'Co': '0.2', 'Ni': '0.2', 'O': '2'}"
10.1016/j.mtener.2019.100353,2019,P2-Na0.75Mn0.6Co0.2Ni0.2O2,NCM,400.0,4.0,Cycling performance,100.0,78.5,,,,2.4,4.5,"{'Na': '0.75', 'Mn': '0.6', 'Co': '0.2', 'Ni': '0.2', 'O': '2'}"
10.1016/j.mtener.2019.100353,2019,P2-Na0.75Mn0.6Co0.2Ni0.2O2,NCM,400.0,4.0,Cycling performance,50.0,70.0,,400.0,,2.4,4.7,"{'Na': '0.75', 'Mn': '0.6', 'Co': '0.2', 'Ni': '0.2', 'O': '2'}"
10.1016/j.mtener.2019.100353,2019,P2-Na0.75Mn0.6Co0.2Ni0.2O2,NCM,400.0,4.0,Cycling performance,1.0,79.5,,400.0,,2.4,4.7,"{'Na': '0.75', 'Mn': '0.6', 'Co': '0.2', 'Ni': '0.2', 'O': '2'}"
10.1016/j.mtener.2019.100353,2019,P2-Na0.75Mn0.6Co0.2Ni0.2O2,NCM,400.0,4.0,Cycling performance,50.0,,88.0,400.0,,2.4,4.7,"{'Na': '0.75', 'Mn': '0.6', 'Co': '0.2', 'Ni': '0.2', 'O': '2'}"
10.1016/j.mtener.2022.101041,2022,Na0.8Li0.2Mn0.67Ni0.33O2,,850.0,12.0,Cycling performance,1.0,115.3,,,10.0,3.0,4.0,"{'Na': '0.8', 'Li': '0.2', 'Mn': '0.67', 'Ni': '0.33', 'O': '2'}"
10.1016/j.mtener.2022.101041,2022,Na0.8Li0.2Mn0.67Ni0.33O2,,850.0,12.0,Cycling performance,100.0,99.2,,,10.0,3.0,4.0,"{'Na': '0.8', 'Li': '0.2', 'Mn': '0.67', 'Ni': '0.33', 'O': '2'}"
10.1016/j.mtener.2022.101041,2022,Na0.8Li0.2Mn0.67Ni0.33O2,,850.0,12.0,Cycling performance,100.0,,86.0,,10.0,3.0,4.0,"{'Na': '0.8', 'Li': '0.2', 'Mn': '0.67', 'Ni': '0.33', 'O': '2'}"
10.1016/j.mtener.2022.101041,2022,NaMn0.67Ni0.33O2,,850.0,12.0,Cycling performance,1.0,120.0,,,,2.0,4.2,"{'Na': '1', 'Mn': '0.67', 'Ni': '0.33', 'O': '2'}"
10.1016/j.mtener.2022.101106,2022,Na0.7Ti0.2Mn0.4Ni0.4O2,NNM-Ti0.2,900.0,15.0,Cycling performance,300.0,100.0,,750.0,,2.0,4.3,"{'Na': '0.7', 'Ti': '0.2', 'Mn': '0.4', 'Ni': '0.4', 'O': '2'}"
10.1016/j.mtener.2022.101106,2022,Na0.7Ti0.2Mn0.4Ni0.4O2,NNM-Ti0.2,900.0,15.0,Cycling performance,1.0,124.9,,750.0,,2.0,4.3,"{'Na': '0.7', 'Ti': '0.2', 'Mn': '0.4', 'Ni': '0.4', 'O': '2'}"
