Repository: harryfyjiswalker/Personal-Projects-2

# Na_ion_independent_research

Data mining: [Huang & Cole (2020)'s](https://www.nature.com/articles/s41597-020-00602-2) database extractor does not extract current, which is needed for reliable comparison of discharge capacities. This is built on by [Guo et al. (2024)](https://pmc.ncbi.nlm.nih.gov/articles/PMC11009284/), whose cathodedataextractor extracts capacity, current, and voltage limits from rate performance data, as well as cyclability data. 

Resulting questions aiming to solve over coming months:
* Can we extend this to include phase composition to inform understanding of the relationship between structure and chemical properties, to build on Maughan et al.

File: Na_ion_independent_research/Data Preprocessing/cathode_mats230911.csv (part 16 of 23)
Doi,Year,Name,Abbreviation,Sintering temperature,Sintering time,Category,Cycle,Capacity,Retention,Current: mAg-1,Current: C,Voltage lower limit,Voltage upper limit,Elements
10.1016/j.mtener.2022.101106,2022,Na0.7Ti0.2Mn0.4Ni0.4O2,NNM-Ti0.2,900.0,15.0,Cycling performance,300.0,,80.04,750.0,,2.0,4.3,"{'Na': '0.7', 'Ti': '0.2', 'Mn': '0.4', 'Ni': '0.4', 'O': '2'}"
10.1016/j.mtener.2022.101106,2022,Na0.7Mn0.6Ni0.4O2,NNM-P,900.0,15.0,Cycling performance,1.0,211.0,,,,2.0,4.3,"{'Na': '0.7', 'Mn': '0.6', 'Ni': '0.4', 'O': '2'}"
10.1016/j.mtener.2022.101106,2022,Na0.7Ti0.2Mn0.4Ni0.4O2,NNM-Ti0.2,900.0,15.0,Cycling performance,1.0,193.0,,,,2.0,4.3,"{'Na': '0.7', 'Ti': '0.2', 'Mn': '0.4', 'Ni': '0.4', 'O': '2'}"
10.1016/j.mtener.2022.101106,2022,Na0.7Ti0.2Mn0.4Ni0.4O2,NNM-Ti0.2,900.0,15.0,Cycling performance,50.0,,75.04,15.0,,2.0,4.3,"{'Na': '0.7', 'Ti': '0.2', 'Mn': '0.4', 'Ni': '0.4', 'O': '2'}"
10.1016/j.mtener.2022.101106,2022,Na0.7Ti0.2Mn0.4Ni0.4O2,NNM-Ti0.2,900.0,15.0,Cycling performance,100.0,,80.22,150.0,,2.0,4.3,"{'Na': '0.7', 'Ti': '0.2', 'Mn': '0.4', 'Ni': '0.4', 'O': '2'}"
10.1016/j.mtener.2022.101106,2022,Na0.7Mn0.6Ni0.4O2,NNM-P,900.0,15.0,Cycling performance,50.0,,61.99,15.0,,2.0,4.3,"{'Na': '0.7', 'Mn': '0.6', 'Ni': '0.4', 'O': '2'}"
10.1016/j.mtener.2022.101106,2022,Na0.7Mn0.6Ni0.4O2,NNM-P,900.0,15.0,Cycling performance,100.0,,59.39,150.0,,2.0,4.3,"{'Na': '0.7', 'Mn': '0.6', 'Ni': '0.4', 'O': '2'}"
10.1016/j.mtener.2022.101106,2022,Na0.7Mn0.6Ni0.4O2,NNM-P,900.0,15.0,Rate performance,,100.0,,750.0,,2.0,4.3,"{'Na': '0.7', 'Mn': '0.6', 'Ni': '0.4', 'O': '2'}"
10.1016/j.mtener.2022.101106,2022,Na0.7Ti0.2Mn0.4Ni0.4O2,NNM-Ti0.2,900.0,15.0,Cycling performance,1.0,299.0,,30.0,,0.0,2.5,"{'Na': '0.7', 'Ti': '0.2', 'Mn': '0.4', 'Ni': '0.4', 'O': '2'}"
10.1016/j.mtener.2022.101106,2022,Na0.7Ti0.2Mn0.4Ni0.4O2,NNM-Ti0.2,900.0,15.0,Cycling performance,1.0,120.0,,15.0,,1.9,4.2,"{'Na': '0.7', 'Ti': '0.2', 'Mn': '0.4', 'Ni': '0.4', 'O': '2'}"
10.1016/j.mtener.2022.101106,2022,Na0.7Mn0.6Ni0.4O2,NNM-P,900.0,15.0,Cycling performance,300.0,,80.04,750.0,,1.9,4.3,"{'Na': '0.7', 'Mn': '0.6', 'Ni': '0.4', 'O': '2'}"
10.1016/j.mtener.2022.101106,2022,Na0.7Ti0.2Mn0.4Ni0.4O2,NNM-Ti0.2,900.0,15.0,Cycling performance,200.0,,80.14,,,1.9,4.3,"{'Na': '0.7', 'Ti': '0.2', 'Mn': '0.4', 'Ni': '0.4', 'O': '2'}"
10.1016/j.mtla.2018.11.021,2019,O3-NaCrO2,,900.0,10.0,Cycling performance,20.0,,100.0,,,2.0,3.6,"{'Na': '1', 'Cr': '1', 'O': '2'}"
10.1016/j.nanoen.2016.06.026,2016,Na0.67Mn0.67Ni0.33O2,Mn0.67Ni0.33,950.0,10.0,Cycling performance,1.0,164.0,,,,2.5,4.5,"{'Na': '0.67', 'Mn': '0.67', 'Ni': '0.33', 'O': '2'}"
10.1016/j.nanoen.2016.06.026,2016,Na0.67Mn0.67Ni0.33O2,Mn0.67Ni0.33,950.0,10.0,Cycling performance,300.0,44.0,,,,2.5,4.5,"{'Na': '0.67', 'Mn': '0.67', 'Ni': '0.33', 'O': '2'}"
10.1016/j.nanoen.2016.06.026,2016,Na0.67Mn0.67Ni0.33O2,Mn0.67Ni0.33,950.0,10.0,Cycling performance,300.0,,26.8,,,2.5,4.5,"{'Na': '0.67', 'Mn': '0.67', 'Ni': '0.33', 'O': '2'}"
10.1016/j.nanoen.2016.06.026,2016,Na0.67Mn0.67Ni0.33O2,Mn0.67Ni0.33,950.0,10.0,Cycling performance,300.0,44.0,,,,,,"{'Na': '0.67', 'Mn': '0.67', 'Ni': '0.33', 'O': '2'}"
10.1016/j.nanoen.2016.06.026,2016,Na0.67Mn0.67Ni0.33O2,Mn0.67Ni0.33,950.0,10.0,Cycling performance,300.0,,73.2,,,,,"{'Na': '0.67', 'Mn': '0.67', 'Ni': '0.33', 'O': '2'}"
10.1016/j.nanoen.2016.06.026,2016,Na0.67Mn0.67Ni0.33O2,Mn0.67Ni0.33,950.0,10.0,Cycling performance,1.0,160.0,,,,2.5,4.5,"{'Na': '0.67', 'Mn': '0.67', 'Ni': '0.33', 'O': '2'}"
10.1016/j.nanoen.2016.06.026,2016,Na0.67Mn0.67Ni0.33O2,Mn0.67Ni0.33,950.0,10.0,Cycling performance,1.0,173.0,,,,2.5,4.5,"{'Na': '0.67', 'Mn': '0.67', 'Ni': '0.33', 'O': '2'}"
10.1016/j.nanoen.2016.06.026,2016,Na0.67Mn0.67Ni0.33O2,Mn0.67Ni0.33,950.0,10.0,Cycling performance,1.0,193.0,,,,2.5,4.5,"{'Na': '0.67', 'Mn': '0.67', 'Ni': '0.33', 'O': '2'}"
10.1016/j.nanoen.2016.06.026,2016,Na0.67Mn0.67Ni0.33O2,Mn0.67Ni0.33,950.0,10.0,Cycling performance,1.0,192.0,,,,2.5,4.5,"{'Na': '0.67', 'Mn': '0.67', 'Ni': '0.33', 'O': '2'}"
10.1016/j.nanoen.2016.06.026,2016,Na0.67Mn0.67Ni0.33O2,Mn0.67Ni0.33,950.0,10.0,Cycling performance,50.0,,53.3,,,2.5,4.5,"{'Na': '0.67', 'Mn': '0.67', 'Ni': '0.33', 'O': '2'}"
10.1016/j.nanoen.2016.06.026,2016,Na0.67Mn0.67Ni0.33O2,Mn0.67Ni0.33,950.0,10.0,Cycling performance,50.0,,88.4,,,2.5,4.5,"{'Na': '0.67', 'Mn': '0.67', 'Ni': '0.33', 'O': '2'}"
10.1016/j.nanoen.2016.06.026,2016,Na0.67Mn0.67Ni0.33O2,Mn0.67Ni0.33,950.0,10.0,Cycling performance,300.0,115.0,,,,2.5,4.5,"{'Na': '0.67', 'Mn': '0.67', 'Ni': '0.33', 'O': '2'}"
10.1016/j.nanoen.2016.06.026,2016,Na0.67Mn0.67Ni0.33O2,Mn0.67Ni0.33,950.0,10.0,Cycling performance,60.0,140.2,,,0.1,2.5,4.5,"{'Na': '0.67', 'Mn': '0.67', 'Ni': '0.33', 'O': '2'}"
10.1016/j.nanoen.2016.06.026,2016,Na0.67Mn0.67Ni0.33O2,Mn0.67Ni0.33,950.0,10.0,Cycling performance,60.0,132.4,,,0.5,2.5,4.5,"{'Na': '0.67', 'Mn': '0.67', 'Ni': '0.33', 'O': '2'}"
10.1016/j.nanoen.2016.06.026,2016,Na0.67Mn0.67Ni0.33O2,Mn0.67Ni0.33,950.0,10.0,Cycling performance,60.0,116.9,,,1.0,2.5,4.5,"{'Na': '0.67', 'Mn': '0.67', 'Ni': '0.33', 'O': '2'}"
10.1016/j.nanoen.2016.06.026,2016,Na0.67Mn0.67Ni0.33O2,Mn0.67Ni0.33,950.0,10.0,Cycling performance,60.0,65.3,,,3.0,2.5,4.5,"{'Na': '0.67', 'Mn': '0.67', 'Ni': '0.33', 'O': '2'}"
10.1016/j.nanoen.2016.06.026,2016,Na0.67Mn0.67Ni0.33O2,Mn0.67Ni0.33,950.0,10.0,Rate performance,,20.0,,,5.0,2.5,4.5,"{'Na': '0.67', 'Mn': '0.67', 'Ni': '0.33', 'O': '2'}"
10.1016/j.nanoen.2016.06.026,2016,Na0.67Mn0.67Ni0.33O2,Mn0.67Ni0.33,950.0,10.0,Cycling performance,110.0,130.0,,,0.1,2.5,4.5,"{'Na': '0.67', 'Mn': '0.67', 'Ni': '0.33', 'O': '2'}"
10.1016/j.nanoen.2017.02.046,2017,NaNiO2,,650.0,12.0,Cycling performance,1.0,131.0,,,,,,"{'Na': '1', 'Ni': '1', 'O': '2'}"
10.1016/j.nanoen.2017.02.046,2017,NaNiO2,,650.0,12.0,Cycling performance,1.0,79.0,,,,2.0,3.8,"{'Na': '1', 'Ni': '1', 'O': '2'}"
10.1016/j.nanoen.2018.03.021,2018,P2-Na0.66Mn0.54Co0.13Ni0.13O2,NMNC,850.0,12.0,Rate performance,,121.0,,160.0,,2.0,4.5,"{'Na': '0.66', 'Mn': '0.54', 'Co': '0.13', 'Ni': '0.13', 'O': '2'}"
10.1016/j.nanoen.2018.03.021,2018,P2-Na0.66Mn0.54Co0.13Ni0.13O2,NMNC,850.0,12.0,Rate performance,,125.0,,160.0,,2.0,4.5,"{'Na': '0.66', 'Mn': '0.54', 'Co': '0.13', 'Ni': '0.13', 'O': '2'}"
10.1016/j.nanoen.2018.03.021,2018,P2-Na0.66Mn0.54Co0.13Ni0.13O2,NMNC,850.0,12.0,Cycling performance,175.0,35.0,,,,2.0,4.5,"{'Na': '0.66', 'Mn': '0.54', 'Co': '0.13', 'Ni': '0.13', 'O': '2'}"
10.1016/j.nanoen.2018.09.073,2018,P2-Na0.67Mn0.67Ni0.33O2,NNM,900.0,16.0,Cycling performance,100.0,,96.0,,,2.0,4.1,"{'Na': '0.67', 'Mn': '0.67', 'Ni': '0.33', 'O': '2'}"
10.1016/j.nanoen.2018.09.073,2018,P2-Na0.67Mn0.67Ni0.33O2,NNM,900.0,16.0,Cycling performance,100.0,,99.0,,,2.0,4.1,"{'Na': '0.67', 'Mn': '0.67', 'Ni': '0.33', 'O': '2'}"
10.1016/j.nanoen.2018.10.072,2019,P2/P3-Na0.7Li0.06Mg0.06Mn0.67Ni0.22O2,NLMNM,900.0,12.0,Cycling performance,1.0,129.0,,,,2.0,4.4,"{'Na': '0.7', 'Li': '0.06', 'Mg': '0.06', 'Mn': '0.67', 'Ni': '0.22', 'O': '2'}"
10.1016/j.nanoen.2018.10.072,2019,P2/P3-Na0.7Li0.06Mg0.06Mn0.67Ni0.22O2,NLMNM,900.0,12.0,Cycling performance,1.0,119.0,,595.0,,2.0,4.4,"{'Na': '0.7', 'Li': '0.06', 'Mg': '0.06', 'Mn': '0.67', 'Ni': '0.22', 'O': '2'}"
10.1016/j.nanoen.2018.10.072,2019,P2/P3-Na0.7Li0.06Mg0.06Mn0.67Ni0.22O2,NLMNM,900.0,12.0,Cycling performance,50.0,115.7,,595.0,,2.0,4.4,"{'Na': '0.7', 'Li': '0.06', 'Mg': '0.06', 'Mn': '0.67', 'Ni': '0.22', 'O': '2'}"
10.1016/j.nanoen.2018.10.072,2019,P2/P3-Na0.7Li0.06Mg0.06Mn0.67Ni0.22O2,NLMNM,900.0,12.0,Cycling performance,50.0,,97.2,595.0,,2.0,4.4,"{'Na': '0.7', 'Li': '0.06', 'Mg': '0.06', 'Mn': '0.67', 'Ni': '0.22', 'O': '2'}"
10.1016/j.nanoen.2018.10.072,2019,P2/P3-Na0.7Li0.06Mg0.06Mn0.67Ni0.22O2,NLMNM,900.0,12.0,Cycling performance,2.0,119.0,,,,2.0,4.4,"{'Na': '0.7', 'Li': '0.06', 'Mg': '0.06', 'Mn': '0.67', 'Ni': '0.22', 'O': '2'}"
10.1016/j.nanoen.2018.10.072,2019,P2/P3-Na0.67Mn0.67Ni0.33O2,NNM,900.0,12.0,Cycling performance,50.0,,97.2,,,2.0,4.4,"{'Na': '0.67', 'Mn': '0.67', 'Ni': '0.33', 'O': '2'}"
10.1016/j.nanoen.2018.10.072,2019,P2/P3-Na0.7Li0.06Mg0.06Mn0.67Ni0.22O2,NLMNM,900.0,12.0,Cycling performance,50.0,,82.2,,,2.0,4.4,"{'Na': '0.7', 'Li': '0.06', 'Mg': '0.06', 'Mn': '0.67', 'Ni': '0.22', 'O': '2'}"
10.1016/j.nanoen.2018.10.072,2019,P2/P3-Na0.7Li0.06Mg0.06Mn0.67Ni0.22O2,NLMNM,900.0,12.0,Rate performance,,62.2,,595.0,,2.0,4.4,"{'Na': '0.7', 'Li': '0.06', 'Mg': '0.06', 'Mn': '0.67', 'Ni': '0.22', 'O': '2'}"
10.1016/j.nanoen.2019.02.042,2019,P2-Na0.67Mn0.7Zn0.3O2,,900.0,10.0,Cycling performance,200.0,,80.0,,,,,"{'Na': '0.67', 'Mn': '0.7', 'Zn': '0.3', 'O': '2'}"
10.1016/j.nanoen.2019.02.042,2019,P2-Na0.67MnO2,,900.0,10.0,Cycling performance,200.0,,30.0,,,,,"{'Na': '0.67', 'Mn': '1', 'O': '2'}"
10.1016/j.nanoen.2019.02.042,2019,Na0.97Mn0.7Zn0.3O2,,900.0,10.0,Cycling performance,1.0,26.0,,,,1.5,4.6,"{'Na': '0.97', 'Mn': '0.7', 'Zn': '0.3', 'O': '2'}"
10.1016/j.nanoen.2019.02.042,2019,Na0.67Mg0.28Mn0.72O2,,900.0,10.0,Cycling performance,200.0,,80.0,,,1.5,4.6,"{'Na': '0.67', 'Mg': '0.28', 'Mn': '0.72', 'O': '2'}"
10.1016/j.nanoen.2019.02.074,2019,P2-Na0.67Mn0.65Co0.15Ni0.2O2,,900.0,20.0,Cycling performance,100.0,82.8,,,,2.0,3.0,"{'Na': '0.67', 'Mn': '0.65', 'Co': '0.15', 'Ni': '0.2', 'O': '2'}"
10.1016/j.nanoen.2019.02.074,2019,P2-Na0.67Mn0.65Co0.15Ni0.2O2,,900.0,20.0,Cycling performance,1.0,133.5,,,,2.0,3.0,"{'Na': '0.67', 'Mn': '0.65', 'Co': '0.15', 'Ni': '0.2', 'O': '2'}"
10.1016/j.nanoen.2019.02.074,2019,P2-Na0.67Mn0.65Co0.15Ni0.2O2,,900.0,20.0,Cycling performance,100.0,,62.0,,,2.0,3.0,"{'Na': '0.67', 'Mn': '0.65', 'Co': '0.15', 'Ni': '0.2', 'O': '2'}"
10.1016/j.nanoen.2019.02.074,2019,P2-Na0.67Mn0.65Co0.15Ni0.2O2,,900.0,20.0,Cycling performance,4.0,133.2,,,,2.0,3.0,"{'Na': '0.67', 'Mn': '0.65', 'Co': '0.15', 'Ni': '0.2', 'O': '2'}"
10.1016/j.nanoen.2019.02.074,2019,P2-Na0.67Mg0.15Mn0.65Ni0.2O2,,900.0,20.0,Cycling performance,1.0,104.9,,,,2.0,3.0,"{'Na': '0.67', 'Mg': '0.15', 'Mn': '0.65', 'Ni': '0.2', 'O': '2'}"
10.1016/j.nanoen.2019.02.074,2019,P2-Na0.67Mg0.15Mn0.65Ni0.2O2,,900.0,20.0,Cycling performance,100.0,98.6,,,,2.0,3.0,"{'Na': '0.67', 'Mg': '0.15', 'Mn': '0.65', 'Ni': '0.2', 'O': '2'}"
10.1016/j.nanoen.2019.02.074,2019,P2-Na0.67Mg0.15Mn0.65Ni0.2O2,,900.0,20.0,Cycling performance,100.0,,94.0,,,2.0,3.0,"{'Na': '0.67', 'Mg': '0.15', 'Mn': '0.65', 'Ni': '0.2', 'O': '2'}"
10.1016/j.nanoen.2019.02.074,2019,P2-Na0.67Mg0.15Mn0.65Ni0.2O2,,900.0,20.0,Cycling performance,100.0,107.0,,,,2.0,3.0,"{'Na': '0.67', 'Mg': '0.15', 'Mn': '0.65', 'Ni': '0.2', 'O': '2'}"
10.1016/j.nanoen.2019.02.074,2019,P2-Na0.67Mg0.15Mn0.65Ni0.2O2,,900.0,20.0,Rate performance,,58.0,,,10.0,2.0,3.0,"{'Na': '0.67', 'Mg': '0.15', 'Mn': '0.65', 'Ni': '0.2', 'O': '2'}"
10.1016/j.nanoen.2019.02.074,2019,P2-Na0.67Mg0.15Mn0.65Ni0.2O2,,900.0,20.0,Rate performance,,46.0,,,10.0,2.0,3.0,"{'Na': '0.67', 'Mg': '0.15', 'Mn': '0.65', 'Ni': '0.2', 'O': '2'}"
10.1016/j.nanoen.2019.02.074,2019,P2-Na0.67Mg0.05Mn0.65Co0.1Ni0.2O2,,900.0,20.0,Cycling performance,1.0,116.5,,,,2.0,4.3,"{'Na': '0.67', 'Mg': '0.05', 'Mn': '0.65', 'Co': '0.1', 'Ni': '0.2', 'O': '2'}"
10.1016/j.nanoen.2019.104215,2020,Na0.88Cr0.88Ru0.12O2,NCRO,,,Cycling performance,1.0,93.2,,,,1.5,3.8,"{'Na': '0.88', 'Cr': '0.88', 'Ru': '0.12', 'O': '2'}"
10.1016/j.nanoen.2019.104215,2020,Na0.88Cr0.88Ru0.12O2,NCRO,,,Cycling performance,1100.0,75.2,,,,1.5,3.8,"{'Na': '0.88', 'Cr': '0.88', 'Ru': '0.12', 'O': '2'}"
10.1016/j.nanoen.2019.104215,2020,Na0.88Cr0.88Ru0.12O2,NCRO,,,Cycling performance,1100.0,,80.7,,,1.5,3.8,"{'Na': '0.88', 'Cr': '0.88', 'Ru': '0.12', 'O': '2'}"
10.1016/j.nanoen.2019.104215,2020,NaCrO2,NCO,,,Cycling performance,1.0,140.0,,,0.5,1.5,3.8,"{'Na': '1', 'Cr': '1', 'O': '2'}"
10.1016/j.nanoen.2019.104215,2020,NaCrO2,NCO,,,Cycling performance,50.0,,52.3,,,1.5,3.8,"{'Na': '1', 'Cr': '1', 'O': '2'}"
10.1016/j.nanoen.2019.104215,2020,Na0.88Cr0.88Ru0.12O2,NCRO,,,Cycling performance,1.0,136.0,,,,1.5,3.8,"{'Na': '0.88', 'Cr': '0.88', 'Ru': '0.12', 'O': '2'}"
10.1016/j.nanoen.2019.104215,2020,Na0.88Cr0.88Ru0.12O2,NCRO,,,Cycling performance,50.0,118.5,,,,1.5,3.8,"{'Na': '0.88', 'Cr': '0.88', 'Ru': '0.12', 'O': '2'}"
10.1016/j.nanoen.2019.104215,2020,Na0.88Cr0.88Ru0.12O2,NCRO,,,Cycling performance,50.0,,87.1,,,1.5,3.8,"{'Na': '0.88', 'Cr': '0.88', 'Ru': '0.12', 'O': '2'}"
10.1016/j.nanoen.2019.104215,2020,Na0.88Cr0.88Ru0.12O2,NCRO,,,Rate performance,,134.9,,,1.0,1.5,3.8,"{'Na': '0.88', 'Cr': '0.88', 'Ru': '0.12', 'O': '2'}"
10.1016/j.nanoen.2019.104215,2020,Na0.88Cr0.88Ru0.12O2,NCRO,,,Rate performance,,132.2,,,2.0,1.5,3.8,"{'Na': '0.88', 'Cr': '0.88', 'Ru': '0.12', 'O': '2'}"
10.1016/j.nanoen.2019.104215,2020,Na0.88Cr0.88Ru0.12O2,NCRO,,,Rate performance,,122.0,,,5.0,1.5,3.8,"{'Na': '0.88', 'Cr': '0.88', 'Ru': '0.12', 'O': '2'}"
10.1016/j.nanoen.2019.104215,2020,Na0.88Cr0.88Ru0.12O2,NCRO,,,Rate performance,,112.0,,,10.0,1.5,3.8,"{'Na': '0.88', 'Cr': '0.88', 'Ru': '0.12', 'O': '2'}"
10.1016/j.nanoen.2019.104215,2020,Na0.88Cr0.88Ru0.12O2,NCRO,,,Rate performance,,100.4,,,20.0,1.5,3.8,"{'Na': '0.88', 'Cr': '0.88', 'Ru': '0.12', 'O': '2'}"
10.1016/j.nanoen.2019.104215,2020,Na0.88Cr0.88Ru0.12O2,NCRO,,,Rate performance,,83.6,,,50.0,1.5,3.8,"{'Na': '0.88', 'Cr': '0.88', 'Ru': '0.12', 'O': '2'}"
10.1016/j.nanoen.2019.104215,2020,Na0.88Cr0.88Ru0.12O2,NCRO,,,Rate performance,,131.6,,,1.0,1.5,3.8,"{'Na': '0.88', 'Cr': '0.88', 'Ru': '0.12', 'O': '2'}"
10.1016/j.nanoen.2019.104215,2020,Na0.88Cr0.88Ru0.12O2,NCRO,,,Rate performance,,156.0,,,0.5,1.5,3.8,"{'Na': '0.88', 'Cr': '0.88', 'Ru': '0.12', 'O': '2'}"
10.1016/j.nanoen.2020.104474,2020,P2-Na0.67Mg0.06Mn0.72Cu0.22O2,NaMCM,1000.0,15.0,Cycling performance,1.0,70.3,,174.0,,2.0,3.0,"{'Na': '0.67', 'Mg': '0.06', 'Mn': '0.72', 'Cu': '0.22', 'O': '2'}"
10.1016/j.nanoen.2020.104474,2020,P2-Na0.67Mg0.06Mn0.72Cu0.22O2,NaMCM,1000.0,15.0,Cycling performance,100.0,61.8,,174.0,,2.0,3.0,"{'Na': '0.67', 'Mg': '0.06', 'Mn': '0.72', 'Cu': '0.22', 'O': '2'}"
10.1016/j.nanoen.2020.104474,2020,P2-Na0.67Mg0.06Mn0.72Cu0.22O2,NaMCM,1000.0,15.0,Cycling performance,100.0,,87.9,174.0,,2.0,3.0,"{'Na': '0.67', 'Mg': '0.06', 'Mn': '0.72', 'Cu': '0.22', 'O': '2'}"
10.1016/j.nanoen.2020.104474,2020,P2-Na0.67Mg0.06Mn0.72Cu0.22O2,NaMCM,1000.0,15.0,Cycling performance,1.0,107.6,,,,,,"{'Na': '0.67', 'Mg': '0.06', 'Mn': '0.72', 'Cu': '0.22', 'O': '2'}"
10.1016/j.nanoen.2020.104474,2020,P2-Na0.67Mg0.06Mn0.72Cu0.22O2,NaMCM,1000.0,15.0,Rate performance,,107.6,,17.4,,2.0,3.0,"{'Na': '0.67', 'Mg': '0.06', 'Mn': '0.72', 'Cu': '0.22', 'O': '2'}"
10.1016/j.nanoen.2020.104474,2020,P2-Na0.67Mg0.06Mn0.72Cu0.22O2,NaMCM,1000.0,15.0,Rate performance,,97.3,,34.8,,2.0,3.0,"{'Na': '0.67', 'Mg': '0.06', 'Mn': '0.72', 'Cu': '0.22', 'O': '2'}"
10.1016/j.nanoen.2020.104474,2020,P2-Na0.67Mg0.06Mn0.72Cu0.22O2,NaMCM,1000.0,15.0,Rate performance,,91.0,,87.0,,2.0,3.0,"{'Na': '0.67', 'Mg': '0.06', 'Mn': '0.72', 'Cu': '0.22', 'O': '2'}"
10.1016/j.nanoen.2020.104474,2020,P2-Na0.67Mg0.06Mn0.72Cu0.22O2,NaMCM,1000.0,15.0,Rate performance,,90.5,,174.0,,2.0,3.0,"{'Na': '0.67', 'Mg': '0.06', 'Mn': '0.72', 'Cu': '0.22', 'O': '2'}"
10.1016/j.nanoen.2020.104474,2020,P2-Na0.67Mg0.06Mn0.72Cu0.22O2,NaMCM,1000.0,15.0,Rate performance,,87.4,,348.0,,2.0,3.0,"{'Na': '0.67', 'Mg': '0.06', 'Mn': '0.72', 'Cu': '0.22', 'O': '2'}"
10.1016/j.nanoen.2020.104474,2020,P2-Na0.67Mg0.06Mn0.72Cu0.22O2,NaMCM,1000.0,15.0,Rate performance,,80.7,,870.0,,2.0,3.0,"{'Na': '0.67', 'Mg': '0.06', 'Mn': '0.72', 'Cu': '0.22', 'O': '2'}"
10.1016/j.nanoen.2020.104474,2020,P2-Na0.67Mg0.06Mn0.72Cu0.22O2,NaMCM,1000.0,15.0,Rate performance,,70.3,,1740.0,,2.0,3.0,"{'Na': '0.67', 'Mg': '0.06', 'Mn': '0.72', 'Cu': '0.22', 'O': '2'}"
10.1016/j.nanoen.2020.104474,2020,P2-Na0.67Mg0.06Mn0.72Cu0.22O2,NaMCM,1000.0,15.0,Cycling performance,50.0,,32.9,17.4,,2.0,3.0,"{'Na': '0.67', 'Mg': '0.06', 'Mn': '0.72', 'Cu': '0.22', 'O': '2'}"
10.1016/j.nanoen.2020.104474,2020,P2-Na0.67Mg0.06Mn0.72Cu0.22O2,NaMCM,1000.0,15.0,Cycling performance,1.0,106.9,,,,1.4,4.5,"{'Na': '0.67', 'Mg': '0.06', 'Mn': '0.72', 'Cu': '0.22', 'O': '2'}"
10.1016/j.nanoen.2020.104474,2020,P2-Na0.67Mg0.06Mn0.72Cu0.22O2,NaMCM,1000.0,15.0,Cycling performance,1.0,101.0,,,,1.4,4.5,"{'Na': '0.67', 'Mg': '0.06', 'Mn': '0.72', 'Cu': '0.22', 'O': '2'}"
10.1016/j.nanoen.2020.104474,2020,P2-Na0.67Mg0.06Mn0.72Cu0.22O2,NaMCM,1000.0,15.0,Cycling performance,50.0,62.8,,,,1.4,4.5,"{'Na': '0.67', 'Mg': '0.06', 'Mn': '0.72', 'Cu': '0.22', 'O': '2'}"
10.1016/j.nanoen.2020.104474,2020,P2-Na0.67Mg0.06Mn0.72Cu0.22O2,NaMCM,1000.0,15.0,Cycling performance,50.0,,62.2,,,1.4,4.5,"{'Na': '0.67', 'Mg': '0.06', 'Mn': '0.72', 'Cu': '0.22', 'O': '2'}"
10.1016/j.nanoen.2020.104474,2020,P2-Na0.67Mg0.06Mn0.72Cu0.22O2,NaMCM,1000.0,15.0,Rate performance,,66.8,,348.0,,1.4,4.5,"{'Na': '0.67', 'Mg': '0.06', 'Mn': '0.72', 'Cu': '0.22', 'O': '2'}"
10.1016/j.nanoen.2020.104535,2020,P3-Na0.67Mn0.67Ni0.33O2,,750.0,12.0,Cycling performance,1.0,233.0,,,,1.5,4.5,"{'Na': '0.67', 'Mn': '0.67', 'Ni': '0.33', 'O': '2'}"
10.1016/j.nanoen.2020.104539,2020,Na0.6Mn0.95Fe0.05O2,MF5,800.0,12.0,Cycling performance,1.0,140.4,,,,,,"{'Na': '0.6', 'Mn': '0.95', 'Fe': '0.05', 'O': '2'}"
10.1016/j.nanoen.2020.104539,2020,Na0.6Mn0.9Fe0.1O2,MF10,800.0,12.0,Cycling performance,1.0,132.1,,,,,,"{'Na': '0.6', 'Mn': '0.9', 'Fe': '0.1', 'O': '2'}"
10.1016/j.nanoen.2020.104539,2020,Na0.6Ti0.1Mn0.9O2,MT10,800.0,12.0,Cycling performance,500.0,78.7,,,,,,"{'Na': '0.6', 'Ti': '0.1', 'Mn': '0.9', 'O': '2'}"
10.1016/j.nanoen.2020.104539,2020,Na0.6Ti0.1Mn0.9O2,MT10,800.0,12.0,Cycling performance,1.0,99.1,,,,,,"{'Na': '0.6', 'Ti': '0.1', 'Mn': '0.9', 'O': '2'}"
10.1016/j.nanoen.2020.104539,2020,Na0.6Ti0.1Mn0.9O2,MT10,800.0,12.0,Cycling performance,500.0,,79.4,,,,,"{'Na': '0.6', 'Ti': '0.1', 'Mn': '0.9', 'O': '2'}"
10.1016/j.nanoen.2020.104539,2020,Na0.6Ti0.1Mn0.8Fe0.1O2,MFT10,800.0,12.0,Cycling performance,100.0,86.1,,,,,,"{'Na': '0.6', 'Ti': '0.1', 'Mn': '0.8', 'Fe': '0.1', 'O': '2'}"
10.1016/j.nanoen.2020.104539,2020,Na0.6Ti0.1Mn0.8Fe0.1O2,MFT10,800.0,12.0,Cycling performance,1.0,91.1,,,,,,"{'Na': '0.6', 'Ti': '0.1', 'Mn': '0.8', 'Fe': '0.1', 'O': '2'}"
10.1016/j.nanoen.2020.104539,2020,Na0.6Ti0.1Mn0.8Fe0.1O2,MFT10,800.0,12.0,Cycling performance,100.0,,94.5,,,,,"{'Na': '0.6', 'Ti': '0.1', 'Mn': '0.8', 'Fe': '0.1', 'O': '2'}"
10.1016/j.nanoen.2020.104539,2020,Na0.6Ti0.1Mn0.9O2,MT10,800.0,12.0,Rate performance,,77.4,,1600.0,,,,"{'Na': '0.6', 'Ti': '0.1', 'Mn': '0.9', 'O': '2'}"
10.1016/j.nanoen.2020.104539,2020,Na0.6Ti0.1Mn0.9O2,MT10,800.0,12.0,Rate performance,,70.2,,20.0,,,,"{'Na': '0.6', 'Ti': '0.1', 'Mn': '0.9', 'O': '2'}"
10.1016/j.nanoen.2020.104539,2020,Na0.6Ti0.1Mn0.9O2,MT10,800.0,12.0,Cycling performance,500.0,,87.9,1000.0,,,,"{'Na': '0.6', 'Ti': '0.1', 'Mn': '0.9', 'O': '2'}"
10.1016/j.nanoen.2020.104539,2020,Na0.6Ti0.1Mn0.9O2,MT10,800.0,12.0,Cycling performance,100.0,,75.7,87.6,,,,"{'Na': '0.6', 'Ti': '0.1', 'Mn': '0.9', 'O': '2'}"
10.1016/j.nanoen.2020.104997,2020,Na0.67Mn0.85Fe0.05Al0.1O2,,900.0,15.0,Cycling performance,1.0,202.0,,1200.0,,2.0,4.0,"{'Na': '0.67', 'Mn': '0.85', 'Fe': '0.05', 'Al': '0.1', 'O': '2'}"
10.1016/j.nanoen.2020.104997,2020,Na0.67Mn0.85Fe0.05Al0.1O2,,900.0,15.0,Cycling performance,600.0,163.6,,1200.0,,2.0,4.0,"{'Na': '0.67', 'Mn': '0.85', 'Fe': '0.05', 'Al': '0.1', 'O': '2'}"
10.1016/j.nanoen.2020.104997,2020,Na0.67Mn0.85Fe0.05Al0.1O2,,900.0,15.0,Cycling performance,600.0,,81.0,1200.0,,2.0,4.0,"{'Na': '0.67', 'Mn': '0.85', 'Fe': '0.05', 'Al': '0.1', 'O': '2'}"
10.1016/j.nanoen.2020.105167,2020,Na0.67Ti0.1Mn0.9O2,,,,Cycling performance,100.0,204.0,,2600.0,,,,"{'Na': '0.67', 'Ti': '0.1', 'Mn': '0.9', 'O': '2'}"
10.1016/j.nanoen.2020.105167,2020,Na0.67Ti0.1Mn0.9O2,,,,Cycling performance,1.0,247.9,,2600.0,,,,"{'Na': '0.67', 'Ti': '0.1', 'Mn': '0.9', 'O': '2'}"
10.1016/j.nanoen.2020.105167,2020,Na0.67Ti0.1Mn0.9O2,,,,Cycling performance,100.0,,82.3,2600.0,,,,"{'Na': '0.67', 'Ti': '0.1', 'Mn': '0.9', 'O': '2'}"
10.1016/j.nanoen.2020.105167,2020,Na0.67Ti0.08Mn0.92O2,NMTO,,,Cycling performance,100.0,204.0,,,,1.5,4.4,"{'Na': '0.67', 'Ti': '0.08', 'Mn': '0.92', 'O': '2'}"
10.1016/j.nanoen.2020.105167,2020,Na0.67Ti0.08Mn0.92O2,NMTO,,,Cycling performance,1.0,247.9,,,,1.5,4.4,"{'Na': '0.67', 'Ti': '0.08', 'Mn': '0.92', 'O': '2'}"
10.1016/j.nanoen.2020.105167,2020,Na0.67Ti0.08Mn0.92O2,NMTO,,,Cycling performance,100.0,,82.3,,,1.5,4.4,"{'Na': '0.67', 'Ti': '0.08', 'Mn': '0.92', 'O': '2'}"
10.1016/j.nanoen.2020.105167,2020,Na0.67Ti0.08Mn0.92O2,NMTO,,,Cycling performance,100.0,167.8,,,,1.5,4.4,"{'Na': '0.67', 'Ti': '0.08', 'Mn': '0.92', 'O': '2'}"
10.1016/j.nanoen.2020.105167,2020,Na0.67Ti0.08Mn0.92O2,NMTO,,,Cycling performance,1.0,278.3,,,,1.5,4.4,"{'Na': '0.67', 'Ti': '0.08', 'Mn': '0.92', 'O': '2'}"
10.1016/j.nanoen.2020.105167,2020,Na0.67Ti0.08Mn0.92O2,NMTO,,,Cycling performance,100.0,,60.3,,,1.5,4.4,"{'Na': '0.67', 'Ti': '0.08', 'Mn': '0.92', 'O': '2'}"
10.1016/j.nanoen.2020.105285,2020,Na0.67Mn0.67Ni0.33O2,,900.0,15.0,Cycling performance,1.0,167.0,,,,,,"{'Na': '0.67', 'Mn': '0.67', 'Ni': '0.33', 'O': '2'}"
10.1016/j.nanoen.2021.106206,2021,P2-Na0.65Li0.08Mn0.6Fe0.24Cu0.08O2,NLCFM,900.0,15.0,Cycling performance,500.0,85.0,,200.0,,2.5,4.2,"{'Na': '0.65', 'Li': '0.08', 'Mn': '0.6', 'Fe': '0.24', 'Cu': '0.08', 'O': '2'}"
10.1016/j.nanoen.2021.106206,2021,P2-Na0.65Li0.08Mn0.6Fe0.24Cu0.08O2,NLCFM,900.0,15.0,Cycling performance,1.0,96.4,,200.0,,2.5,4.2,"{'Na': '0.65', 'Li': '0.08', 'Mn': '0.6', 'Fe': '0.24', 'Cu': '0.08', 'O': '2'}"
10.1016/j.nanoen.2021.106206,2021,P2-Na0.65Li0.08Mn0.6Fe0.24Cu0.08O2,NLCFM,900.0,15.0,Cycling performance,500.0,,88.2,200.0,,2.5,4.2,"{'Na': '0.65', 'Li': '0.08', 'Mn': '0.6', 'Fe': '0.24', 'Cu': '0.08', 'O': '2'}"
10.1016/j.nanoen.2021.106206,2021,P2-Na0.65Li0.08Mn0.6Fe0.24Cu0.08O2,NLCFM,900.0,15.0,Cycling performance,500.0,,76.0,500.0,,,,"{'Na': '0.65', 'Li': '0.08', 'Mn': '0.6', 'Fe': '0.24', 'Cu': '0.08', 'O': '2'}"
10.1016/j.nanoen.2021.106206,2021,P2-Na0.65Mn0.6Fe0.4O2,NFM,900.0,15.0,Cycling performance,1.0,100.0,,,,2.5,4.2,"{'Na': '0.65', 'Mn': '0.6', 'Fe': '0.4', 'O': '2'}"
10.1016/j.nanoen.2021.106206,2021,P2-Na0.65Mn0.6Fe0.4O2,NFM,900.0,15.0,Cycling performance,10.0,85.0,,,,2.5,4.2,"{'Na': '0.65', 'Mn': '0.6', 'Fe': '0.4', 'O': '2'}"
10.1016/j.nanoen.2021.106206,2021,P2-Na0.65Li0.08Mn0.6Fe0.24Cu0.08O2,NLCFM,900.0,15.0,Cycling performance,1.0,78.0,,,,2.5,4.2,"{'Na': '0.65', 'Li': '0.08', 'Mn': '0.6', 'Fe': '0.24', 'Cu': '0.08', 'O': '2'}"
10.1016/j.nanoen.2021.106206,2021,P2-Na0.65Li0.08Mn0.6Fe0.24Cu0.08O2,NLCFM,900.0,15.0,Cycling performance,10.0,85.0,,,,2.5,4.2,"{'Na': '0.65', 'Li': '0.08', 'Mn': '0.6', 'Fe': '0.24', 'Cu': '0.08', 'O': '2'}"
10.1016/j.nanoen.2021.106206,2021,P2-Na0.65Li0.08Mn0.6Fe0.24Cu0.08O2,NLCFM,900.0,15.0,Cycling performance,40.0,90.0,,,,2.5,4.2,"{'Na': '0.65', 'Li': '0.08', 'Mn': '0.6', 'Fe': '0.24', 'Cu': '0.08', 'O': '2'}"
10.1016/j.nanoen.2021.106206,2021,P2-Na0.65Mn0.6Fe0.4O2,NFM,900.0,15.0,Cycling performance,100.0,,40.0,10.0,,2.5,4.2,"{'Na': '0.65', 'Mn': '0.6', 'Fe': '0.4', 'O': '2'}"
10.1016/j.nanoen.2021.106206,2021,P2-Na0.65Mn0.6Fe0.4O2,NFM,900.0,15.0,Cycling performance,1.0,102.8,,,,2.5,4.2,"{'Na': '0.65', 'Mn': '0.6', 'Fe': '0.4', 'O': '2'}"
10.1016/j.nanoen.2021.106371,2021,Na0.85Ti0.1Mn0.5Ni0.4O2,,,,Cycling performance,1.0,130.0,,120.0,,2.0,4.0,"{'Na': '0.85', 'Ti': '0.1', 'Mn': '0.5', 'Ni': '0.4', 'O': '2'}"
10.1016/j.nanoen.2021.106371,2021,Na0.85Ti0.1Mn0.5Ni0.4O2,,,,Cycling performance,500.0,118.3,,120.0,,2.0,4.0,"{'Na': '0.85', 'Ti': '0.1', 'Mn': '0.5', 'Ni': '0.4', 'O': '2'}"
10.1016/j.nanoen.2021.106371,2021,Na0.85Ti0.1Mn0.5Ni0.4O2,,,,Cycling performance,500.0,,91.0,120.0,,2.0,4.0,"{'Na': '0.85', 'Ti': '0.1', 'Mn': '0.5', 'Ni': '0.4', 'O': '2'}"
10.1016/j.nanoen.2021.106371,2021,Na0.66Mn0.8Ni0.2O2,,,,Cycling performance,2.0,,63.0,,,2.0,4.0,"{'Na': '0.66', 'Mn': '0.8', 'Ni': '0.2', 'O': '2'}"
10.1016/j.nanoen.2021.106371,2021,Na0.66Mn0.8Ni0.2O2,,,,Cycling performance,150.0,,61.5,,,2.0,4.0,"{'Na': '0.66', 'Mn': '0.8', 'Ni': '0.2', 'O': '2'}"
10.1016/j.nanoen.2021.106371,2021,NaMn0.22Co0.1Ni0.68O2,,,,Cycling performance,1.0,151.0,,120.0,,2.0,4.0,"{'Na': '1', 'Mn': '0.22', 'Co': '0.1', 'Ni': '0.68', 'O': '2'}"
10.1016/j.nanoen.2021.106371,2021,NaMn0.22Co0.1Ni0.68O2,,,,Cycling performance,1000.0,122.3,,120.0,,2.0,4.0,"{'Na': '1', 'Mn': '0.22', 'Co': '0.1', 'Ni': '0.68', 'O': '2'}"
10.1016/j.nanoen.2021.106371,2021,NaMn0.22Co0.1Ni0.68O2,,,,Cycling performance,1000.0,,81.0,120.0,,2.0,4.0,"{'Na': '1', 'Mn': '0.22', 'Co': '0.1', 'Ni': '0.68', 'O': '2'}"
10.1016/j.nanoen.2021.106371,2021,Na0.85Mn0.5Fe0.1Ni0.3Cu0.1O2,,,,Rate performance,,101.0,,120.0,,1.5,4.4,"{'Na': '0.85', 'Mn': '0.5', 'Fe': '0.1', 'Ni': '0.3', 'Cu': '0.1', 'O': '2'}"
10.1016/j.nanoen.2021.106371,2021,Na0.85Mn0.5Fe0.1Ni0.3Cu0.1O2,,,,Rate performance,,113.0,,120.0,,1.5,4.4,"{'Na': '0.85', 'Mn': '0.5', 'Fe': '0.1', 'Ni': '0.3', 'Cu': '0.1', 'O': '2'}"
10.1016/j.nanoen.2021.106371,2021,Na0.85Mn0.5Fe0.1Ni0.2Cu0.2O2,,,,Cycling performance,1.0,113.0,,120.0,,1.5,4.4,"{'Na': '0.85', 'Mn': '0.5', 'Fe': '0.1', 'Ni': '0.2', 'Cu': '0.2', 'O': '2'}"
10.1016/j.nanoen.2021.106371,2021,Na0.85Mn0.5Fe0.1Ni0.2Cu0.2O2,,,,Cycling performance,100.0,22.6,,120.0,,1.5,4.4,"{'Na': '0.85', 'Mn': '0.5', 'Fe': '0.1', 'Ni': '0.2', 'Cu': '0.2', 'O': '2'}"
10.1016/j.nanoen.2021.106371,2021,Na0.85Mn0.5Fe0.1Ni0.2Cu0.2O2,,,,Cycling performance,100.0,,20.0,120.0,,1.5,4.4,"{'Na': '0.85', 'Mn': '0.5', 'Fe': '0.1', 'Ni': '0.2', 'Cu': '0.2', 'O': '2'}"
10.1016/j.nanoen.2021.106371,2021,Na0.85Ti0.1Mn0.5Fe0.1Ni0.2Cu0.1O2,,,,Cycling performance,100.0,,96.0,120.0,,1.5,4.4,"{'Na': '0.85', 'Ti': '0.1', 'Mn': '0.5', 'Fe': '0.1', 'Ni': '0.2', 'Cu': '0.1', 'O': '2'}"
10.1016/j.nanoen.2021.106504,2021,P2-Na0.67Mn0.5Fe0.5O2,NFMO,,,Cycling performance,1.0,183.0,,,,1.5,4.2,"{'Na': '0.67', 'Mn': '0.5', 'Fe': '0.5', 'O': '2'}"
10.1016/j.nanoen.2021.106504,2021,P2-Na0.67Mn0.5Fe0.5O2,NFMO,,,Cycling performance,100.0,,40.9,200.0,,2.0,4.2,"{'Na': '0.67', 'Mn': '0.5', 'Fe': '0.5', 'O': '2'}"
10.1016/j.nanoen.2021.106504,2021,P2-Na0.67Mn0.5Fe0.5O2,NFMO,,,Cycling performance,300.0,100.0,,,,2.0,4.2,"{'Na': '0.67', 'Mn': '0.5', 'Fe': '0.5', 'O': '2'}"
10.1016/j.nanoen.2021.106504,2021,P2-Na0.67Mn0.5Fe0.5O2,NFMO,,,Cycling performance,300.0,50.0,,,,2.0,4.2,"{'Na': '0.67', 'Mn': '0.5', 'Fe': '0.5', 'O': '2'}"
10.1016/j.nanoen.2022.106958,2022,Na0.67Mn0.5Fe0.5O2,FMR,,,Cycling performance,1.0,170.0,,,0.2,2.0,4.0,"{'Na': '0.67', 'Mn': '0.5', 'Fe': '0.5', 'O': '2'}"
10.1016/j.nanoen.2022.106958,2022,Na0.67Mn0.5Fe0.5O2,FMR,,,Cycling performance,100.0,139.7,,,0.2,2.0,4.0,"{'Na': '0.67', 'Mn': '0.5', 'Fe': '0.5', 'O': '2'}"
10.1016/j.nanoen.2022.106958,2022,Na0.67Mn0.5Fe0.5O2,FMR,,,Cycling performance,100.0,,82.2,,0.2,2.0,4.0,"{'Na': '0.67', 'Mn': '0.5', 'Fe': '0.5', 'O': '2'}"
10.1016/j.nanoen.2022.106958,2022,Na0.67Mn0.49Ru0.01Fe0.5O2,FMR-0.01,,,Cycling performance,1.0,105.0,,,1.0,2.0,4.0,"{'Na': '0.67', 'Mn': '0.49', 'Ru': '0.01', 'Fe': '0.5', 'O': '2'}"
10.1016/j.nanoen.2022.106958,2022,Na0.67Mn0.49Ru0.01Fe0.5O2,FMR-0.01,,,Cycling performance,60.0,94.5,,,1.0,2.0,4.0,"{'Na': '0.67', 'Mn': '0.49', 'Ru': '0.01', 'Fe': '0.5', 'O': '2'}"
10.1016/j.nanoen.2022.106958,2022,Na0.67Mn0.49Ru0.01Fe0.5O2,FMR-0.01,,,Cycling performance,60.0,,90.0,,1.0,2.0,4.0,"{'Na': '0.67', 'Mn': '0.49', 'Ru': '0.01', 'Fe': '0.5', 'O': '2'}"
10.1016/j.nanoen.2022.106958,2022,Na0.67Mn0.45Ru0.05Fe0.5O2,FMR-0.05,,,Cycling performance,1.0,130.0,,,1.0,2.0,4.0,"{'Na': '0.67', 'Mn': '0.45', 'Ru': '0.05', 'Fe': '0.5', 'O': '2'}"
10.1016/j.nanoen.2022.106958,2022,Na0.67Mn0.45Ru0.05Fe0.5O2,FMR-0.05,,,Cycling performance,60.0,117.0,,,1.0,2.0,4.0,"{'Na': '0.67', 'Mn': '0.45', 'Ru': '0.05', 'Fe': '0.5', 'O': '2'}"
10.1016/j.nanoen.2022.106958,2022,Na0.67Mn0.45Ru0.05Fe0.5O2,FMR-0.05,,,Cycling performance,60.0,,90.0,,1.0,2.0,4.0,"{'Na': '0.67', 'Mn': '0.45', 'Ru': '0.05', 'Fe': '0.5', 'O': '2'}"
10.1016/j.nanoen.2022.106958,2022,Na0.67Mn0.4Ru0.1Fe0.5O2,FMR-0.1,,,Cycling performance,1.0,114.0,,,1.0,2.0,4.0,"{'Na': '0.67', 'Mn': '0.4', 'Ru': '0.1', 'Fe': '0.5', 'O': '2'}"
10.1016/j.nanoen.2022.106958,2022,Na0.67Mn0.4Ru0.1Fe0.5O2,FMR-0.1,,,Cycling performance,60.0,84.4,,,1.0,2.0,4.0,"{'Na': '0.67', 'Mn': '0.4', 'Ru': '0.1', 'Fe': '0.5', 'O': '2'}"
10.1016/j.nanoen.2022.106958,2022,Na0.67Mn0.4Ru0.1Fe0.5O2,FMR-0.1,,,Cycling performance,60.0,,74.0,,1.0,2.0,4.0,"{'Na': '0.67', 'Mn': '0.4', 'Ru': '0.1', 'Fe': '0.5', 'O': '2'}"
10.1016/j.nanoen.2022.106958,2022,Na0.67Mn0.45Ru0.05Fe0.5O2,FMR-0.05,,,Cycling performance,1.0,118.0,,,2.0,2.0,4.0,"{'Na': '0.67', 'Mn': '0.45', 'Ru': '0.05', 'Fe': '0.5', 'O': '2'}"
10.1016/j.nanoen.2022.106958,2022,Na0.67Mn0.45Ru0.05Fe0.5O2,FMR-0.05,,,Cycling performance,100.0,97.0,,,2.0,2.0,4.0,"{'Na': '0.67', 'Mn': '0.45', 'Ru': '0.05', 'Fe': '0.5', 'O': '2'}"
10.1016/j.nanoen.2022.106958,2022,Na0.67Mn0.45Ru0.05Fe0.5O2,FMR-0.05,,,Cycling performance,100.0,,82.2,,2.0,2.0,4.0,"{'Na': '0.67', 'Mn': '0.45', 'Ru': '0.05', 'Fe': '0.5', 'O': '2'}"
10.1016/j.nanoen.2022.106958,2022,Na0.67Mn0.45Ru0.05Fe0.5O2,FMR-0.05,,,Rate performance,,216.0,,20.0,,1.5,4.3,"{'Na': '0.67', 'Mn': '0.45', 'Ru': '0.05', 'Fe': '0.5', 'O': '2'}"
10.1016/j.nanoen.2022.107482,2022,Na0.67Mn0.67Ni0.33O2,,,,Cycling performance,200.0,,90.2,150.0,,,,"{'Na': '0.67', 'Mn': '0.67', 'Ni': '0.33', 'O': '2'}"
10.1016/j.nanoen.2022.107482,2022,Na0.78Li0.11Ti0.11Mn0.56Ni0.22O2,LNMT,,,Rate performance,,140.0,,15.0,,2.0,4.3,"{'Na': '0.78', 'Li': '0.11', 'Ti': '0.11', 'Mn': '0.56', 'Ni': '0.22', 'O': '2'}"
10.1016/j.nanoen.2022.107482,2022,Na0.78Li0.11Ti0.11Mn0.56Ni0.22O2,LNMT,,,Rate performance,,135.0,,75.0,,2.0,4.3,"{'Na': '0.78', 'Li': '0.11', 'Ti': '0.11', 'Mn': '0.56', 'Ni': '0.22', 'O': '2'}"
10.1016/j.nanoen.2022.107482,2022,Na0.78Li0.11Ti0.11Mn0.56Ni0.22O2,LNMT,,,Rate performance,,132.0,,150.0,,2.0,4.3,"{'Na': '0.78', 'Li': '0.11', 'Ti': '0.11', 'Mn': '0.56', 'Ni': '0.22', 'O': '2'}"
10.1016/j.nanoen.2022.107482,2022,Na0.78Li0.11Ti0.11Mn0.56Ni0.22O2,LNMT,,,Rate performance,,128.0,,300.0,,2.0,4.3,"{'Na': '0.78', 'Li': '0.11', 'Ti': '0.11', 'Mn': '0.56', 'Ni': '0.22', 'O': '2'}"
10.1016/j.nanoen.2022.107482,2022,Na0.78Li0.11Ti0.11Mn0.56Ni0.22O2,LNMT,,,Rate performance,,121.0,,750.0,,2.0,4.3,"{'Na': '0.78', 'Li': '0.11', 'Ti': '0.11', 'Mn': '0.56', 'Ni': '0.22', 'O': '2'}"
10.1016/j.nanoen.2022.107482,2022,Na0.78Li0.11Ti0.11Mn0.56Ni0.22O2,LNMT,,,Rate performance,,113.0,,1500.0,,2.0,4.3,"{'Na': '0.78', 'Li': '0.11', 'Ti': '0.11', 'Mn': '0.56', 'Ni': '0.22', 'O': '2'}"
10.1016/j.nanoen.2022.107482,2022,Na0.78Li0.11Ti0.11Mn0.56Ni0.22O2,LNMT,,,Cycling performance,200.0,,90.2,,,2.0,4.3,"{'Na': '0.78', 'Li': '0.11', 'Ti': '0.11', 'Mn': '0.56', 'Ni': '0.22', 'O': '2'}"
10.1016/j.nanoen.2022.107482,2022,Na0.78Li0.11Ti0.11Mn0.56Ni0.22O2,LNMT,,,Rate performance,,130.0,,15.0,,1.9,4.2,"{'Na': '0.78', 'Li': '0.11', 'Ti': '0.11', 'Mn': '0.56', 'Ni': '0.22', 'O': '2'}"
10.1016/j.nanoen.2022.107482,2022,Na0.78Li0.11Ti0.11Mn0.56Ni0.22O2,LNMT,,,Cycling performance,100.0,,90.9,150.0,,1.9,4.2,"{'Na': '0.78', 'Li': '0.11', 'Ti': '0.11', 'Mn': '0.56', 'Ni': '0.22', 'O': '2'}"
10.1016/j.nanoen.2022.107765,2022,P2-Na0.67Mn0.67Ni0.33O2,NaNM,950.0,1.0,Cycling performance,1000.0,132.0,,865.0,,2.0,4.5,"{'Na': '0.67', 'Mn': '0.67', 'Ni': '0.33', 'O': '2'}"
10.1016/j.nanoen.2022.107765,2022,P2-Na0.67Mn0.67Ni0.33O2,NaNM,950.0,1.0,Cycling performance,1.0,153.5,,865.0,,2.0,4.5,"{'Na': '0.67', 'Mn': '0.67', 'Ni': '0.33', 'O': '2'}"
10.1016/j.nanoen.2022.107765,2022,P2-Na0.67Mn0.67Ni0.33O2,NaNM,950.0,1.0,Cycling performance,1000.0,,86.0,865.0,,2.0,4.5,"{'Na': '0.67', 'Mn': '0.67', 'Ni': '0.33', 'O': '2'}"
10.1016/j.nanoen.2022.107765,2022,P2-Na0.67Mn0.67Ni0.33O2,NaNM,950.0,1.0,Cycling performance,200.0,,95.0,173.0,,2.5,4.0,"{'Na': '0.67', 'Mn': '0.67', 'Ni': '0.33', 'O': '2'}"
10.1016/j.nanoen.2022.107765,2022,P2-Na0.67Mn0.67Ni0.33O2,NaNM,950.0,1.0,Rate performance,,70.0,,5190.0,,2.5,4.0,"{'Na': '0.67', 'Mn': '0.67', 'Ni': '0.33', 'O': '2'}"
10.1016/j.nanoen.2022.107765,2022,P2-Na0.67Mn0.67Ni0.33O2,NaNM,950.0,1.0,Rate performance,,40.0,,86.5,,2.5,4.0,"{'Na': '0.67', 'Mn': '0.67', 'Ni': '0.33', 'O': '2'}"
10.1016/j.nanoen.2022.107765,2022,P2-Na0.67Mn0.67Ni0.33O2,NaNM,950.0,1.0,Rate performance,,87.0,,86.5,,2.5,4.0,"{'Na': '0.67', 'Mn': '0.67', 'Ni': '0.33', 'O': '2'}"
10.1016/j.nanoen.2022.107765,2022,P2-Na0.67Mn0.67Ni0.33O2,NaNM,950.0,1.0,Cycling performance,2000.0,,75.0,1730.0,,2.5,4.0,"{'Na': '0.67', 'Mn': '0.67', 'Ni': '0.33', 'O': '2'}"
10.1016/j.nanoen.2022.107765,2022,P2-Na0.67Mn0.67Ni0.33O2,NaNM,950.0,1.0,Cycling performance,1.0,158.0,,,,2.0,4.5,"{'Na': '0.67', 'Mn': '0.67', 'Ni': '0.33', 'O': '2'}"
10.1016/j.nanoen.2022.107765,2022,P2-Na0.67Mn0.67Ni0.33O2,NaNM,950.0,1.0,Cycling performance,50.0,154.8,,,,2.0,4.5,"{'Na': '0.67', 'Mn': '0.67', 'Ni': '0.33', 'O': '2'}"
10.1016/j.nanoen.2022.107765,2022,P2-Na0.67Mn0.67Ni0.33O2,NaNM,950.0,1.0,Cycling performance,50.0,,98.0,,,2.0,4.5,"{'Na': '0.67', 'Mn': '0.67', 'Ni': '0.33', 'O': '2'}"
10.1016/j.nanoen.2022.107765,2022,P2-Na0.67Mn0.67Ni0.33O2,NaNM,950.0,1.0,Cycling performance,1.0,160.0,,,,2.0,4.5,"{'Na': '0.67', 'Mn': '0.67', 'Ni': '0.33', 'O': '2'}"
10.1016/j.nanoen.2022.107765,2022,P2-Na0.67Mn0.67Ni0.33O2,NaNM,950.0,1.0,Cycling performance,2.0,152.0,,,,2.0,4.5,"{'Na': '0.67', 'Mn': '0.67', 'Ni': '0.33', 'O': '2'}"
10.1016/j.nanoen.2022.107765,2022,P2-Na0.67Mn0.67Ni0.33O2,NaNM,950.0,1.0,Cycling performance,2.0,,95.0,,,2.0,4.5,"{'Na': '0.67', 'Mn': '0.67', 'Ni': '0.33', 'O': '2'}"
10.1016/j.nanoen.2022.107765,2022,P2-Na0.67Mn0.67Ni0.33O2,NaNM,950.0,1.0,Rate performance,,157.8,,86.5,,2.0,4.5,"{'Na': '0.67', 'Mn': '0.67', 'Ni': '0.33', 'O': '2'}"
10.1016/j.nanoen.2022.107765,2022,P2-Na0.67Mn0.67Ni0.33O2,NaNM,950.0,1.0,Rate performance,,150.6,,173.0,,2.0,4.5,"{'Na': '0.67', 'Mn': '0.67', 'Ni': '0.33', 'O': '2'}"
10.1016/j.nanoen.2022.107765,2022,P2-Na0.67Mn0.67Ni0.33O2,NaNM,950.0,1.0,Rate performance,,135.5,,346.0,,2.0,4.5,"{'Na': '0.67', 'Mn': '0.67', 'Ni': '0.33', 'O': '2'}"
10.1016/j.nanoen.2022.107765,2022,P2-Na0.67Mn0.67Ni0.33O2,NaNM,950.0,1.0,Rate performance,,111.3,,865.0,,2.0,4.5,"{'Na': '0.67', 'Mn': '0.67', 'Ni': '0.33', 'O': '2'}"
10.1016/j.nanoen.2022.107765,2022,P2-Na0.67Mn0.67Ni0.33O2,NaNM,950.0,1.0,Rate performance,,93.4,,1730.0,,2.0,4.5,"{'Na': '0.67', 'Mn': '0.67', 'Ni': '0.33', 'O': '2'}"
10.1016/j.nanoen.2022.107765,2022,P2-Na0.67Mn0.67Ni0.33O2,NaNM,950.0,1.0,Rate performance,,77.9,,3460.0,,2.0,4.5,"{'Na': '0.67', 'Mn': '0.67', 'Ni': '0.33', 'O': '2'}"
10.1016/j.nanoen.2022.107765,2022,P2-Na0.67Mn0.67Ni0.33O2,NaNM,950.0,1.0,Rate performance,,151.2,,86.5,,2.0,4.5,"{'Na': '0.67', 'Mn': '0.67', 'Ni': '0.33', 'O': '2'}"
10.1016/j.nanoen.2022.107765,2022,P2-Na0.67Mn0.67Ni0.33O2,NaNM,950.0,1.0,Cycling performance,200.0,,77.0,865.0,,2.0,4.5,"{'Na': '0.67', 'Mn': '0.67', 'Ni': '0.33', 'O': '2'}"
10.1016/j.nanoen.2023.108340,2023,Na0.6Ti0.05Mn0.95O2,NMT-5,1000.0,5.0,Cycling performance,1000.0,,83.9,,,,,"{'Na': '0.6', 'Ti': '0.05', 'Mn': '0.95', 'O': '2'}"
10.1016/j.nanoen.2023.108340,2023,Na0.6Ti0.05Mn0.95O2,NMT-5,1000.0,5.0,Cycling performance,1.0,106.4,,,0.1,2.0,4.1,"{'Na': '0.6', 'Ti': '0.05', 'Mn': '0.95', 'O': '2'}"
10.1016/j.nanoen.2023.108340,2023,Na0.6Ti0.05Mn0.95O2,NMT-5,1000.0,5.0,Cycling performance,100.0,95.3,,,0.1,2.0,4.1,"{'Na': '0.6', 'Ti': '0.05', 'Mn': '0.95', 'O': '2'}"
10.1016/j.nanoen.2023.108340,2023,Na0.6Ti0.05Mn0.95O2,NMT-5,1000.0,5.0,Cycling performance,100.0,,89.6,,0.1,2.0,4.1,"{'Na': '0.6', 'Ti': '0.05', 'Mn': '0.95', 'O': '2'}"
10.1016/j.nanoen.2023.108340,2023,Na0.6Ti0.01Mn0.99O2,NMT-1,1000.0,5.0,Cycling performance,1.0,92.6,,,0.5,2.0,4.1,"{'Na': '0.6', 'Ti': '0.01', 'Mn': '0.99', 'O': '2'}"
10.1016/j.nanoen.2023.108340,2023,Na0.6Ti0.01Mn0.99O2,NMT-1,1000.0,5.0,Cycling performance,100.0,85.8,,,0.5,2.0,4.1,"{'Na': '0.6', 'Ti': '0.01', 'Mn': '0.99', 'O': '2'}"
10.1016/j.nanoen.2023.108340,2023,Na0.6Ti0.01Mn0.99O2,NMT-1,1000.0,5.0,Cycling performance,100.0,,92.7,,0.5,2.0,4.1,"{'Na': '0.6', 'Ti': '0.01', 'Mn': '0.99', 'O': '2'}"
10.1016/j.nanoen.2023.108340,2023,Na0.6Ti0.05Mn0.95O2,NMT-5,1000.0,5.0,Rate performance,,67.8,,,5.0,2.0,4.1,"{'Na': '0.6', 'Ti': '0.05', 'Mn': '0.95', 'O': '2'}"
10.1016/j.nanoen.2023.108340,2023,Na0.6Ti0.03Mn0.97O2,NMT-3,1000.0,5.0,Cycling performance,1000.0,,75.2,,5.0,2.0,4.1,"{'Na': '0.6', 'Ti': '0.03', 'Mn': '0.97', 'O': '2'}"
10.1016/j.nanoen.2023.108340,2023,Na0.6Ti0.05Mn0.95O2,NMT-5,1000.0,5.0,Cycling performance,1000.0,,65.7,,5.0,2.0,4.1,"{'Na': '0.6', 'Ti': '0.05', 'Mn': '0.95', 'O': '2'}"
10.1016/j.nanoen.2023.108340,2023,Na0.6Ti0.05Mn0.95O2,NMT-5,1000.0,5.0,Cycling performance,1000.0,,65.5,400.0,,1.5,4.0,"{'Na': '0.6', 'Ti': '0.05', 'Mn': '0.95', 'O': '2'}"
10.1016/j.scib.2022.06.024,2022,Na0.7Mn0.5Fe0.2Ni0.2Cu0.1O2,NCFM,1000.0,2.0,Cycling performance,500.0,62.0,,2400.0,,2.0,4.05,"{'Na': '0.7', 'Mn': '0.5', 'Fe': '0.2', 'Ni': '0.2', 'Cu': '0.1', 'O': '2'}"
10.1016/j.scib.2022.06.024,2022,Na0.7Mn0.5Fe0.2Ni0.2Cu0.1O2,NCFM,1000.0,2.0,Cycling performance,1.0,73.8,,2400.0,,2.0,4.05,"{'Na': '0.7', 'Mn': '0.5', 'Fe': '0.2', 'Ni': '0.2', 'Cu': '0.1', 'O': '2'}"
10.1016/j.scib.2022.06.024,2022,Na0.7Mn0.5Fe0.2Ni0.2Cu0.1O2,NCFM,1000.0,2.0,Cycling performance,500.0,,84.0,2400.0,,2.0,4.05,"{'Na': '0.7', 'Mn': '0.5', 'Fe': '0.2', 'Ni': '0.2', 'Cu': '0.1', 'O': '2'}"
10.1016/j.scib.2022.06.024,2022,Na0.7Mn0.5Fe0.2Ni0.2Cu0.1O2,NCFM,1000.0,2.0,Cycling performance,50.0,,96.0,,,1.5,4.1,"{'Na': '0.7', 'Mn': '0.5', 'Fe': '0.2', 'Ni': '0.2', 'Cu': '0.1', 'O': '2'}"
10.1016/j.scib.2022.06.024,2022,Na0.7Mn0.5Fe0.3Ni0.2O2,NFM,1000.0,2.0,Cycling performance,50.0,,87.0,,,1.5,4.1,"{'Na': '0.7', 'Mn': '0.5', 'Fe': '0.3', 'Ni': '0.2', 'O': '2'}"
10.1016/j.scib.2022.06.024,2022,Na0.7Mn0.5Fe0.2Ni0.2Cu0.1O2,NCFM,1000.0,2.0,Cycling performance,1.0,90.0,,,,2.0,4.05,"{'Na': '0.7', 'Mn': '0.5', 'Fe': '0.2', 'Ni': '0.2', 'Cu': '0.1', 'O': '2'}"
10.1016/j.scib.2022.06.024,2022,Na0.7Mn0.5Fe0.2Ni0.2Cu0.1O2,NCFM,1000.0,2.0,Cycling performance,1.0,70.0,,,,2.0,4.05,"{'Na': '0.7', 'Mn': '0.5', 'Fe': '0.2', 'Ni': '0.2', 'Cu': '0.1', 'O': '2'}"
10.1016/j.scib.2022.06.024,2022,Na0.7Mn0.5Fe0.2Ni0.2Cu0.1O2,NCFM,1000.0,2.0,Cycling performance,1.0,56.0,,2400.0,,2.0,4.05,"{'Na': '0.7', 'Mn': '0.5', 'Fe': '0.2', 'Ni': '0.2', 'Cu': '0.1', 'O': '2'}"
10.1016/j.scib.2022.06.024,2022,Na0.7Mn0.5Fe0.2Ni0.2Cu0.1O2,NCFM,1000.0,2.0,Cycling performance,1.0,62.0,,2400.0,,2.4,4.2,"{'Na': '0.7', 'Mn': '0.5', 'Fe': '0.2', 'Ni': '0.2', 'Cu': '0.1', 'O': '2'}"
10.1016/j.scib.2022.06.024,2022,Na0.7Mn0.5Fe0.2Ni0.2Cu0.1O2,NCFM,1000.0,2.0,Cycling performance,1.0,88.0,,240.0,,2.4,4.2,"{'Na': '0.7', 'Mn': '0.5', 'Fe': '0.2', 'Ni': '0.2', 'Cu': '0.1', 'O': '2'}"
10.1016/j.scib.2022.06.024,2022,Na0.7Mn0.5Fe0.2Ni0.2Cu0.1O2,NCFM,1000.0,2.0,Cycling performance,200.0,80.1,,240.0,,2.4,4.2,"{'Na': '0.7', 'Mn': '0.5', 'Fe': '0.2', 'Ni': '0.2', 'Cu': '0.1', 'O': '2'}"
10.1016/j.scib.2022.06.024,2022,Na0.7Mn0.5Fe0.2Ni0.2Cu0.1O2,NCFM,1000.0,2.0,Cycling performance,200.0,,91.0,240.0,,2.4,4.2,"{'Na': '0.7', 'Mn': '0.5', 'Fe': '0.2', 'Ni': '0.2', 'Cu': '0.1', 'O': '2'}"
10.1016/j.scib.2022.06.024,2022,Na0.7Mn0.5Fe0.2Ni0.2Cu0.1O2,NCFM,1000.0,2.0,Cycling performance,1.0,82.0,,,,2.4,4.2,"{'Na': '0.7', 'Mn': '0.5', 'Fe': '0.2', 'Ni': '0.2', 'Cu': '0.1', 'O': '2'}"
10.1016/j.scib.2022.06.024,2022,Na0.7Mn0.5Fe0.2Ni0.2Cu0.1O2,NCFM,1000.0,2.0,Cycling performance,500.0,,65.0,600.0,,2.0,4.05,"{'Na': '0.7', 'Mn': '0.5', 'Fe': '0.2', 'Ni': '0.2', 'Cu': '0.1', 'O': '2'}"
10.1016/j.scib.2022.12.022,2023,Na0.67Mg0.1Mn0.8Zn0.1O2,NMZMO,800.0,12.0,Rate performance,,233.0,,15.0,,,,"{'Na': '0.67', 'Mg': '0.1', 'Mn': '0.8', 'Zn': '0.1', 'O': '2'}"
10.1016/j.scib.2022.12.022,2023,Na0.67Mg0.1Mn0.8Zn0.1O2,NMZMO,800.0,12.0,Cycling performance,50.0,165.0,,15.0,,1.5,4.5,"{'Na': '0.67', 'Mg': '0.1', 'Mn': '0.8', 'Zn': '0.1', 'O': '2'}"
10.1016/j.scib.2022.12.022,2023,Na0.67Mg0.1Mn0.8Zn0.1O2,NMZMO,800.0,12.0,Cycling performance,100.0,,75.7,,,1.5,4.5,"{'Na': '0.67', 'Mg': '0.1', 'Mn': '0.8', 'Zn': '0.1', 'O': '2'}"
10.1016/j.scib.2022.12.022,2023,Na0.67Mg0.2Mn0.8O2,NMMO,800.0,12.0,Cycling performance,100.0,,64.5,,,1.5,4.5,"{'Na': '0.67', 'Mg': '0.2', 'Mn': '0.8', 'O': '2'}"
