Repository: harryfyjiswalker/Personal-Projects-2

# Na_ion_independent_research

Data mining: [Huang & Cole (2020)'s](https://www.nature.com/articles/s41597-020-00602-2) database extractor does not extract current, which is needed for reliable comparison of discharge capacities. This is built on by [Guo et al. (2024)](https://pmc.ncbi.nlm.nih.gov/articles/PMC11009284/), whose cathodedataextractor extracts capacity, current, and voltage limits from rate performance data, as well as cyclability data. 

Resulting questions aiming to solve over coming months:
* Can we extend this to include phase composition to inform understanding of the relationship between structure and chemical properties, to build on Maughan et al.

File: Na_ion_independent_research/Data Preprocessing/cathode_mats230911.csv (part 17 of 23)
Doi,Year,Name,Abbreviation,Sintering temperature,Sintering time,Category,Cycle,Capacity,Retention,Current: mAg-1,Current: C,Voltage lower limit,Voltage upper limit,Elements
10.1016/j.scib.2022.12.022,2023,Na0.67Mn0.8Zn0.2O2,NZMO,800.0,12.0,Cycling performance,100.0,,62.8,,,1.5,4.5,"{'Na': '0.67', 'Mn': '0.8', 'Zn': '0.2', 'O': '2'}"
10.1016/j.scib.2022.12.022,2023,Na0.67Mg0.1Mn0.8Zn0.1O2,NMZMO,800.0,12.0,Rate performance,,125.0,,750.0,,1.5,4.5,"{'Na': '0.67', 'Mg': '0.1', 'Mn': '0.8', 'Zn': '0.1', 'O': '2'}"
10.1016/j.scib.2022.12.022,2023,Na0.67Mg0.1Mn0.8Zn0.1O2,NMZMO,800.0,12.0,Rate performance,,92.0,,750.0,,1.5,4.5,"{'Na': '0.67', 'Mg': '0.1', 'Mn': '0.8', 'Zn': '0.1', 'O': '2'}"
10.1016/j.scib.2022.12.022,2023,Na0.67Mg0.1Mn0.8Zn0.1O2,NMZMO,800.0,12.0,Rate performance,,101.0,,750.0,,1.5,4.5,"{'Na': '0.67', 'Mg': '0.1', 'Mn': '0.8', 'Zn': '0.1', 'O': '2'}"
10.1016/j.scib.2023.01.010,2023,Na0.73Mg0.1Mn0.63Ni0.27O2,,950.0,15.0,Cycling performance,1.0,130.0,,17.0,,,,"{'Na': '0.73', 'Mg': '0.1', 'Mn': '0.63', 'Ni': '0.27', 'O': '2'}"
10.1016/j.scib.2023.01.010,2023,Na0.73Mg0.1Mn0.63Ni0.27O2,,950.0,15.0,Cycling performance,200.0,95.0,,17.0,,,,"{'Na': '0.73', 'Mg': '0.1', 'Mn': '0.63', 'Ni': '0.27', 'O': '2'}"
10.1016/j.scib.2023.01.010,2023,Na0.73Mg0.1Mn0.63Ni0.27O2,,950.0,15.0,Cycling performance,200.0,,73.1,17.0,,,,"{'Na': '0.73', 'Mg': '0.1', 'Mn': '0.63', 'Ni': '0.27', 'O': '2'}"
10.1016/j.scib.2023.01.010,2023,Na0.67Mg0.1Mn0.67Ni0.23O2,P2Na0.67-NMMO,950.0,15.0,Cycling performance,1.0,106.3,,170.0,,2.0,4.3,"{'Na': '0.67', 'Mg': '0.1', 'Mn': '0.67', 'Ni': '0.23', 'O': '2'}"
10.1016/j.scib.2023.01.010,2023,NaMg0.1Mn0.5Ni0.4O2,O3Na-NMMO,950.0,15.0,Cycling performance,1.0,140.1,,17.0,,2.0,4.3,"{'Na': '1', 'Mg': '0.1', 'Mn': '0.5', 'Ni': '0.4', 'O': '2'}"
10.1016/j.scib.2023.01.010,2023,Na0.67Mg0.1Mn0.67Ni0.23O2,P2Na0.67-NMMO,950.0,15.0,Cycling performance,200.0,77.5,,,,2.0,4.3,"{'Na': '0.67', 'Mg': '0.1', 'Mn': '0.67', 'Ni': '0.23', 'O': '2'}"
10.1016/j.scib.2023.01.010,2023,Na0.67Mg0.1Mn0.67Ni0.23O2,P2Na0.67-NMMO,950.0,15.0,Cycling performance,1.0,106.3,,,,2.0,4.3,"{'Na': '0.67', 'Mg': '0.1', 'Mn': '0.67', 'Ni': '0.23', 'O': '2'}"
10.1016/j.scib.2023.01.010,2023,Na0.67Mg0.1Mn0.67Ni0.23O2,P2Na0.67-NMMO,950.0,15.0,Cycling performance,200.0,,72.9,,,2.0,4.3,"{'Na': '0.67', 'Mg': '0.1', 'Mn': '0.67', 'Ni': '0.23', 'O': '2'}"
10.1016/j.scib.2023.01.010,2023,NaMg0.1Mn0.5Ni0.4O2,O3Na-NMMO,950.0,15.0,Cycling performance,200.0,31.4,,,,2.0,4.3,"{'Na': '1', 'Mg': '0.1', 'Mn': '0.5', 'Ni': '0.4', 'O': '2'}"
10.1016/j.scib.2023.01.010,2023,NaMg0.1Mn0.5Ni0.4O2,O3Na-NMMO,950.0,15.0,Cycling performance,1.0,140.2,,,,2.0,4.3,"{'Na': '1', 'Mg': '0.1', 'Mn': '0.5', 'Ni': '0.4', 'O': '2'}"
10.1016/j.scib.2023.01.010,2023,NaMg0.1Mn0.5Ni0.4O2,O3Na-NMMO,950.0,15.0,Cycling performance,200.0,,22.4,,,2.0,4.3,"{'Na': '1', 'Mg': '0.1', 'Mn': '0.5', 'Ni': '0.4', 'O': '2'}"
10.1016/j.scib.2023.01.010,2023,Na0.67Mg0.1Mn0.67Ni0.23O2,P2Na0.67-NMMO,950.0,15.0,Cycling performance,1.0,112.6,,170.0,,2.0,4.3,"{'Na': '0.67', 'Mg': '0.1', 'Mn': '0.67', 'Ni': '0.23', 'O': '2'}"
10.1016/j.scib.2023.01.010,2023,NaMg0.1Mn0.5Ni0.4O2,O3Na-NMMO,950.0,15.0,Cycling performance,1.0,119.3,,17.0,,2.0,4.3,"{'Na': '1', 'Mg': '0.1', 'Mn': '0.5', 'Ni': '0.4', 'O': '2'}"
10.1016/j.scib.2023.01.010,2023,Na0.67Mg0.1Mn0.67Ni0.23O2,Na0.67-NMMO,950.0,15.0,Cycling performance,500.0,64.9,,,,2.0,4.3,"{'Na': '0.67', 'Mg': '0.1', 'Mn': '0.67', 'Ni': '0.23', 'O': '2'}"
10.1016/j.scib.2023.01.010,2023,Na0.67Mg0.1Mn0.67Ni0.23O2,Na0.67-NMMO,950.0,15.0,Cycling performance,1.0,95.2,,,,2.0,4.3,"{'Na': '0.67', 'Mg': '0.1', 'Mn': '0.67', 'Ni': '0.23', 'O': '2'}"
10.1016/j.scib.2023.01.010,2023,Na0.67Mg0.1Mn0.67Ni0.23O2,Na0.67-NMMO,950.0,15.0,Cycling performance,500.0,,68.17,,,2.0,4.3,"{'Na': '0.67', 'Mg': '0.1', 'Mn': '0.67', 'Ni': '0.23', 'O': '2'}"
10.1016/j.scib.2023.01.010,2023,Na0.67Mg0.1Mn0.67Ni0.23O2,Na0.67-NMMO,950.0,15.0,Cycling performance,500.0,,47.5,,,2.0,4.3,"{'Na': '0.67', 'Mg': '0.1', 'Mn': '0.67', 'Ni': '0.23', 'O': '2'}"
10.1016/j.scib.2023.01.010,2023,Na0.67Mg0.1Mn0.67Ni0.23O2,Na0.67-NMMO,950.0,15.0,Cycling performance,500.0,,36.8,,,2.0,4.3,"{'Na': '0.67', 'Mg': '0.1', 'Mn': '0.67', 'Ni': '0.23', 'O': '2'}"
10.1016/j.scib.2023.01.010,2023,Na0.67Mg0.1Mn0.67Ni0.23O2,Na0.67-NMMO,950.0,15.0,Cycling performance,1.0,65.9,,3400.0,,2.0,4.3,"{'Na': '0.67', 'Mg': '0.1', 'Mn': '0.67', 'Ni': '0.23', 'O': '2'}"
10.1016/j.scib.2023.01.010,2023,P2-Na0.67Mn0.67Ni0.33O2,,950.0,15.0,Cycling performance,500.0,130.0,,17.0,,2.0,4.25,"{'Na': '0.67', 'Mn': '0.67', 'Ni': '0.33', 'O': '2'}"
10.1016/j.scib.2023.01.010,2023,P2-Na0.67Mn0.67Ni0.33O2,,950.0,15.0,Cycling performance,1.0,256.4,,17.0,,2.0,4.25,"{'Na': '0.67', 'Mn': '0.67', 'Ni': '0.33', 'O': '2'}"
10.1016/j.scib.2023.01.010,2023,P2-Na0.67Mn0.67Ni0.33O2,,950.0,15.0,Cycling performance,500.0,,50.7,17.0,,2.0,4.25,"{'Na': '0.67', 'Mn': '0.67', 'Ni': '0.33', 'O': '2'}"
10.1016/j.scib.2023.01.010,2023,P2-Na0.67Mn0.67Ni0.33O2,,950.0,15.0,Cycling performance,200.0,,68.17,3400.0,,2.0,4.25,"{'Na': '0.67', 'Mn': '0.67', 'Ni': '0.33', 'O': '2'}"
10.1016/j.solidstatesciences.2020.106334,2020,NaMn0.33Fe0.33Ni0.33O2,NaNFM,850.0,12.0,Cycling performance,1.0,42.0,,1200.0,,,,"{'Na': '1', 'Mn': '0.33', 'Fe': '0.33', 'Ni': '0.33', 'O': '2'}"
10.1016/j.solidstatesciences.2020.106334,2020,NaMn0.33Fe0.33Ni0.33O2,NaNFM,850.0,12.0,Cycling performance,50.0,32.3,,1200.0,,,,"{'Na': '1', 'Mn': '0.33', 'Fe': '0.33', 'Ni': '0.33', 'O': '2'}"
10.1016/j.solidstatesciences.2020.106334,2020,NaMn0.33Fe0.33Ni0.33O2,NaNFM,850.0,12.0,Cycling performance,50.0,,77.0,1200.0,,,,"{'Na': '1', 'Mn': '0.33', 'Fe': '0.33', 'Ni': '0.33', 'O': '2'}"
10.1016/j.solidstatesciences.2020.106334,2020,NaMn0.33Fe0.33Ni0.33O2,NaNFM,850.0,12.0,Cycling performance,50.0,44.0,,1200.0,,2.0,4.0,"{'Na': '1', 'Mn': '0.33', 'Fe': '0.33', 'Ni': '0.33', 'O': '2'}"
10.1016/j.solidstatesciences.2020.106334,2020,NaMn0.33Fe0.33Ni0.33O2,NaNFM,850.0,12.0,Cycling performance,1.0,110.0,,1200.0,,2.0,4.0,"{'Na': '1', 'Mn': '0.33', 'Fe': '0.33', 'Ni': '0.33', 'O': '2'}"
10.1016/j.solidstatesciences.2020.106334,2020,NaMn0.33Fe0.33Ni0.33O2,NaNFM,850.0,12.0,Cycling performance,50.0,,40.0,1200.0,,2.0,4.0,"{'Na': '1', 'Mn': '0.33', 'Fe': '0.33', 'Ni': '0.33', 'O': '2'}"
10.1016/j.solidstatesciences.2020.106334,2020,Na1.06Mn0.32Fe0.34Ni0.34O2,Mg0-NFM,850.0,12.0,Cycling performance,1.0,122.0,,,,2.0,4.0,"{'Na': '1.06', 'Mn': '0.32', 'Fe': '0.34', 'Ni': '0.34', 'O': '2'}"
10.1016/j.solidstatesciences.2020.106334,2020,Na1.07Mg0.02Mn0.31Fe0.33Ni0.34O2,Mg02-NFM,850.0,12.0,Cycling performance,1.0,121.0,,,,2.0,4.0,"{'Na': '1.07', 'Mg': '0.02', 'Mn': '0.31', 'Fe': '0.33', 'Ni': '0.34', 'O': '2'}"
10.1016/j.solidstatesciences.2020.106334,2020,Na1.06Mg0.05Mn0.31Fe0.32Ni0.32O2,Mg05-NFM,850.0,12.0,Cycling performance,1.0,119.0,,,,2.0,4.0,"{'Na': '1.06', 'Mg': '0.05', 'Mn': '0.31', 'Fe': '0.32', 'Ni': '0.32', 'O': '2'}"
10.1016/j.solidstatesciences.2020.106334,2020,Na1.06Mg0.05Mn0.31Fe0.32Ni0.32O2,Mg05-NFM,850.0,12.0,Cycling performance,50.0,,77.0,,,2.0,4.0,"{'Na': '1.06', 'Mg': '0.05', 'Mn': '0.31', 'Fe': '0.32', 'Ni': '0.32', 'O': '2'}"
10.1016/j.solidstatesciences.2020.106334,2020,Na1.07Mg0.02Mn0.31Fe0.33Ni0.34O2,Mg02-NFM,850.0,12.0,Cycling performance,50.0,,61.0,,,2.0,4.0,"{'Na': '1.07', 'Mg': '0.02', 'Mn': '0.31', 'Fe': '0.33', 'Ni': '0.34', 'O': '2'}"
10.1016/j.ssi.2016.01.003,2016,Na0.7Mn0.3Co0.7O2,,850.0,12.0,Rate performance,,87.0,,,0.05,1.75,3.75,"{'Na': '0.7', 'Mn': '0.3', 'Co': '0.7', 'O': '2'}"
10.1016/j.ssi.2016.01.003,2016,Na0.7Mn0.3Co0.7O2,,850.0,12.0,Rate performance,,100.0,,,0.029,1.5,3.8,"{'Na': '0.7', 'Mn': '0.3', 'Co': '0.7', 'O': '2'}"
10.1016/j.ssi.2016.03.010,2016,Na0.67Mn0.75Al0.25O2,,900.0,6.0,Cycling performance,1000.0,,90.0,,,1.7,3.0,"{'Na': '0.67', 'Mn': '0.75', 'Al': '0.25', 'O': '2'}"
10.1016/j.ssi.2018.04.019,2018,Na0.67Mn0.5Fe0.5O2,,900.0,12.0,Cycling performance,100.0,136.7,,,1.0,,,"{'Na': '0.67', 'Mn': '0.5', 'Fe': '0.5', 'O': '2'}"
10.1016/j.ssi.2018.04.019,2018,Na0.67Mn0.5Fe0.5O2,,900.0,12.0,Cycling performance,1.0,159.9,,,1.0,,,"{'Na': '0.67', 'Mn': '0.5', 'Fe': '0.5', 'O': '2'}"
10.1016/j.ssi.2018.04.019,2018,Na0.67Mn0.5Fe0.5O2,,900.0,12.0,Cycling performance,100.0,,85.5,,1.0,,,"{'Na': '0.67', 'Mn': '0.5', 'Fe': '0.5', 'O': '2'}"
10.1016/j.ssi.2018.04.019,2018,Na0.67Mn0.3Fe0.3Co0.4O2,,900.0,12.0,Cycling performance,100.0,81.1,,,0.2,,,"{'Na': '0.67', 'Mn': '0.3', 'Fe': '0.3', 'Co': '0.4', 'O': '2'}"
10.1016/j.ssi.2018.04.019,2018,Na0.67,,900.0,12.0,Rate performance,,83.6,,,1.0,,,{'Na': '0.67'}
10.1016/j.ssi.2018.04.019,2018,Na0.67,,900.0,12.0,Rate performance,,91.7,,,1.0,,,{'Na': '0.67'}
10.1016/j.ssi.2018.04.019,2018,Na0.67,,900.0,12.0,Rate performance,,100.3,,,1.0,,,{'Na': '0.67'}
10.1016/j.ssi.2018.04.019,2018,Na0.67,,900.0,12.0,Rate performance,,114.8,,,1.0,,,{'Na': '0.67'}
10.1016/j.ssi.2018.04.019,2018,Na0.67,,900.0,12.0,Rate performance,,109.2,,,1.0,,,{'Na': '0.67'}
10.1016/j.ssi.2019.01.033,2019,Na0.9Ti0.55Ni0.45O2,,900.0,10.0,Cycling performance,1.0,109.6,,,0.05,0.01,4.25,"{'Na': '0.9', 'Ti': '0.55', 'Ni': '0.45', 'O': '2'}"
10.1016/j.ssi.2019.01.033,2019,Na0.9Ti0.55Ni0.45O2,,900.0,10.0,Cycling performance,100.0,59.0,,,,0.01,4.25,"{'Na': '0.9', 'Ti': '0.55', 'Ni': '0.45', 'O': '2'}"
10.1016/j.ssi.2019.01.033,2019,Na0.9Ti0.55Ni0.45O2,,900.0,10.0,Cycling performance,1.0,78.7,,,,0.01,4.25,"{'Na': '0.9', 'Ti': '0.55', 'Ni': '0.45', 'O': '2'}"
10.1016/j.ssi.2019.01.033,2019,Na0.9Ti0.55Ni0.45O2,,900.0,10.0,Cycling performance,100.0,,75.0,,,0.01,4.25,"{'Na': '0.9', 'Ti': '0.55', 'Ni': '0.45', 'O': '2'}"
10.1016/j.ssi.2019.01.033,2019,Na0.9Ti0.55Ni0.45O2,,900.0,10.0,Cycling performance,1.0,141.6,,,,0.01,4.25,"{'Na': '0.9', 'Ti': '0.55', 'Ni': '0.45', 'O': '2'}"
10.1016/j.ssi.2019.01.033,2019,Na0.9Ti0.55Ni0.45O2,,900.0,10.0,Cycling performance,1.0,44.5,,,,0.01,2.85,"{'Na': '0.9', 'Ti': '0.55', 'Ni': '0.45', 'O': '2'}"
10.1016/j.ssi.2019.01.033,2019,Na0.9Ti0.55Ni0.45O2,,900.0,10.0,Cycling performance,1.0,114.0,,,,0.01,2.85,"{'Na': '0.9', 'Ti': '0.55', 'Ni': '0.45', 'O': '2'}"
10.1016/j.ssi.2019.01.033,2019,Na0.9Ti0.55Ni0.45O2,,900.0,10.0,Rate performance,,109.6,,,0.05,0.01,4.25,"{'Na': '0.9', 'Ti': '0.55', 'Ni': '0.45', 'O': '2'}"
10.1016/j.ssi.2019.01.033,2019,Na0.9Ti0.55Ni0.45O2,,900.0,10.0,Rate performance,,44.5,,,0.05,0.01,4.25,"{'Na': '0.9', 'Ti': '0.55', 'Ni': '0.45', 'O': '2'}"
10.1016/j.supflu.2022.105720,2022,NaMn0.2Co0.2Ni0.6O2,NaNCM,760.0,12.0,Cycling performance,50.0,78.0,,,,,,"{'Na': '1', 'Mn': '0.2', 'Co': '0.2', 'Ni': '0.6', 'O': '2'}"
10.1016/j.susmat.2021.e00258,2021,NaFeO2,,800.0,2.0,Cycling performance,100.0,89.6,,,0.1,,,"{'Na': '1', 'Fe': '1', 'O': '2'}"
10.1016/j.susmat.2021.e00258,2021,NaFeO2,,800.0,2.0,Cycling performance,1.0,102.6,,,0.1,,,"{'Na': '1', 'Fe': '1', 'O': '2'}"
10.1016/j.susmat.2021.e00258,2021,NaFeO2,,800.0,2.0,Cycling performance,100.0,,87.3,,0.1,,,"{'Na': '1', 'Fe': '1', 'O': '2'}"
10.1016/j.susmat.2021.e00258,2021,NaFeO2,,800.0,2.0,Cycling performance,100.0,,81.9,,,,,"{'Na': '1', 'Fe': '1', 'O': '2'}"
10.1016/j.susmat.2021.e00258,2021,NaFeO2,,800.0,2.0,Cycling performance,1.0,83.8,,,,2.0,3.4,"{'Na': '1', 'Fe': '1', 'O': '2'}"
10.1016/j.susmat.2021.e00258,2021,NaFeO2,,800.0,2.0,Cycling performance,1.0,89.6,,,,2.0,3.4,"{'Na': '1', 'Fe': '1', 'O': '2'}"
10.1016/j.susmat.2021.e00258,2021,NaFeO2,,800.0,2.0,Rate performance,,59.9,,,5.0,2.0,3.4,"{'Na': '1', 'Fe': '1', 'O': '2'}"
10.1016/j.susmat.2021.e00258,2021,NaFeO2,,800.0,2.0,Cycling performance,100.0,,83.7,,,2.0,3.4,"{'Na': '1', 'Fe': '1', 'O': '2'}"
10.1016/j.susmat.2021.e00258,2021,NaFeO2,,800.0,2.0,Cycling performance,100.0,,38.3,,,2.0,3.4,"{'Na': '1', 'Fe': '1', 'O': '2'}"
10.1016/j.compositesb.2019.106913,2019,P2-Na0.67Mn0.5Fe0.25Co0.25O2,NMFC,,,Cycling performance,100.0,143.8,,130.0,,1.5,4.5,"{'Na': '0.67', 'Mn': '0.5', 'Fe': '0.25', 'Co': '0.25', 'O': '2'}"
10.1016/j.compositesb.2019.106913,2019,P2-Na0.67Mn0.5Fe0.25Co0.25O2,NMFC,,,Cycling performance,1.0,169.6,,130.0,,1.5,4.5,"{'Na': '0.67', 'Mn': '0.5', 'Fe': '0.25', 'Co': '0.25', 'O': '2'}"
10.1016/j.compositesb.2019.106913,2019,P2-Na0.67Mn0.5Fe0.25Co0.25O2,NMFC,,,Cycling performance,100.0,,84.8,130.0,,1.5,4.5,"{'Na': '0.67', 'Mn': '0.5', 'Fe': '0.25', 'Co': '0.25', 'O': '2'}"
10.1016/j.compositesb.2019.106913,2019,P2-Na0.67Mn0.5Fe0.25Co0.25O2,NMFC-P,,,Cycling performance,1.0,166.8,,,,1.5,4.5,"{'Na': '0.67', 'Mn': '0.5', 'Fe': '0.25', 'Co': '0.25', 'O': '2'}"
10.1016/j.compositesb.2019.106913,2019,P2-Na0.67Mn0.5Fe0.25Co0.25O2,NMFC-P,,,Cycling performance,100.0,112.3,,,,1.5,4.5,"{'Na': '0.67', 'Mn': '0.5', 'Fe': '0.25', 'Co': '0.25', 'O': '2'}"
10.1016/j.compositesb.2019.106913,2019,P2-Na0.67Mn0.5Fe0.25Co0.25O2,NMFC-P,,,Cycling performance,100.0,,67.3,,,1.5,4.5,"{'Na': '0.67', 'Mn': '0.5', 'Fe': '0.25', 'Co': '0.25', 'O': '2'}"
10.1016/j.compositesb.2019.106913,2019,P2-Na0.67Mn0.5Fe0.25Co0.25O2,NMFC-P,,,Cycling performance,1.0,163.5,,,,1.5,4.5,"{'Na': '0.67', 'Mn': '0.5', 'Fe': '0.25', 'Co': '0.25', 'O': '2'}"
10.1016/j.compositesb.2019.106913,2019,P2-Na0.67Mn0.5Fe0.25Co0.25O2,NMFC-P,,,Cycling performance,1.0,219.8,,26.0,,1.5,4.5,"{'Na': '0.67', 'Mn': '0.5', 'Fe': '0.25', 'Co': '0.25', 'O': '2'}"
10.1016/j.compositesb.2019.106913,2019,P2-Na0.67Mn0.5Fe0.25Co0.25O2,NMFC-P,,,Cycling performance,1.0,217.9,,26.0,,1.5,4.5,"{'Na': '0.67', 'Mn': '0.5', 'Fe': '0.25', 'Co': '0.25', 'O': '2'}"
10.1016/j.cej.2021.130547,2021,P2-Na0.67Mn0.5Fe0.5O2,NFMO,900.0,12.0,Cycling performance,1.0,186.0,,,,1.5,4.3,"{'Na': '0.67', 'Mn': '0.5', 'Fe': '0.5', 'O': '2'}"
10.1016/j.cej.2021.130547,2021,P2-Na0.67Mn0.5Fe0.5O2,NFMO,900.0,12.0,Cycling performance,500.0,34.6,,,,1.5,4.3,"{'Na': '0.67', 'Mn': '0.5', 'Fe': '0.5', 'O': '2'}"
10.1016/j.cej.2021.130547,2021,P2-Na0.67Mn0.5Fe0.5O2,NFMO,900.0,12.0,Cycling performance,500.0,,18.6,,,1.5,4.3,"{'Na': '0.67', 'Mn': '0.5', 'Fe': '0.5', 'O': '2'}"
10.1016/j.cej.2022.134944,2022,Na0.67Mg0.28Mn0.72O2,,,,Cycling performance,100.0,222.0,,20.0,,1.5,4.5,"{'Na': '0.67', 'Mg': '0.28', 'Mn': '0.72', 'O': '2'}"
10.1016/j.cej.2022.134944,2022,Na0.67Mg0.28Mn0.72O2,,,,Cycling performance,1.0,263.0,,20.0,,1.5,4.5,"{'Na': '0.67', 'Mg': '0.28', 'Mn': '0.72', 'O': '2'}"
10.1016/j.cej.2022.134944,2022,Na0.67Mg0.28Mn0.72O2,,,,Cycling performance,100.0,,84.4,20.0,,1.5,4.5,"{'Na': '0.67', 'Mg': '0.28', 'Mn': '0.72', 'O': '2'}"
10.1016/j.cej.2023.141994,2023,P3-Na0.6Mg0.3Mn0.7O2,NMMO,850.0,24.0,Cycling performance,1.0,202.0,,,0.1,1.5,4.5,"{'Na': '0.6', 'Mg': '0.3', 'Mn': '0.7', 'O': '2'}"
10.1016/j.cej.2023.141994,2023,P2-Na0.6Mg0.3Mn0.7O2,NMMO,850.0,24.0,Cycling performance,1.0,152.9,,,0.1,1.5,4.5,"{'Na': '0.6', 'Mg': '0.3', 'Mn': '0.7', 'O': '2'}"
10.1016/j.cej.2023.141994,2023,P2-Na0.6Mg0.3Mn0.7O2,NMMO,850.0,24.0,Cycling performance,1.0,94.7,,,0.5,1.5,4.1,"{'Na': '0.6', 'Mg': '0.3', 'Mn': '0.7', 'O': '2'}"
10.1016/j.cej.2023.141994,2023,P2-Na0.6Mg0.3Mn0.7O2,NMMO,850.0,24.0,Cycling performance,50.0,73.8,,,0.5,1.5,4.1,"{'Na': '0.6', 'Mg': '0.3', 'Mn': '0.7', 'O': '2'}"
10.1016/j.cej.2023.141994,2023,P2-Na0.6Mg0.3Mn0.7O2,NMMO,850.0,24.0,Cycling performance,50.0,,77.9,,0.5,1.5,4.1,"{'Na': '0.6', 'Mg': '0.3', 'Mn': '0.7', 'O': '2'}"
10.1016/j.cej.2023.141994,2023,P3-Na0.6Mg0.3Mn0.7O2,NMMO,850.0,24.0,Cycling performance,1.0,107.7,,,0.5,1.5,4.1,"{'Na': '0.6', 'Mg': '0.3', 'Mn': '0.7', 'O': '2'}"
10.1016/j.cej.2023.141994,2023,P3-Na0.6Mg0.3Mn0.7O2,NMMO,850.0,24.0,Cycling performance,50.0,64.3,,,0.5,1.5,4.1,"{'Na': '0.6', 'Mg': '0.3', 'Mn': '0.7', 'O': '2'}"
10.1016/j.cej.2023.141994,2023,P3-Na0.6Mg0.3Mn0.7O2,NMMO,850.0,24.0,Cycling performance,50.0,,59.7,,0.5,1.5,4.1,"{'Na': '0.6', 'Mg': '0.3', 'Mn': '0.7', 'O': '2'}"
10.1016/j.cej.2023.141994,2023,P3-Na0.6Mg0.3Mn0.7O2,NMMO,850.0,24.0,Cycling performance,50.0,,61.9,,0.5,1.5,4.1,"{'Na': '0.6', 'Mg': '0.3', 'Mn': '0.7', 'O': '2'}"
10.1016/j.cej.2023.141994,2023,P3-Na0.6Mg0.3Mn0.7O2,NMMO,850.0,24.0,Cycling performance,50.0,,43.1,,0.5,1.5,4.1,"{'Na': '0.6', 'Mg': '0.3', 'Mn': '0.7', 'O': '2'}"
10.1016/j.ceramint.2019.08.011,2019,Na0.8Ti0.2Mn0.2Fe0.2Co0.2Ni0.2O2,N0.8NFCMTO,900.0,15.0,Cycling performance,1.0,107.0,,,0.05,2.2,4.4,"{'Na': '0.8', 'Ti': '0.2', 'Mn': '0.2', 'Fe': '0.2', 'Co': '0.2', 'Ni': '0.2', 'O': '2'}"
10.1016/j.ceramint.2019.08.011,2019,Na0.8Ti0.2Mn0.2Fe0.2Co0.2Ni0.2O2,N0.8NFCMTO,900.0,15.0,Cycling performance,100.0,96.3,,,0.05,2.2,4.4,"{'Na': '0.8', 'Ti': '0.2', 'Mn': '0.2', 'Fe': '0.2', 'Co': '0.2', 'Ni': '0.2', 'O': '2'}"
10.1016/j.ceramint.2019.08.011,2019,Na0.8Ti0.2Mn0.2Fe0.2Co0.2Ni0.2O2,N0.8NFCMTO,900.0,15.0,Cycling performance,100.0,,90.0,,0.05,2.2,4.4,"{'Na': '0.8', 'Ti': '0.2', 'Mn': '0.2', 'Fe': '0.2', 'Co': '0.2', 'Ni': '0.2', 'O': '2'}"
10.1016/j.ceramint.2019.08.011,2019,Na0.8Ti0.2Mn0.2Fe0.2Co0.2Ni0.2O2,N0.8NFCMTO,900.0,15.0,Cycling performance,1.0,107.3,,,,2.2,4.4,"{'Na': '0.8', 'Ti': '0.2', 'Mn': '0.2', 'Fe': '0.2', 'Co': '0.2', 'Ni': '0.2', 'O': '2'}"
10.1016/j.ceramint.2019.08.011,2019,Na0.8Ti0.2Mn0.2Fe0.2Co0.2Ni0.2O2,N0.8NFCMTO,900.0,15.0,Cycling performance,5.0,106.5,,,,2.2,4.4,"{'Na': '0.8', 'Ti': '0.2', 'Mn': '0.2', 'Fe': '0.2', 'Co': '0.2', 'Ni': '0.2', 'O': '2'}"
10.1016/j.ceramint.2019.08.011,2019,Na0.8Ti0.2Mn0.2Fe0.2Co0.2Ni0.2O2,N0.8NFCMTO,900.0,15.0,Cycling performance,100.0,96.62,,,0.05,2.2,4.4,"{'Na': '0.8', 'Ti': '0.2', 'Mn': '0.2', 'Fe': '0.2', 'Co': '0.2', 'Ni': '0.2', 'O': '2'}"
10.1016/j.ceramint.2019.08.011,2019,Na0.8Ti0.2Mn0.2Fe0.2Co0.2Ni0.2O2,N0.8NFCMTO,900.0,15.0,Cycling performance,1.0,94.1,,,5.0,2.2,4.4,"{'Na': '0.8', 'Ti': '0.2', 'Mn': '0.2', 'Fe': '0.2', 'Co': '0.2', 'Ni': '0.2', 'O': '2'}"
10.1016/j.ceramint.2019.08.011,2019,Na0.8Ti0.2Mn0.2Fe0.2Co0.2Ni0.2O2,N0.8NFCMTO,900.0,15.0,Cycling performance,1.0,112.2,,,5.0,2.2,4.4,"{'Na': '0.8', 'Ti': '0.2', 'Mn': '0.2', 'Fe': '0.2', 'Co': '0.2', 'Ni': '0.2', 'O': '2'}"
10.1016/j.ceramint.2019.08.011,2019,Na0.8Ti0.2Mn0.2Fe0.2Co0.2Ni0.2O2,N0.8NFCMTO,900.0,15.0,Cycling performance,55.0,105.5,,,5.0,2.2,4.4,"{'Na': '0.8', 'Ti': '0.2', 'Mn': '0.2', 'Fe': '0.2', 'Co': '0.2', 'Ni': '0.2', 'O': '2'}"
10.1016/j.ceramint.2019.08.011,2019,Na0.8Ti0.2Mn0.2Fe0.2Co0.2Ni0.2O2,N0.8NFCMTO,900.0,15.0,Cycling performance,55.0,,94.0,,5.0,2.2,4.4,"{'Na': '0.8', 'Ti': '0.2', 'Mn': '0.2', 'Fe': '0.2', 'Co': '0.2', 'Ni': '0.2', 'O': '2'}"
10.1016/j.ceramint.2019.08.011,2019,Na0.8Ti0.2Mn0.2Fe0.2Co0.2Ni0.2O2,N0.8NFCMTO,900.0,15.0,Cycling performance,100.0,,83.8,,,2.2,4.4,"{'Na': '0.8', 'Ti': '0.2', 'Mn': '0.2', 'Fe': '0.2', 'Co': '0.2', 'Ni': '0.2', 'O': '2'}"
10.1016/j.ceramint.2019.08.011,2019,Na0.8Ti0.2Mn0.2Fe0.2Co0.2Ni0.2O2,N0.8NFCMTO,900.0,15.0,Cycling performance,100.0,,89.6,,,2.2,4.4,"{'Na': '0.8', 'Ti': '0.2', 'Mn': '0.2', 'Fe': '0.2', 'Co': '0.2', 'Ni': '0.2', 'O': '2'}"
10.1016/j.ceramint.2019.08.011,2019,NaFe0.33Co0.33Ni0.33O2,,900.0,15.0,Cycling performance,20.0,,95.0,,0.1,2.0,4.2,"{'Na': '1', 'Fe': '0.33', 'Co': '0.33', 'Ni': '0.33', 'O': '2'}"
10.1016/j.ceramint.2019.08.011,2019,NaFe0.33Co0.33Ni0.33O2,,900.0,15.0,Cycling performance,20.0,,92.0,,0.2,2.0,4.2,"{'Na': '1', 'Fe': '0.33', 'Co': '0.33', 'Ni': '0.33', 'O': '2'}"
10.1016/j.ceramint.2019.08.011,2019,Na0.8Ti0.2Mn0.2Fe0.2Co0.2Ni0.2O2,N0.8NFCMTO,900.0,15.0,Cycling performance,20.0,,99.0,,0.05,2.0,4.0,"{'Na': '0.8', 'Ti': '0.2', 'Mn': '0.2', 'Fe': '0.2', 'Co': '0.2', 'Ni': '0.2', 'O': '2'}"
10.1016/j.ceramint.2019.08.011,2019,Na0.8Ti0.2Mn0.2Fe0.2Co0.2Ni0.2O2,N0.8NFCMTO,900.0,15.0,Cycling performance,100.0,,79.0,,0.05,2.0,4.0,"{'Na': '0.8', 'Ti': '0.2', 'Mn': '0.2', 'Fe': '0.2', 'Co': '0.2', 'Ni': '0.2', 'O': '2'}"
10.1016/j.chempr.2018.05.018,2018,Na0.85Li0.1Mn0.53Fe0.2Ni0.17O2,NLNMF,,,Rate performance,,83.0,,750.0,,2.0,4.5,"{'Na': '0.85', 'Li': '0.1', 'Mn': '0.53', 'Fe': '0.2', 'Ni': '0.17', 'O': '2'}"
10.1016/j.chempr.2018.05.018,2018,Na0.85Li0.1Mn0.53Fe0.2Ni0.17O2,NLNMF,,,Cycling performance,1.0,160.0,,150.0,,2.0,4.5,"{'Na': '0.85', 'Li': '0.1', 'Mn': '0.53', 'Fe': '0.2', 'Ni': '0.17', 'O': '2'}"
10.1016/j.chempr.2018.05.018,2018,Na0.85Li0.1Mn0.53Fe0.2Ni0.17O2,NLNMF,,,Cycling performance,100.0,140.8,,150.0,,2.0,4.5,"{'Na': '0.85', 'Li': '0.1', 'Mn': '0.53', 'Fe': '0.2', 'Ni': '0.17', 'O': '2'}"
10.1016/j.chempr.2018.05.018,2018,Na0.85Li0.1Mn0.53Fe0.2Ni0.17O2,NLNMF,,,Cycling performance,100.0,,88.0,150.0,,2.0,4.5,"{'Na': '0.85', 'Li': '0.1', 'Mn': '0.53', 'Fe': '0.2', 'Ni': '0.17', 'O': '2'}"
10.1016/j.chempr.2018.05.018,2018,Na0.85Li0.1Mn0.53Fe0.2Ni0.17O2,NLNMF,,,Cycling performance,1.0,106.0,,,,2.0,4.0,"{'Na': '0.85', 'Li': '0.1', 'Mn': '0.53', 'Fe': '0.2', 'Ni': '0.17', 'O': '2'}"
10.1016/j.chempr.2018.05.018,2018,Na0.85Li0.1Mn0.53Fe0.2Ni0.17O2,NLNMF,,,Cycling performance,200.0,90.0,,150.0,,2.9,4.2,"{'Na': '0.85', 'Li': '0.1', 'Mn': '0.53', 'Fe': '0.2', 'Ni': '0.17', 'O': '2'}"
10.1016/j.chempr.2018.05.018,2018,Na0.85Li0.1Mn0.53Fe0.2Ni0.17O2,NLNMF,,,Cycling performance,100.0,,95.0,150.0,,2.9,4.2,"{'Na': '0.85', 'Li': '0.1', 'Mn': '0.53', 'Fe': '0.2', 'Ni': '0.17', 'O': '2'}"
10.1016/j.chempr.2018.05.018,2018,Na0.85Li0.1Mn0.53Fe0.2Ni0.17O2,NLNMF,,,Cycling performance,300.0,,90.0,300.0,,2.9,4.2,"{'Na': '0.85', 'Li': '0.1', 'Mn': '0.53', 'Fe': '0.2', 'Ni': '0.17', 'O': '2'}"
10.1016/j.cjsc.2023.100028,2023,Na0.67Li0.05Mg0.05Mn0.6Ni0.3O2,,,,Cycling performance,1.0,127.0,,,0.5,,,"{'Na': '0.67', 'Li': '0.05', 'Mg': '0.05', 'Mn': '0.6', 'Ni': '0.3', 'O': '2'}"
10.1016/j.cjsc.2023.100028,2023,Na0.67Li0.05Mg0.05Mn0.6Ni0.3O2,,,,Cycling performance,100.0,95.2,,,0.5,,,"{'Na': '0.67', 'Li': '0.05', 'Mg': '0.05', 'Mn': '0.6', 'Ni': '0.3', 'O': '2'}"
10.1016/j.cjsc.2023.100028,2023,Na0.67Li0.05Mg0.05Mn0.6Ni0.3O2,,,,Cycling performance,100.0,,75.0,,0.5,,,"{'Na': '0.67', 'Li': '0.05', 'Mg': '0.05', 'Mn': '0.6', 'Ni': '0.3', 'O': '2'}"
10.1016/j.cogsc.2019.01.006,2019,P2-Na0.67Mg0.05Mn0.95O2,,,,Cycling performance,50.0,106.0,,5000.0,,1.5,4.0,"{'Na': '0.67', 'Mg': '0.05', 'Mn': '0.95', 'O': '2'}"
10.1016/j.cogsc.2019.01.006,2019,P2-Na0.67Mg0.05Mn0.95O2,,,,Cycling performance,50.0,140.0,,1000.0,,1.5,4.0,"{'Na': '0.67', 'Mg': '0.05', 'Mn': '0.95', 'O': '2'}"
10.1016/j.cogsc.2019.01.006,2019,P2-Na0.67Mn0.67Fe0.33O2,,,,Cycling performance,1.0,227.0,,20.0,,2.0,4.3,"{'Na': '0.67', 'Mn': '0.67', 'Fe': '0.33', 'O': '2'}"
10.1016/j.cogsc.2019.01.006,2019,P2-Na0.67Mn0.67Fe0.33O2,,,,Cycling performance,200.0,145.3,,20.0,,2.0,4.3,"{'Na': '0.67', 'Mn': '0.67', 'Fe': '0.33', 'O': '2'}"
10.1016/j.cogsc.2019.01.006,2019,P2-Na0.67Mn0.67Fe0.33O2,,,,Cycling performance,200.0,,64.0,20.0,,2.0,4.3,"{'Na': '0.67', 'Mn': '0.67', 'Fe': '0.33', 'O': '2'}"
10.1016/j.cogsc.2019.01.006,2019,O3-Na0.9Mn0.48Fe0.3Cu0.22O2,,,,Cycling performance,100.0,,97.0,,,2.0,4.3,"{'Na': '0.9', 'Mn': '0.48', 'Fe': '0.3', 'Cu': '0.22', 'O': '2'}"
10.1016/j.cogsc.2019.01.006,2019,NaCrO2,,,,Cycling performance,1.0,99.0,,,150.0,2.5,3.8,"{'Na': '1', 'Cr': '1', 'O': '2'}"
10.1016/j.cogsc.2019.01.006,2019,NaCrO2,,,,Cycling performance,300.0,89.1,,,150.0,2.5,3.8,"{'Na': '1', 'Cr': '1', 'O': '2'}"
10.1016/j.cogsc.2019.01.006,2019,NaCrO2,,,,Cycling performance,300.0,,90.0,,150.0,2.5,3.8,"{'Na': '1', 'Cr': '1', 'O': '2'}"
10.1016/j.commatsci.2023.112242,2023,P2-Na0.67Mn0.8Co0.2O2,,,,Cycling performance,1.0,175.0,,26.0,,,,"{'Na': '0.67', 'Mn': '0.8', 'Co': '0.2', 'O': '2'}"
10.1016/j.commatsci.2023.112242,2023,P2-Na0.67Mn0.8Co0.2O2,,,,Cycling performance,300.0,157.5,,26.0,,,,"{'Na': '0.67', 'Mn': '0.8', 'Co': '0.2', 'O': '2'}"
10.1016/j.commatsci.2023.112242,2023,P2-Na0.67Mn0.8Co0.2O2,,,,Cycling performance,300.0,,90.0,26.0,,,,"{'Na': '0.67', 'Mn': '0.8', 'Co': '0.2', 'O': '2'}"
10.1016/j.electacta.2017.05.153,2017,NaFeF3,,,,Cycling performance,20.0,,56.0,,,2.0,4.6,"{'Na': '1', 'Fe': '1', 'F': '3'}"
10.1016/j.electacta.2017.05.153,2017,NaMnF3,,,,Cycling performance,20.0,40.0,,,,2.0,4.6,"{'Na': '1', 'Mn': '1', 'F': '3'}"
10.1016/j.electacta.2017.05.153,2017,NaMnF3,,,,Cycling performance,1.0,88.9,,,,2.0,4.6,"{'Na': '1', 'Mn': '1', 'F': '3'}"
10.1016/j.electacta.2017.05.153,2017,NaMnF3,,,,Cycling performance,20.0,,45.0,,,2.0,4.6,"{'Na': '1', 'Mn': '1', 'F': '3'}"
10.1016/j.electacta.2017.05.153,2017,Na0.67Mn0.5Fe0.5O2,,,,Cycling performance,1.0,190.0,,,,2.0,4.6,"{'Na': '0.67', 'Mn': '0.5', 'Fe': '0.5', 'O': '2'}"
10.1016/j.electacta.2020.137471,2021,NaFeO2,,900.0,10.0,Cycling performance,1.0,244.0,,,0.05,2.0,4.8,"{'Na': '1', 'Fe': '1', 'O': '2'}"
10.1016/j.electacta.2020.137471,2021,NaFeO2,,900.0,10.0,Cycling performance,1.0,234.0,,,0.1,2.0,4.8,"{'Na': '1', 'Fe': '1', 'O': '2'}"
10.1016/j.electacta.2020.137471,2021,NaFeO2,,900.0,10.0,Cycling performance,1.0,213.0,,,0.2,2.0,4.8,"{'Na': '1', 'Fe': '1', 'O': '2'}"
10.1016/j.electacta.2020.137471,2021,NaFeO2,,900.0,10.0,Cycling performance,1.0,182.0,,,0.5,2.0,4.8,"{'Na': '1', 'Fe': '1', 'O': '2'}"
10.1016/j.electacta.2020.137471,2021,NaFeO2,,900.0,10.0,Cycling performance,1.0,150.0,,,1.0,2.0,4.8,"{'Na': '1', 'Fe': '1', 'O': '2'}"
10.1016/j.electacta.2020.137471,2021,NaFeO2,,900.0,10.0,Cycling performance,1.0,109.0,,,2.0,2.0,4.8,"{'Na': '1', 'Fe': '1', 'O': '2'}"
10.1016/j.electacta.2020.137471,2021,NaFeO2,,900.0,10.0,Cycling performance,1.0,53.0,,,5.0,2.0,4.8,"{'Na': '1', 'Fe': '1', 'O': '2'}"
10.1016/j.electacta.2020.137471,2021,NaFeO2,,900.0,10.0,Cycling performance,1.0,43.0,,,7.0,2.0,4.8,"{'Na': '1', 'Fe': '1', 'O': '2'}"
10.1016/j.electacta.2021.139419,2021,α-NaFeO2,,900.0,24.0,Cycling performance,1.0,204.0,,,,,,"{'Na': '1', 'Fe': '1', 'O': '2'}"
10.1016/j.electacta.2021.139419,2021,α-NaFeO2,,900.0,24.0,Cycling performance,1.0,240.0,,,,,,"{'Na': '1', 'Fe': '1', 'O': '2'}"
10.1016/j.electacta.2022.141253,2022,NaMn0.5Ni0.5B0.01O2,NMB1,800.0,24.0,Rate performance,,171.5,,20.0,,2.55,3.85,"{'Na': '1', 'Mn': '0.5', 'Ni': '0.5', 'B': '0.01', 'O': '2'}"
10.1016/j.electacta.2022.141253,2022,NaMn0.5Ni0.5B0.01O2,NMB1,800.0,24.0,Rate performance,,142.2,,40.0,,2.55,3.85,"{'Na': '1', 'Mn': '0.5', 'Ni': '0.5', 'B': '0.01', 'O': '2'}"
10.1016/j.electacta.2022.141253,2022,NaMn0.5Ni0.5B0.01O2,NMB1,800.0,24.0,Rate performance,,116.9,,100.0,,2.55,3.85,"{'Na': '1', 'Mn': '0.5', 'Ni': '0.5', 'B': '0.01', 'O': '2'}"
10.1016/j.electacta.2022.141253,2022,NaMn0.5Ni0.5B0.01O2,NMB1,800.0,24.0,Rate performance,,105.1,,200.0,,2.55,3.85,"{'Na': '1', 'Mn': '0.5', 'Ni': '0.5', 'B': '0.01', 'O': '2'}"
10.1016/j.electacta.2022.141253,2022,NaMn0.5Ni0.5B0.01O2,NMB1,800.0,24.0,Rate performance,,93.6,,400.0,,2.55,3.85,"{'Na': '1', 'Mn': '0.5', 'Ni': '0.5', 'B': '0.01', 'O': '2'}"
10.1016/j.electacta.2022.141253,2022,NaMn0.5Ni0.5B0.01O2,NMB1,800.0,24.0,Rate performance,,75.3,,1000.0,,2.55,3.85,"{'Na': '1', 'Mn': '0.5', 'Ni': '0.5', 'B': '0.01', 'O': '2'}"
10.1016/j.electacta.2022.141253,2022,NaMn0.5Ni0.5B0.01O2,NMB1,800.0,24.0,Rate performance,,133.3,,40.0,,2.55,3.85,"{'Na': '1', 'Mn': '0.5', 'Ni': '0.5', 'B': '0.01', 'O': '2'}"
10.1016/j.electacta.2022.141253,2022,NaMn0.5Ni0.5B0.01O2,NMB1,800.0,24.0,Cycling performance,300.0,,74.1,,,2.0,4.2,"{'Na': '1', 'Mn': '0.5', 'Ni': '0.5', 'B': '0.01', 'O': '2'}"
10.1016/j.ensm.2020.05.013,2020,NaMn0.15Fe0.25Ni0.6O2,,,,Cycling performance,200.0,,84.0,300.0,,0.5,4.0,"{'Na': '1', 'Mn': '0.15', 'Fe': '0.25', 'Ni': '0.6', 'O': '2'}"
10.1016/j.ensm.2020.05.013,2020,NaMn0.15Fe0.25Ni0.6O2,,,,Cycling performance,200.0,,81.0,300.0,,0.5,4.0,"{'Na': '1', 'Mn': '0.15', 'Fe': '0.25', 'Ni': '0.6', 'O': '2'}"
10.1016/j.ensm.2022.01.057,2022,P2-Na0.74CoO2,,700.0,50.0,Cycling performance,80.0,,86.0,,,1.7,4.1,"{'Na': '0.74', 'Co': '1', 'O': '2'}"
10.1016/j.esci.2022.08.003,2022,P2-Na0.67Mn0.67Ni0.28Zn0.05O2,NMZ05,,,Cycling performance,200.0,,11.4,,,2.0,4.5,"{'Na': '0.67', 'Mn': '0.67', 'Ni': '0.28', 'Zn': '0.05', 'O': '2'}"
10.1016/j.esci.2022.08.003,2022,P2-Na0.67Mn0.67Ni0.23Zn0.1O2,NMZ10,,,Cycling performance,200.0,,53.0,,,2.0,4.5,"{'Na': '0.67', 'Mn': '0.67', 'Ni': '0.23', 'Zn': '0.1', 'O': '2'}"
10.1016/j.esci.2022.08.003,2022,P2-Na0.67Mn0.67Ni0.18Zn0.15O2,NMZ15,,,Cycling performance,200.0,,73.1,,,2.0,4.5,"{'Na': '0.67', 'Mn': '0.67', 'Ni': '0.18', 'Zn': '0.15', 'O': '2'}"
10.1016/j.jallcom.2012.11.090,2013,α-NaFeO2,,500.0,4.0,Cycling performance,1.0,162.0,,,0.1,2.5,4.3,"{'Na': '1', 'Fe': '1', 'O': '2'}"
10.1016/j.jallcom.2012.11.090,2013,α-NaFeO2,,500.0,4.0,Cycling performance,1.0,170.0,,,0.1,2.5,4.3,"{'Na': '1', 'Fe': '1', 'O': '2'}"
10.1016/j.jallcom.2016.02.176,2016,Na3Sb,,,,Cycling performance,150.0,173.0,,,,,,"{'Na': '3', 'Sb': '1'}"
10.1016/j.jallcom.2016.02.176,2016,Na3Sb,,,,Cycling performance,150.0,36.0,,,,,,"{'Na': '3', 'Sb': '1'}"
10.1016/j.jcis.2021.04.008,2021,NaFeO2,,,,Cycling performance,1.0,171.1,,,,,,"{'Na': '1', 'Fe': '1', 'O': '2'}"
10.1016/j.jelechem.2018.11.056,2019,Na2O,,180.0,24.0,Cycling performance,1.0,1086.4,,,,0.01,3.0,"{'Na': '2', 'O': '1'}"
10.1016/j.jelechem.2018.11.056,2019,Na2O,,180.0,24.0,Cycling performance,1.0,1977.8,,,,0.01,3.0,"{'Na': '2', 'O': '1'}"
10.1016/j.jelechem.2018.11.056,2019,Na2O,,180.0,24.0,Cycling performance,1.0,1469.3,,,,0.01,3.0,"{'Na': '2', 'O': '1'}"
10.1016/j.jelechem.2018.11.056,2019,Na2O,,180.0,24.0,Cycling performance,2.0,603.5,,,,0.01,3.0,"{'Na': '2', 'O': '1'}"
10.1016/j.jelechem.2018.11.056,2019,Na2O,,180.0,24.0,Cycling performance,2.0,179.8,,,,0.01,3.0,"{'Na': '2', 'O': '1'}"
10.1016/j.jelechem.2018.11.056,2019,Na2O,,180.0,24.0,Cycling performance,2.0,498.7,,,,0.01,3.0,"{'Na': '2', 'O': '1'}"
10.1016/j.jelechem.2022.117129,2023,Na0.67Li0.33Mn0.95Co0.05O2,NLMC,850.0,20.0,Rate performance,,112.0,,,0.1,,,"{'Na': '0.67', 'Li': '0.33', 'Mn': '0.95', 'Co': '0.05', 'O': '2'}"
10.1016/j.jelechem.2022.117129,2023,Na0.67Li0.33Mn0.95Co0.05O2,NLMC,850.0,20.0,Rate performance,,63.0,,,1.0,,,"{'Na': '0.67', 'Li': '0.33', 'Mn': '0.95', 'Co': '0.05', 'O': '2'}"
10.1016/j.jelechem.2022.117129,2023,Na0.67Li0.33Mn0.95Co0.05O2,NLMC,850.0,20.0,Cycling performance,100.0,109.5,,,0.1,1.5,4.1,"{'Na': '0.67', 'Li': '0.33', 'Mn': '0.95', 'Co': '0.05', 'O': '2'}"
10.1016/j.jelechem.2022.117129,2023,Na0.67Li0.33Mn0.95Co0.05O2,NLMC,850.0,20.0,Cycling performance,1.0,112.1,,,0.1,1.5,4.1,"{'Na': '0.67', 'Li': '0.33', 'Mn': '0.95', 'Co': '0.05', 'O': '2'}"
10.1016/j.jelechem.2022.117129,2023,Na0.67Li0.33Mn0.95Co0.05O2,NLMC,850.0,20.0,Cycling performance,100.0,,97.7,,0.1,1.5,4.1,"{'Na': '0.67', 'Li': '0.33', 'Mn': '0.95', 'Co': '0.05', 'O': '2'}"
10.1016/j.jelechem.2022.117129,2023,Na0.67Li0.33Mn0.95Co0.05O2,NLMC,850.0,20.0,Cycling performance,3.0,123.29,,,,1.5,4.1,"{'Na': '0.67', 'Li': '0.33', 'Mn': '0.95', 'Co': '0.05', 'O': '2'}"
10.1016/j.jelechem.2022.117129,2023,Na0.67Li0.33Mn0.95Co0.05O2,NLMC,850.0,20.0,Cycling performance,3.0,112.0,,,,1.5,4.1,"{'Na': '0.67', 'Li': '0.33', 'Mn': '0.95', 'Co': '0.05', 'O': '2'}"
10.1016/j.jelechem.2022.117129,2023,Na0.67Li0.33Mn0.95Co0.05O2,NLMC,850.0,20.0,Cycling performance,3.0,117.08,,,,1.5,4.1,"{'Na': '0.67', 'Li': '0.33', 'Mn': '0.95', 'Co': '0.05', 'O': '2'}"
10.1016/j.jelechem.2022.117129,2023,Na0.67Li0.33Mn0.95Co0.05O2,NLMC,850.0,20.0,Cycling performance,3.0,111.75,,,,1.5,4.1,"{'Na': '0.67', 'Li': '0.33', 'Mn': '0.95', 'Co': '0.05', 'O': '2'}"
10.1016/j.jelechem.2022.117129,2023,Na0.67Li0.33Mn0.95Co0.05O2,NLMC,850.0,20.0,Cycling performance,3.0,115.88,,,,1.5,4.1,"{'Na': '0.67', 'Li': '0.33', 'Mn': '0.95', 'Co': '0.05', 'O': '2'}"
10.1016/j.jelechem.2022.117129,2023,Na0.67Li0.33Mn0.95Co0.05O2,NLMC,850.0,20.0,Cycling performance,3.0,110.64,,,,1.5,4.1,"{'Na': '0.67', 'Li': '0.33', 'Mn': '0.95', 'Co': '0.05', 'O': '2'}"
10.1016/j.jelechem.2022.117129,2023,Na0.67Li0.33Mn0.95Co0.05O2,NLMC,850.0,20.0,Rate performance,,84.3,,,0.2,1.5,4.1,"{'Na': '0.67', 'Li': '0.33', 'Mn': '0.95', 'Co': '0.05', 'O': '2'}"
10.1016/j.jelechem.2022.117129,2023,Na0.67Li0.33Mn0.95Co0.05O2,NLMC,850.0,20.0,Rate performance,,76.4,,,0.4,1.5,4.1,"{'Na': '0.67', 'Li': '0.33', 'Mn': '0.95', 'Co': '0.05', 'O': '2'}"
10.1016/j.jelechem.2022.117129,2023,Na0.67Li0.33Mn0.95Co0.05O2,NLMC,850.0,20.0,Rate performance,,70.7,,,0.6,1.5,4.1,"{'Na': '0.67', 'Li': '0.33', 'Mn': '0.95', 'Co': '0.05', 'O': '2'}"
10.1016/j.jelechem.2022.117129,2023,Na0.67Li0.33Mn0.95Co0.05O2,NLMC,850.0,20.0,Rate performance,,67.0,,,0.8,1.5,4.1,"{'Na': '0.67', 'Li': '0.33', 'Mn': '0.95', 'Co': '0.05', 'O': '2'}"
10.1016/j.jelechem.2022.117129,2023,Na0.67Li0.33Mn0.95Co0.05O2,NLMC,850.0,20.0,Rate performance,,63.0,,,1.0,1.5,4.1,"{'Na': '0.67', 'Li': '0.33', 'Mn': '0.95', 'Co': '0.05', 'O': '2'}"
10.1016/j.jelechem.2022.117129,2023,Na0.67Li0.33Mn0.95Co0.05O2,NLMC,850.0,20.0,Rate performance,,94.6,,,0.1,1.5,4.1,"{'Na': '0.67', 'Li': '0.33', 'Mn': '0.95', 'Co': '0.05', 'O': '2'}"
10.1016/j.jelechem.2022.117129,2023,P2-Na0.67Li0.2Mn0.6Ni0.2O2,,850.0,20.0,Rate performance,,115.0,,,0.1,1.5,4.1,"{'Na': '0.67', 'Li': '0.2', 'Mn': '0.6', 'Ni': '0.2', 'O': '2'}"
10.1016/j.jelechem.2022.117129,2023,P2-Na0.7Mn0.9Cu0.1O2,,850.0,20.0,Rate performance,,80.0,,,1.0,1.5,4.1,"{'Na': '0.7', 'Mn': '0.9', 'Cu': '0.1', 'O': '2'}"
10.1016/j.jelechem.2022.117129,2023,P2-Na0.7Mn0.9Cu0.1O2,,850.0,20.0,Rate performance,,130.0,,,0.1,1.5,4.1,"{'Na': '0.7', 'Mn': '0.9', 'Cu': '0.1', 'O': '2'}"
10.1016/j.jelechem.2022.117129,2023,P2-Na0.7Mn0.9Cu0.1O2,,850.0,20.0,Rate performance,,50.0,,,1.0,1.5,4.1,"{'Na': '0.7', 'Mn': '0.9', 'Cu': '0.1', 'O': '2'}"
10.1016/j.jmst.2023.04.002,2023,P2-Na0.67Li0.1Mn0.63Co0.09Ni0.18O2,NLMNC,,,Rate performance,,123.5,,10.0,,,,"{'Na': '0.67', 'Li': '0.1', 'Mn': '0.63', 'Co': '0.09', 'Ni': '0.18', 'O': '2'}"
10.1016/j.jmst.2023.04.002,2023,P2-Na0.67Li0.1Mn0.63Co0.09Ni0.18O2,NLMNC,,,Rate performance,,112.8,,500.0,,,,"{'Na': '0.67', 'Li': '0.1', 'Mn': '0.63', 'Co': '0.09', 'Ni': '0.18', 'O': '2'}"
10.1016/j.jmst.2023.04.002,2023,P2-Na0.67Li0.1Mn0.63Co0.09Ni0.18O2,NLMNC,,,Cycling performance,100.0,,94.4,,,,,"{'Na': '0.67', 'Li': '0.1', 'Mn': '0.63', 'Co': '0.09', 'Ni': '0.18', 'O': '2'}"
10.1016/j.jmst.2023.04.002,2023,P2-Na0.67Mn0.7Co0.1Ni0.2O2,NMNC,,,Cycling performance,1.0,112.5,,,,,,"{'Na': '0.67', 'Mn': '0.7', 'Co': '0.1', 'Ni': '0.2', 'O': '2'}"
10.1016/j.jmst.2023.04.002,2023,P2-Na0.67Li0.1Mn0.63Co0.09Ni0.18O2,NLMNC,,,Cycling performance,1.0,115.2,,,,,,"{'Na': '0.67', 'Li': '0.1', 'Mn': '0.63', 'Co': '0.09', 'Ni': '0.18', 'O': '2'}"
10.1016/j.jmst.2023.04.002,2023,P2-Na0.67Li0.1Mn0.63Co0.09Ni0.18O2,NLMNC,,,Cycling performance,1.0,114.9,,,,,,"{'Na': '0.67', 'Li': '0.1', 'Mn': '0.63', 'Co': '0.09', 'Ni': '0.18', 'O': '2'}"
10.1016/j.jmst.2023.04.002,2023,P2-Na0.67Li0.1Mn0.63Co0.09Ni0.18O2,NLMNC,,,Rate performance,,127.8,,20.0,,,,"{'Na': '0.67', 'Li': '0.1', 'Mn': '0.63', 'Co': '0.09', 'Ni': '0.18', 'O': '2'}"
10.1016/j.jmst.2023.04.002,2023,P2-Na0.67Li0.1Mn0.63Co0.09Ni0.18O2,NLMNC,,,Rate performance,,127.5,,50.0,,,,"{'Na': '0.67', 'Li': '0.1', 'Mn': '0.63', 'Co': '0.09', 'Ni': '0.18', 'O': '2'}"
10.1016/j.jmst.2023.04.002,2023,P2-Na0.67Li0.1Mn0.63Co0.09Ni0.18O2,NLMNC,,,Rate performance,,125.1,,100.0,,,,"{'Na': '0.67', 'Li': '0.1', 'Mn': '0.63', 'Co': '0.09', 'Ni': '0.18', 'O': '2'}"
10.1016/j.jmst.2023.04.002,2023,P2-Na0.67Li0.1Mn0.63Co0.09Ni0.18O2,NLMNC,,,Rate performance,,122.0,,200.0,,,,"{'Na': '0.67', 'Li': '0.1', 'Mn': '0.63', 'Co': '0.09', 'Ni': '0.18', 'O': '2'}"
10.1016/j.jmst.2023.04.002,2023,P2-Na0.67Li0.1Mn0.63Co0.09Ni0.18O2,NLMNC,,,Rate performance,,120.0,,100.0,,,,"{'Na': '0.67', 'Li': '0.1', 'Mn': '0.63', 'Co': '0.09', 'Ni': '0.18', 'O': '2'}"
10.1016/j.jmst.2023.04.002,2023,P2-Na0.67Li0.1Mn0.63Co0.09Ni0.18O2,NLMNC,,,Rate performance,,123.5,,10.0,,2.1,4.3,"{'Na': '0.67', 'Li': '0.1', 'Mn': '0.63', 'Co': '0.09', 'Ni': '0.18', 'O': '2'}"
10.1016/j.jmst.2023.04.002,2023,P2-Na0.67Li0.1Mn0.63Co0.09Ni0.18O2,NLMNC,,,Rate performance,,112.8,,500.0,,2.1,4.3,"{'Na': '0.67', 'Li': '0.1', 'Mn': '0.63', 'Co': '0.09', 'Ni': '0.18', 'O': '2'}"
10.1016/j.jpowsour.2013.12.104,2014,NaFe0.5Co0.5O2,,50.0,24.0,Cycling performance,1.0,42.6,,,,2.5,3.5,"{'Na': '1', 'Fe': '0.5', 'Co': '0.5', 'O': '2'}"
10.1016/j.jpowsour.2013.12.104,2014,NaFe0.5Co0.5O2,,50.0,24.0,Cycling performance,4.0,45.0,,,,2.5,3.5,"{'Na': '1', 'Fe': '0.5', 'Co': '0.5', 'O': '2'}"
10.1016/j.jpowsour.2013.12.104,2014,NaFe0.5Co0.5O2,,50.0,24.0,Cycling performance,50.0,27.4,,,,2.5,3.5,"{'Na': '1', 'Fe': '0.5', 'Co': '0.5', 'O': '2'}"
10.1016/j.jpowsour.2020.227843,2020,NaAlCl4,,1100.0,2.0,Cycling performance,1.0,61.0,,50.0,,,,"{'Na': '1', 'Al': '1', 'Cl': '4'}"
10.1016/j.jpowsour.2020.227843,2020,NaAlCl4,,1100.0,2.0,Cycling performance,50.0,59.7,,50.0,,,,"{'Na': '1', 'Al': '1', 'Cl': '4'}"
10.1016/j.jpowsour.2020.227843,2020,NaAlCl4,,1100.0,2.0,Cycling performance,50.0,,97.8,50.0,,,,"{'Na': '1', 'Al': '1', 'Cl': '4'}"
10.1016/j.jpowsour.2020.227843,2020,NaAlCl4,,1100.0,2.0,Cycling performance,50.0,,99.6,100.0,,,,"{'Na': '1', 'Al': '1', 'Cl': '4'}"
10.1016/j.jpowsour.2020.227843,2020,NaAlCl4,,1100.0,2.0,Rate performance,,61.2,,50.0,,,,"{'Na': '1', 'Al': '1', 'Cl': '4'}"
10.1016/j.jpowsour.2020.227843,2020,NaAlCl4,,1100.0,2.0,Rate performance,,46.9,,100.0,,,,"{'Na': '1', 'Al': '1', 'Cl': '4'}"
10.1016/j.jpowsour.2020.227843,2020,NaAlCl4,,1100.0,2.0,Rate performance,,35.0,,150.0,,,,"{'Na': '1', 'Al': '1', 'Cl': '4'}"
10.1016/j.jpowsour.2020.227843,2020,NaAlCl4,,1100.0,2.0,Rate performance,,24.1,,200.0,,,,"{'Na': '1', 'Al': '1', 'Cl': '4'}"
10.1016/j.jpowsour.2020.227843,2020,NaAlCl4,,1100.0,2.0,Rate performance,,62.1,,50.0,,,,"{'Na': '1', 'Al': '1', 'Cl': '4'}"
10.1016/j.jpowsour.2020.227843,2020,NaAlCl4,,1100.0,2.0,Cycling performance,1.0,60.0,,,,,,"{'Na': '1', 'Al': '1', 'Cl': '4'}"
10.1016/j.jpowsour.2020.229139,2021,Na0.67Mg0.28Mn4.11,,,,Cycling performance,1.0,150.0,,,,1.5,4.4,"{'Na': '0.67', 'Mg': '0.28', 'Mn': '4.11'}"
10.1016/j.jpowsour.2022.231511,2022,Na0.67Mn0.8Fe0.1Cu0.1O2,FMC,1000.0,12.0,Cycling performance,100.0,,90.0,,,1.5,4.0,"{'Na': '0.67', 'Mn': '0.8', 'Fe': '0.1', 'Cu': '0.1', 'O': '2'}"
10.1016/j.jpowsour.2022.231511,2022,Na0.67Mn0.8Fe0.1Cu0.1O1.9F0.1,FMCF,1000.0,12.0,Cycling performance,100.0,,77.6,,,1.5,4.0,"{'Na': '0.67', 'Mn': '0.8', 'Fe': '0.1', 'Cu': '0.1', 'O': '1.9', 'F': '0.1'}"
10.1016/j.jpowsour.2022.231511,2022,Na0.67Mn0.8Fe0.1Cu0.1O1.9F0.1,FMCF,1000.0,12.0,Cycling performance,1.0,109.9,,,,1.5,4.0,"{'Na': '0.67', 'Mn': '0.8', 'Fe': '0.1', 'Cu': '0.1', 'O': '1.9', 'F': '0.1'}"
10.1016/j.jpowsour.2022.231511,2022,Na0.67Mn0.8Fe0.1Cu0.1O1.9F0.1,FMCF,1000.0,12.0,Cycling performance,300.0,81.7,,,,1.5,4.0,"{'Na': '0.67', 'Mn': '0.8', 'Fe': '0.1', 'Cu': '0.1', 'O': '1.9', 'F': '0.1'}"
10.1016/j.jpowsour.2022.231511,2022,Na0.67Mn0.8Fe0.1Cu0.1O1.9F0.1,FMCF,1000.0,12.0,Cycling performance,300.0,,74.3,,,1.5,4.0,"{'Na': '0.67', 'Mn': '0.8', 'Fe': '0.1', 'Cu': '0.1', 'O': '1.9', 'F': '0.1'}"
10.1016/j.jpowsour.2022.231511,2022,Na0.67Mn0.8Fe0.1Cu0.1O1.9F0.1,FMCF,1000.0,12.0,Cycling performance,1.0,141.3,,200.0,,1.5,4.0,"{'Na': '0.67', 'Mn': '0.8', 'Fe': '0.1', 'Cu': '0.1', 'O': '1.9', 'F': '0.1'}"
10.1016/j.jpowsour.2022.231511,2022,Na0.67Mn0.8Fe0.1Cu0.1O1.9F0.1,FMCF,1000.0,12.0,Cycling performance,1.0,124.1,,,,1.5,4.0,"{'Na': '0.67', 'Mn': '0.8', 'Fe': '0.1', 'Cu': '0.1', 'O': '1.9', 'F': '0.1'}"
10.1016/j.jpowsour.2022.231511,2022,Na0.67Mn0.8Fe0.1Cu0.1O1.9F0.1,FMCF,1000.0,12.0,Cycling performance,200.0,109.0,,,,1.5,4.0,"{'Na': '0.67', 'Mn': '0.8', 'Fe': '0.1', 'Cu': '0.1', 'O': '1.9', 'F': '0.1'}"
10.1016/j.jpowsour.2022.231511,2022,Na0.67Mn0.8Fe0.1Cu0.1O1.9F0.1,FMCF,1000.0,12.0,Cycling performance,200.0,,87.8,,,1.5,4.0,"{'Na': '0.67', 'Mn': '0.8', 'Fe': '0.1', 'Cu': '0.1', 'O': '1.9', 'F': '0.1'}"
10.1016/j.jpowsour.2022.231511,2022,Na0.67Mn0.9Fe0.1O2,FM,1000.0,12.0,Cycling performance,200.0,,33.5,,,1.5,4.0,"{'Na': '0.67', 'Mn': '0.9', 'Fe': '0.1', 'O': '2'}"
10.1016/j.jpowsour.2022.231511,2022,Na0.67Mn0.8Fe0.1Cu0.1O2,FMC,1000.0,12.0,Cycling performance,200.0,,52.0,,,1.5,4.0,"{'Na': '0.67', 'Mn': '0.8', 'Fe': '0.1', 'Cu': '0.1', 'O': '2'}"
10.1016/j.jpowsour.2022.231511,2022,Na0.67Mn0.8Fe0.1Cu0.1O1.9F0.1,FMCF,1000.0,12.0,Rate performance,,195.6,,10.0,,1.5,4.0,"{'Na': '0.67', 'Mn': '0.8', 'Fe': '0.1', 'Cu': '0.1', 'O': '1.9', 'F': '0.1'}"
10.1016/j.jpowsour.2022.231511,2022,Na0.67Mn0.8Fe0.1Cu0.1O1.9F0.1,FMCF,1000.0,12.0,Rate performance,,114.0,,600.0,,1.5,4.0,"{'Na': '0.67', 'Mn': '0.8', 'Fe': '0.1', 'Cu': '0.1', 'O': '1.9', 'F': '0.1'}"
