Repository: harryfyjiswalker/Personal-Projects-2

# Na_ion_independent_research

Data mining: [Huang & Cole (2020)'s](https://www.nature.com/articles/s41597-020-00602-2) database extractor does not extract current, which is needed for reliable comparison of discharge capacities. This is built on by [Guo et al. (2024)](https://pmc.ncbi.nlm.nih.gov/articles/PMC11009284/), whose cathodedataextractor extracts capacity, current, and voltage limits from rate performance data, as well as cyclability data. 

Resulting questions aiming to solve over coming months:
* Can we extend this to include phase composition to inform understanding of the relationship between structure and chemical properties, to build on Maughan et al.

File: Na_ion_independent_research/Data Preprocessing/cathode_mats230911.csv (part 19 of 23)
Doi,Year,Name,Abbreviation,Sintering temperature,Sintering time,Category,Cycle,Capacity,Retention,Current: mAg-1,Current: C,Voltage lower limit,Voltage upper limit,Elements
10.1039/c5ta06371j,2015,Na0.67Mn0.67Cu0.33O2,,900.0,1.0,Cycling performance,1.0,70.2,,200.0,,2.0,4.2,"{'Na': '0.67', 'Mn': '0.67', 'Cu': '0.33', 'O': '2'}"
10.1039/c5ta06371j,2015,Na0.67MnO2,,900.0,1.0,Rate performance,,165.7,,10.0,,2.0,4.2,"{'Na': '0.67', 'Mn': '1', 'O': '2'}"
10.1039/c5ta06371j,2015,Na0.67MnO2,,900.0,1.0,Rate performance,,89.6,,1000.0,,2.0,4.2,"{'Na': '0.67', 'Mn': '1', 'O': '2'}"
10.1039/c5ta06371j,2015,Na0.67MnO2,,900.0,1.0,Cycling performance,150.0,112.0,,200.0,,2.0,3.0,"{'Na': '0.67', 'Mn': '1', 'O': '2'}"
10.1039/c5ta06371j,2015,Na0.67MnO2,,900.0,1.0,Cycling performance,1.0,181.5,,200.0,,2.0,3.0,"{'Na': '0.67', 'Mn': '1', 'O': '2'}"
10.1039/c5ta06371j,2015,Na0.67MnO2,,900.0,1.0,Cycling performance,150.0,,61.7,200.0,,2.0,3.0,"{'Na': '0.67', 'Mn': '1', 'O': '2'}"
10.1039/c5ta06371j,2015,Na0.67MnO2,,900.0,1.0,Cycling performance,500.0,,40.8,,,2.0,3.0,"{'Na': '0.67', 'Mn': '1', 'O': '2'}"
10.1039/c5ta06371j,2015,Na0.67MnO2,,900.0,1.0,Cycling performance,500.0,,76.6,,,2.0,3.0,"{'Na': '0.67', 'Mn': '1', 'O': '2'}"
10.1039/c5ta10520j,2015,NaTi0.33Fe0.33Ni0.33O2,,900.0,12.0,Rate performance,,117.0,,10.0,,1.5,4.0,"{'Na': '1', 'Ti': '0.33', 'Fe': '0.33', 'Ni': '0.33', 'O': '2'}"
10.1039/c5ta10520j,2015,NaTi0.33Fe0.33Ni0.33O2,,900.0,12.0,Cycling performance,1.0,117.0,,,,1.5,4.0,"{'Na': '1', 'Ti': '0.33', 'Fe': '0.33', 'Ni': '0.33', 'O': '2'}"
10.1039/c5ta10520j,2015,NaTi0.33Fe0.33Ni0.33O2,,900.0,12.0,Cycling performance,5.0,69.0,,20.0,,1.5,4.0,"{'Na': '1', 'Ti': '0.33', 'Fe': '0.33', 'Ni': '0.33', 'O': '2'}"
10.1039/c5ta10520j,2015,NaTi0.33Fe0.33Ni0.33O2,,900.0,12.0,Cycling performance,5.0,51.0,,50.0,,1.5,4.0,"{'Na': '1', 'Ti': '0.33', 'Fe': '0.33', 'Ni': '0.33', 'O': '2'}"
10.1039/c5ta10520j,2015,NaTi0.33Fe0.33Ni0.33O2,,900.0,12.0,Cycling performance,5.0,37.0,,100.0,,1.5,4.0,"{'Na': '1', 'Ti': '0.33', 'Fe': '0.33', 'Ni': '0.33', 'O': '2'}"
10.1039/c5ta10520j,2015,NaTi0.33Fe0.33Ni0.33O2,,900.0,12.0,Rate performance,,91.0,,20.0,,1.5,4.0,"{'Na': '1', 'Ti': '0.33', 'Fe': '0.33', 'Ni': '0.33', 'O': '2'}"
10.1039/c5ta10589g,2015,Na0.67Mn0.8Ni0.2O2,MN,900.0,12.0,Rate performance,,160.0,,24.0,,,,"{'Na': '0.67', 'Mn': '0.8', 'Ni': '0.2', 'O': '2'}"
10.1039/c5ta10589g,2015,Na0.67Mn0.8Ni0.2O2,MN,900.0,12.0,Rate performance,,145.0,,48.0,,,,"{'Na': '0.67', 'Mn': '0.8', 'Ni': '0.2', 'O': '2'}"
10.1039/c5ta10589g,2015,Na0.67Mn0.8Ni0.2O2,MN,900.0,12.0,Rate performance,,133.0,,120.0,,,,"{'Na': '0.67', 'Mn': '0.8', 'Ni': '0.2', 'O': '2'}"
10.1039/c5ta10589g,2015,Na0.67Mn0.8Ni0.2O2,MN,900.0,12.0,Rate performance,,124.0,,240.0,,,,"{'Na': '0.67', 'Mn': '0.8', 'Ni': '0.2', 'O': '2'}"
10.1039/c5ta10589g,2015,Na0.67Mg0.1Mn0.8Ni0.1O2,MMN,900.0,12.0,Rate performance,,110.0,,1920.0,,,,"{'Na': '0.67', 'Mg': '0.1', 'Mn': '0.8', 'Ni': '0.1', 'O': '2'}"
10.1039/c5ta10589g,2015,Na0.67Mg0.1Mn0.8Ni0.1O2,MMN,900.0,12.0,Rate performance,,66.0,,1920.0,,,,"{'Na': '0.67', 'Mg': '0.1', 'Mn': '0.8', 'Ni': '0.1', 'O': '2'}"
10.1039/c5ta10589g,2015,Na0.67Mg0.1Mn0.8Ni0.1O2,MMN,900.0,12.0,Rate performance,,37.0,,1920.0,,,,"{'Na': '0.67', 'Mg': '0.1', 'Mn': '0.8', 'Ni': '0.1', 'O': '2'}"
10.1039/c5ta10589g,2015,P2-Na0.67Mg0.1Mn0.65Ni0.25O2,,900.0,12.0,Cycling performance,1.0,140.0,,,,2.0,4.2,"{'Na': '0.67', 'Mg': '0.1', 'Mn': '0.65', 'Ni': '0.25', 'O': '2'}"
10.1039/c5ta10589g,2015,Na0.67Mg0.1Mn0.8Ni0.1O2,MMN,900.0,12.0,Cycling performance,1.0,208.0,,,,2.0,4.2,"{'Na': '0.67', 'Mg': '0.1', 'Mn': '0.8', 'Ni': '0.1', 'O': '2'}"
10.1039/c5ta10589g,2015,Na0.67Mg0.1Mn0.8Ni0.1O2,MMN,900.0,12.0,Cycling performance,1.0,171.0,,,,2.0,4.2,"{'Na': '0.67', 'Mg': '0.1', 'Mn': '0.8', 'Ni': '0.1', 'O': '2'}"
10.1039/c5ta10589g,2015,Na0.67Mg0.1Mn0.8Ni0.1O2,MMN,900.0,12.0,Cycling performance,1.0,160.0,,,,2.0,4.2,"{'Na': '0.67', 'Mg': '0.1', 'Mn': '0.8', 'Ni': '0.1', 'O': '2'}"
10.1039/c5ta10589g,2015,Na0.67Mn0.8Ni0.2O2,MN,900.0,12.0,Cycling performance,3.0,200.0,,,,2.0,4.2,"{'Na': '0.67', 'Mn': '0.8', 'Ni': '0.2', 'O': '2'}"
10.1039/c5ta10589g,2015,Na0.67Mg0.1Mn0.8Ni0.1O2,MMN,900.0,12.0,Cycling performance,3.0,168.0,,,,2.0,4.2,"{'Na': '0.67', 'Mg': '0.1', 'Mn': '0.8', 'Ni': '0.1', 'O': '2'}"
10.1039/c5ta10589g,2015,Na0.67Mg0.2Mn0.8O2,MM,900.0,12.0,Cycling performance,3.0,149.0,,,,2.0,4.2,"{'Na': '0.67', 'Mg': '0.2', 'Mn': '0.8', 'O': '2'}"
10.1039/c5ta10589g,2015,Na0.67Mn0.8Ni0.2O2,MN,900.0,12.0,Rate performance,,179.0,,24.0,,1.5,4.2,"{'Na': '0.67', 'Mn': '0.8', 'Ni': '0.2', 'O': '2'}"
10.1039/c5ta10589g,2015,Na0.67Mn0.8Ni0.2O2,MN,900.0,12.0,Rate performance,,150.0,,48.0,,1.5,4.2,"{'Na': '0.67', 'Mn': '0.8', 'Ni': '0.2', 'O': '2'}"
10.1039/c5ta10589g,2015,Na0.67Mn0.8Ni0.2O2,MN,900.0,12.0,Rate performance,,127.0,,120.0,,1.5,4.2,"{'Na': '0.67', 'Mn': '0.8', 'Ni': '0.2', 'O': '2'}"
10.1039/c5ta10589g,2015,Na0.67Mn0.8Ni0.2O2,MN,900.0,12.0,Rate performance,,112.0,,240.0,,1.5,4.2,"{'Na': '0.67', 'Mn': '0.8', 'Ni': '0.2', 'O': '2'}"
10.1039/c5ta10589g,2015,Na0.67Mn0.8Ni0.2O2,MN,900.0,12.0,Rate performance,,91.0,,480.0,,1.5,4.2,"{'Na': '0.67', 'Mn': '0.8', 'Ni': '0.2', 'O': '2'}"
10.1039/c5ta10589g,2015,Na0.67Mn0.8Ni0.2O2,MN,900.0,12.0,Rate performance,,48.0,,1200.0,,1.5,4.2,"{'Na': '0.67', 'Mn': '0.8', 'Ni': '0.2', 'O': '2'}"
10.1039/c5ta10589g,2015,Na0.67Mn0.8Ni0.2O2,MN,900.0,12.0,Rate performance,,13.0,,1920.0,,1.5,4.2,"{'Na': '0.67', 'Mn': '0.8', 'Ni': '0.2', 'O': '2'}"
10.1039/c5ta10589g,2015,Na0.67Mg0.1Mn0.8Ni0.1O2,MMN,900.0,12.0,Rate performance,,160.0,,24.0,,1.5,4.2,"{'Na': '0.67', 'Mg': '0.1', 'Mn': '0.8', 'Ni': '0.1', 'O': '2'}"
10.1039/c5ta10589g,2015,Na0.67Mg0.1Mn0.8Ni0.1O2,MMN,900.0,12.0,Rate performance,,145.0,,48.0,,1.5,4.2,"{'Na': '0.67', 'Mg': '0.1', 'Mn': '0.8', 'Ni': '0.1', 'O': '2'}"
10.1039/c5ta10589g,2015,Na0.67Mg0.1Mn0.8Ni0.1O2,MMN,900.0,12.0,Rate performance,,133.0,,120.0,,1.5,4.2,"{'Na': '0.67', 'Mg': '0.1', 'Mn': '0.8', 'Ni': '0.1', 'O': '2'}"
10.1039/c5ta10589g,2015,Na0.67Mg0.1Mn0.8Ni0.1O2,MMN,900.0,12.0,Rate performance,,124.0,,240.0,,1.5,4.2,"{'Na': '0.67', 'Mg': '0.1', 'Mn': '0.8', 'Ni': '0.1', 'O': '2'}"
10.1039/c5ta10589g,2015,Na0.67Mg0.1Mn0.8Ni0.1O2,MMN,900.0,12.0,Rate performance,,110.0,,1920.0,,1.5,4.2,"{'Na': '0.67', 'Mg': '0.1', 'Mn': '0.8', 'Ni': '0.1', 'O': '2'}"
10.1039/c5ta10589g,2015,Na0.67Mg0.1Mn0.8Ni0.1O2,MMN,900.0,12.0,Rate performance,,66.0,,1920.0,,1.5,4.2,"{'Na': '0.67', 'Mg': '0.1', 'Mn': '0.8', 'Ni': '0.1', 'O': '2'}"
10.1039/c5ta10589g,2015,Na0.67Mg0.1Mn0.8Ni0.1O2,MMN,900.0,12.0,Rate performance,,37.0,,1920.0,,1.5,4.2,"{'Na': '0.67', 'Mg': '0.1', 'Mn': '0.8', 'Ni': '0.1', 'O': '2'}"
10.1039/c5ta10589g,2015,Na0.67Mg0.1Mn0.8Ni0.1O2,MMN,900.0,12.0,Rate performance,,63.0,,610.0,,1.5,4.2,"{'Na': '0.67', 'Mg': '0.1', 'Mn': '0.8', 'Ni': '0.1', 'O': '2'}"
10.1039/c5ta10589g,2015,Na0.67Mg0.1Mn0.8Ni0.1O2,MMN,900.0,12.0,Rate performance,,70.0,,610.0,,1.5,4.2,"{'Na': '0.67', 'Mg': '0.1', 'Mn': '0.8', 'Ni': '0.1', 'O': '2'}"
10.1039/c5ta10589g,2015,Na0.8Li0.12Mn0.66Ni0.22O2,,900.0,12.0,Rate performance,,71.0,,590.0,,1.5,4.2,"{'Na': '0.8', 'Li': '0.12', 'Mn': '0.66', 'Ni': '0.22', 'O': '2'}"
10.1039/c6ee01367h,2016,P3-Na0.6Li0.2Mn0.8O2,,700.0,24.0,Cycling performance,1.0,128.0,,,,3.5,4.5,"{'Na': '0.6', 'Li': '0.2', 'Mn': '0.8', 'O': '2'}"
10.1039/c6ee01750a,2016,P2-Na0.67MnO2,,1000.0,15.0,Rate performance,,106.0,,5000.0,,,,"{'Na': '0.67', 'Mn': '1', 'O': '2'}"
10.1039/c6ee01750a,2016,P2-Na0.67MnO2,,1000.0,15.0,Cycling performance,50.0,140.0,,1000.0,,1.5,4.0,"{'Na': '0.67', 'Mn': '1', 'O': '2'}"
10.1039/c6ee01750a,2016,P2-Na0.67Mg0.05Mn0.95O2,,1000.0,15.0,Rate performance,,128.0,,5244.75,,1.5,4.4,"{'Na': '0.67', 'Mg': '0.05', 'Mn': '0.95', 'O': '2'}"
10.1039/c6ra06362d,2016,P2-Na0.6Ti0.1Mn0.5Co0.2Ni0.2O2,NCMT,900.0,15.0,Cycling performance,250.0,66.0,,850.0,,2.0,4.2,"{'Na': '0.6', 'Ti': '0.1', 'Mn': '0.5', 'Co': '0.2', 'Ni': '0.2', 'O': '2'}"
10.1039/c6ra06362d,2016,P2-Na0.6Ti0.1Mn0.5Co0.2Ni0.2O2,NCMT,900.0,15.0,Cycling performance,1.0,201.4,,,,1.5,4.5,"{'Na': '0.6', 'Ti': '0.1', 'Mn': '0.5', 'Co': '0.2', 'Ni': '0.2', 'O': '2'}"
10.1039/c6ra06362d,2016,P2-Na0.6Ti0.1Mn0.5Co0.2Ni0.2O2,NCMT,900.0,15.0,Cycling performance,3.0,206.8,,,,1.5,4.5,"{'Na': '0.6', 'Ti': '0.1', 'Mn': '0.5', 'Co': '0.2', 'Ni': '0.2', 'O': '2'}"
10.1039/c6ra06362d,2016,P2-Na0.6Ti0.1Mn0.5Co0.2Ni0.2O2,NCMT,900.0,15.0,Cycling performance,3.0,188.7,,,,1.5,4.5,"{'Na': '0.6', 'Ti': '0.1', 'Mn': '0.5', 'Co': '0.2', 'Ni': '0.2', 'O': '2'}"
10.1039/c6ra06362d,2016,P2-Na0.6Ti0.1Mn0.5Co0.2Ni0.2O2,NCMT,900.0,15.0,Cycling performance,3.0,190.0,,,,1.5,4.5,"{'Na': '0.6', 'Ti': '0.1', 'Mn': '0.5', 'Co': '0.2', 'Ni': '0.2', 'O': '2'}"
10.1039/c6ra06362d,2016,P2-Na0.6Ti0.1Mn0.5Co0.2Ni0.2O2,NCMT,900.0,15.0,Cycling performance,3.0,179.3,,,,1.5,4.5,"{'Na': '0.6', 'Ti': '0.1', 'Mn': '0.5', 'Co': '0.2', 'Ni': '0.2', 'O': '2'}"
10.1039/c6ra06362d,2016,P2-Na0.6Ti0.1Mn0.5Co0.2Ni0.2O2,NCMT,900.0,15.0,Cycling performance,10.0,150.6,,,,1.5,4.5,"{'Na': '0.6', 'Ti': '0.1', 'Mn': '0.5', 'Co': '0.2', 'Ni': '0.2', 'O': '2'}"
10.1039/c6ra06362d,2016,P2-Na0.6Ti0.1Mn0.5Co0.2Ni0.2O2,NCMT,900.0,15.0,Cycling performance,40.0,109.0,,,,1.5,4.5,"{'Na': '0.6', 'Ti': '0.1', 'Mn': '0.5', 'Co': '0.2', 'Ni': '0.2', 'O': '2'}"
10.1039/c6ra06362d,2016,P2-Na0.6Ti0.1Mn0.5Co0.2Ni0.2O2,NCMT,900.0,15.0,Cycling performance,1.0,113.5,,,,1.5,4.5,"{'Na': '0.6', 'Ti': '0.1', 'Mn': '0.5', 'Co': '0.2', 'Ni': '0.2', 'O': '2'}"
10.1039/c6ra06362d,2016,P2-Na0.6Ti0.1Mn0.5Co0.2Ni0.2O2,NCMT,900.0,15.0,Cycling performance,40.0,,96.0,,,1.5,4.5,"{'Na': '0.6', 'Ti': '0.1', 'Mn': '0.5', 'Co': '0.2', 'Ni': '0.2', 'O': '2'}"
10.1039/c6ra06362d,2016,Na0.66Mn0.5Fe0.5O2,,900.0,15.0,Cycling performance,50.0,110.0,,17.0,,1.5,4.4,"{'Na': '0.66', 'Mn': '0.5', 'Fe': '0.5', 'O': '2'}"
10.1039/c6ra06362d,2016,Na0.8Li0.12Mn0.66Ni0.22O2,,900.0,15.0,Cycling performance,50.0,120.0,,17.0,,1.5,4.4,"{'Na': '0.8', 'Li': '0.12', 'Mn': '0.66', 'Ni': '0.22', 'O': '2'}"
10.1039/c6ra06362d,2016,P2-Na0.6Ti0.1Mn0.5Co0.2Ni0.2O2,NCMT,900.0,15.0,Rate performance,,112.9,,17.0,,1.5,4.4,"{'Na': '0.6', 'Ti': '0.1', 'Mn': '0.5', 'Co': '0.2', 'Ni': '0.2', 'O': '2'}"
10.1039/c6ra06362d,2016,P2-Na0.6Ti0.1Mn0.5Co0.2Ni0.2O2,NCMT,900.0,15.0,Rate performance,,97.9,,85.0,,1.5,4.4,"{'Na': '0.6', 'Ti': '0.1', 'Mn': '0.5', 'Co': '0.2', 'Ni': '0.2', 'O': '2'}"
10.1039/c6ra06362d,2016,P2-Na0.6Ti0.1Mn0.5Co0.2Ni0.2O2,NCMT,900.0,15.0,Rate performance,,86.3,,170.0,,1.5,4.4,"{'Na': '0.6', 'Ti': '0.1', 'Mn': '0.5', 'Co': '0.2', 'Ni': '0.2', 'O': '2'}"
10.1039/c6ra06362d,2016,P2-Na0.6Ti0.1Mn0.5Co0.2Ni0.2O2,NCMT,900.0,15.0,Rate performance,,81.1,,340.0,,1.5,4.4,"{'Na': '0.6', 'Ti': '0.1', 'Mn': '0.5', 'Co': '0.2', 'Ni': '0.2', 'O': '2'}"
10.1039/c6ra06362d,2016,P2-Na0.6Ti0.1Mn0.5Co0.2Ni0.2O2,NCMT,900.0,15.0,Rate performance,,70.4,,850.0,,1.5,4.4,"{'Na': '0.6', 'Ti': '0.1', 'Mn': '0.5', 'Co': '0.2', 'Ni': '0.2', 'O': '2'}"
10.1039/c6ra06362d,2016,P2-Na0.6Ti0.1Mn0.5Co0.2Ni0.2O2,NCMT,900.0,15.0,Rate performance,,62.2,,1700.0,,1.5,4.4,"{'Na': '0.6', 'Ti': '0.1', 'Mn': '0.5', 'Co': '0.2', 'Ni': '0.2', 'O': '2'}"
10.1039/c6ra06362d,2016,P2-Na0.6Ti0.1Mn0.5Co0.2Ni0.2O2,NCMT,900.0,15.0,Cycling performance,1.0,88.5,,170.0,,1.5,4.4,"{'Na': '0.6', 'Ti': '0.1', 'Mn': '0.5', 'Co': '0.2', 'Ni': '0.2', 'O': '2'}"
10.1039/c6ra06362d,2016,P2-Na0.6Ti0.1Mn0.5Co0.2Ni0.2O2,NCMT,900.0,15.0,Cycling performance,1.0,71.2,,850.0,,1.5,4.4,"{'Na': '0.6', 'Ti': '0.1', 'Mn': '0.5', 'Co': '0.2', 'Ni': '0.2', 'O': '2'}"
10.1039/c6ra06362d,2016,P2-Na0.6Ti0.1Mn0.5Co0.2Ni0.2O2,NCMT,900.0,15.0,Cycling performance,150.0,84.8,,170.0,,1.5,4.4,"{'Na': '0.6', 'Ti': '0.1', 'Mn': '0.5', 'Co': '0.2', 'Ni': '0.2', 'O': '2'}"
10.1039/c6ra06785a,2016,O3-NaMn0.4Co0.2Ni0.4O2,,800.0,8.0,Cycling performance,1.0,150.0,,,0.05,2.2,3.8,"{'Na': '1', 'Mn': '0.4', 'Co': '0.2', 'Ni': '0.4', 'O': '2'}"
10.1039/c6ra06785a,2016,O3-NaMn0.4Co0.2Ni0.4O2,,800.0,8.0,Cycling performance,1.0,135.0,,,0.167,2.2,3.8,"{'Na': '1', 'Mn': '0.4', 'Co': '0.2', 'Ni': '0.4', 'O': '2'}"
10.1039/c6ra06785a,2016,O3-NaMn0.4Co0.2Ni0.4O2,,800.0,8.0,Cycling performance,33.0,,80.0,,0.05,2.2,3.8,"{'Na': '1', 'Mn': '0.4', 'Co': '0.2', 'Ni': '0.4', 'O': '2'}"
10.1039/c6ra06785a,2016,O3-NaMn0.4Co0.2Ni0.4O2,,800.0,8.0,Cycling performance,40.0,,78.0,,0.167,2.2,3.8,"{'Na': '1', 'Mn': '0.4', 'Co': '0.2', 'Ni': '0.4', 'O': '2'}"
10.1039/c6ra06785a,2016,O3-NaMn0.4Co0.2Ni0.4O2,,800.0,8.0,Cycling performance,1.0,173.0,,,0.1,1.6,4.5,"{'Na': '1', 'Mn': '0.4', 'Co': '0.2', 'Ni': '0.4', 'O': '2'}"
10.1039/c6ra06785a,2016,O3-NaMn0.4Co0.2Ni0.4O2,,800.0,8.0,Cycling performance,10.0,109.0,,,0.1,1.6,4.5,"{'Na': '1', 'Mn': '0.4', 'Co': '0.2', 'Ni': '0.4', 'O': '2'}"
10.1039/c6ra06785a,2016,O3-NaMn0.4Co0.2Ni0.4O2,,800.0,8.0,Cycling performance,10.0,,63.0,,0.1,1.6,4.5,"{'Na': '1', 'Mn': '0.4', 'Co': '0.2', 'Ni': '0.4', 'O': '2'}"
10.1039/c6ra06785a,2016,NaMn0.33Co0.33Ni0.33O2,,800.0,8.0,Cycling performance,33.0,130.0,,,,2.2,3.8,"{'Na': '1', 'Mn': '0.33', 'Co': '0.33', 'Ni': '0.33', 'O': '2'}"
10.1039/c6ra06785a,2016,NaMnO2,,800.0,8.0,Rate performance,,144.0,,,0.1,2.2,3.8,"{'Na': '1', 'Mn': '1', 'O': '2'}"
10.1039/c6ra06785a,2016,NaMnO2,,800.0,8.0,Rate performance,,134.0,,,0.2,2.2,3.8,"{'Na': '1', 'Mn': '1', 'O': '2'}"
10.1039/c6ra06785a,2016,NaMnO2,,800.0,8.0,Rate performance,,118.0,,,0.5,2.2,3.8,"{'Na': '1', 'Mn': '1', 'O': '2'}"
10.1039/c6ra06785a,2016,NaMnO2,,800.0,8.0,Rate performance,,97.0,,,1.0,2.2,3.8,"{'Na': '1', 'Mn': '1', 'O': '2'}"
10.1039/c6ra06785a,2016,NaMnO2,,800.0,8.0,Rate performance,,53.0,,,3.0,2.2,3.8,"{'Na': '1', 'Mn': '1', 'O': '2'}"
10.1039/c6ra06785a,2016,NaMnO2,,800.0,8.0,Rate performance,,30.0,,,5.0,2.2,3.8,"{'Na': '1', 'Mn': '1', 'O': '2'}"
10.1039/c6ra06785a,2016,NaMnO2,,800.0,8.0,Rate performance,,96.0,,,1.0,2.2,3.8,"{'Na': '1', 'Mn': '1', 'O': '2'}"
10.1039/c6ra06785a,2016,NaMnO2,,800.0,8.0,Rate performance,,110.0,,,0.5,2.2,3.8,"{'Na': '1', 'Mn': '1', 'O': '2'}"
10.1039/c6ra06785a,2016,NaMnO2,,800.0,8.0,Rate performance,,123.0,,,0.2,2.2,3.8,"{'Na': '1', 'Mn': '1', 'O': '2'}"
10.1039/c6ra06785a,2016,NaMnO2,,800.0,8.0,Rate performance,,126.0,,,0.1,2.2,3.8,"{'Na': '1', 'Mn': '1', 'O': '2'}"
10.1039/c6ra06785a,2016,NaMn0.4Co0.2Ni0.4O2,,800.0,8.0,Cycling performance,33.0,135.0,,,0.05,2.2,3.8,"{'Na': '1', 'Mn': '0.4', 'Co': '0.2', 'Ni': '0.4', 'O': '2'}"
10.1039/c6ra06785a,2016,NaMn0.4Co0.2Ni0.4O2,,800.0,8.0,Cycling performance,40.0,120.0,,,0.167,2.2,3.8,"{'Na': '1', 'Mn': '0.4', 'Co': '0.2', 'Ni': '0.4', 'O': '2'}"
10.1039/c6ra06785a,2016,NaMn0.4Co0.2Ni0.4O2,,800.0,8.0,Rate performance,,96.0,,,1.0,2.2,3.8,"{'Na': '1', 'Mn': '0.4', 'Co': '0.2', 'Ni': '0.4', 'O': '2'}"
10.1039/c6ra22818f,2016,O3-Na0.9Ti0.1Mn0.4Fe0.5O2,,900.0,12.0,Cycling performance,150.0,109.0,,,0.1,2.0,4.0,"{'Na': '0.9', 'Ti': '0.1', 'Mn': '0.4', 'Fe': '0.5', 'O': '2'}"
10.1039/c6ra22818f,2016,O3-Na0.9Ti0.1Mn0.4Fe0.5O2,,900.0,12.0,Cycling performance,150.0,102.0,,,0.1,2.0,4.0,"{'Na': '0.9', 'Ti': '0.1', 'Mn': '0.4', 'Fe': '0.5', 'O': '2'}"
10.1039/c6ra22818f,2016,O3-Na0.9Ti0.1Mn0.4Fe0.5O2,,900.0,12.0,Cycling performance,400.0,60.0,,,5.0,,,"{'Na': '0.9', 'Ti': '0.1', 'Mn': '0.4', 'Fe': '0.5', 'O': '2'}"
10.1039/c6ra22818f,2016,Na0.9Ti0.1Mn0.4Fe0.5O2,,900.0,12.0,Cycling performance,400.0,60.0,,,5.0,2.0,4.0,"{'Na': '0.9', 'Ti': '0.1', 'Mn': '0.4', 'Fe': '0.5', 'O': '2'}"
10.1039/c6ta02230h,2016,NaLi0.1Mn0.55Ni0.35O2,NLNMO,900.0,12.0,Cycling performance,1.0,128.0,,12.0,,2.0,4.2,"{'Na': '1', 'Li': '0.1', 'Mn': '0.55', 'Ni': '0.35', 'O': '2'}"
10.1039/c6ta02230h,2016,NaLi0.1Mn0.55Ni0.35O2,NLNMO,900.0,12.0,Cycling performance,100.0,108.8,,12.0,,2.0,4.2,"{'Na': '1', 'Li': '0.1', 'Mn': '0.55', 'Ni': '0.35', 'O': '2'}"
10.1039/c6ta02230h,2016,NaLi0.1Mn0.55Ni0.35O2,NLNMO,900.0,12.0,Cycling performance,100.0,,85.0,12.0,,2.0,4.2,"{'Na': '1', 'Li': '0.1', 'Mn': '0.55', 'Ni': '0.35', 'O': '2'}"
10.1039/c6ta02845d,2016,P2-Na0.67Mn0.5Co0.5O2,NCM55,950.0,15.0,Cycling performance,1.0,147.0,,24.0,,,,"{'Na': '0.67', 'Mn': '0.5', 'Co': '0.5', 'O': '2'}"
10.1039/c6ta02845d,2016,P2-Na0.67Mn0.5Co0.5O2,NCM55,950.0,15.0,Cycling performance,100.0,147.0,,24.0,,,,"{'Na': '0.67', 'Mn': '0.5', 'Co': '0.5', 'O': '2'}"
10.1039/c6ta02845d,2016,P2-Na0.67Mn0.5Co0.5O2,NCM55,950.0,15.0,Cycling performance,100.0,,100.0,24.0,,,,"{'Na': '0.67', 'Mn': '0.5', 'Co': '0.5', 'O': '2'}"
10.1039/c6ta02845d,2016,P2-Na0.67Mn0.5Co0.5O2,NCM55,950.0,15.0,Cycling performance,2000.0,88.0,,7200.0,,,,"{'Na': '0.67', 'Mn': '0.5', 'Co': '0.5', 'O': '2'}"
10.1039/c6ta02845d,2016,P2-Na0.67Mn0.5Co0.5O2,NCM55,950.0,15.0,Rate performance,,147.0,,24.0,,1.5,4.3,"{'Na': '0.67', 'Mn': '0.5', 'Co': '0.5', 'O': '2'}"
10.1039/c6ta02845d,2016,P2-Na0.67Mn0.5Co0.5O2,NCM55,950.0,15.0,Rate performance,,132.0,,240.0,,1.5,4.3,"{'Na': '0.67', 'Mn': '0.5', 'Co': '0.5', 'O': '2'}"
10.1039/c6ta02845d,2016,P2-Na0.67Mn0.5Co0.5O2,NCM55,950.0,15.0,Rate performance,,110.0,,720.0,,1.5,4.3,"{'Na': '0.67', 'Mn': '0.5', 'Co': '0.5', 'O': '2'}"
10.1039/c6ta02845d,2016,P2-Na0.67Mn0.5Co0.5O2,NCM55,950.0,15.0,Rate performance,,98.0,,2400.0,,1.5,4.3,"{'Na': '0.67', 'Mn': '0.5', 'Co': '0.5', 'O': '2'}"
10.1039/c6ta02845d,2016,P2-Na0.67Mn0.5Co0.5O2,NCM55,950.0,15.0,Rate performance,,88.0,,5100.0,,1.5,4.3,"{'Na': '0.67', 'Mn': '0.5', 'Co': '0.5', 'O': '2'}"
10.1039/c6ta02845d,2016,P2-Na0.67Mn0.5Co0.5O2,NCM55,950.0,15.0,Cycling performance,100.0,130.0,,,,1.5,4.3,"{'Na': '0.67', 'Mn': '0.5', 'Co': '0.5', 'O': '2'}"
10.1039/c6ta02845d,2016,P2-Na0.66Mn0.67Ni0.19Zn0.14O2,,950.0,15.0,Rate performance,,96.0,,12.0,,2.0,4.25,"{'Na': '0.66', 'Mn': '0.67', 'Ni': '0.19', 'Zn': '0.14', 'O': '2'}"
10.1039/c6ta02845d,2016,P2-Na0.67Mn0.65Co0.15Ni0.2O2,,950.0,15.0,Rate performance,,70.0,,240.0,,2.0,4.25,"{'Na': '0.67', 'Mn': '0.65', 'Co': '0.15', 'Ni': '0.2', 'O': '2'}"
10.1039/c6ta03630a,2016,P2-NaMn0.3Co0.7O2,,900.0,12.0,Rate performance,,210.0,,,0.2,,,"{'Na': '1', 'Mn': '0.3', 'Co': '0.7', 'O': '2'}"
10.1039/c6ta03630a,2016,P2-Na0.7Mn0.3Co0.7O2,,900.0,12.0,Cycling performance,200.0,,55.0,,1.0,,,"{'Na': '0.7', 'Mn': '0.3', 'Co': '0.7', 'O': '2'}"
10.1039/c6ta07392a,2016,NaMn0.1Co0.1Ni0.8O2,Na-NCM,750.0,24.0,Rate performance,,187.1,,15.0,,1.5,4.1,"{'Na': '1', 'Mn': '0.1', 'Co': '0.1', 'Ni': '0.8', 'O': '2'}"
10.1039/c6ta07392a,2016,NaMn0.1Co0.1Ni0.8O2,Na-NCM,750.0,24.0,Rate performance,,811.0,,15.0,,1.5,4.1,"{'Na': '1', 'Mn': '0.1', 'Co': '0.1', 'Ni': '0.8', 'O': '2'}"
10.1039/c6ta07392a,2016,NaMn0.1Co0.1Ni0.8O2,Na-NCM,750.0,24.0,Rate performance,,150.0,,15.0,,1.5,4.1,"{'Na': '1', 'Mn': '0.1', 'Co': '0.1', 'Ni': '0.8', 'O': '2'}"
10.1039/c6ta07392a,2016,NaMn0.1Co0.1Ni0.8O2,Na-NCM,750.0,24.0,Rate performance,,622.0,,15.0,,1.5,4.1,"{'Na': '1', 'Mn': '0.1', 'Co': '0.1', 'Ni': '0.8', 'O': '2'}"
10.1039/c6ta07392a,2016,NaMn0.1Co0.1Ni0.8O2,Na-NCM,750.0,24.0,Rate performance,,146.1,,15.0,,1.5,4.1,"{'Na': '1', 'Mn': '0.1', 'Co': '0.1', 'Ni': '0.8', 'O': '2'}"
10.1039/c6ta07392a,2016,NaMn0.1Co0.1Ni0.8O2,Na-NCM,750.0,24.0,Rate performance,,523.0,,15.0,,1.5,4.1,"{'Na': '1', 'Mn': '0.1', 'Co': '0.1', 'Ni': '0.8', 'O': '2'}"
10.1039/c6ta07392a,2016,NaMn0.1Co0.1Ni0.8O2,Na-NCM,750.0,24.0,Rate performance,,141.1,,15.0,,1.5,4.1,"{'Na': '1', 'Mn': '0.1', 'Co': '0.1', 'Ni': '0.8', 'O': '2'}"
10.1039/c6ta07392a,2016,NaMn0.1Co0.1Ni0.8O2,Na-NCM,750.0,24.0,Cycling performance,100.0,,80.0,75.0,,1.5,4.1,"{'Na': '1', 'Mn': '0.1', 'Co': '0.1', 'Ni': '0.8', 'O': '2'}"
10.1039/c6ta07392a,2016,NaMn0.1Co0.1Ni0.8O2,Na-NCM,750.0,24.0,Cycling performance,100.0,,65.5,75.0,,1.5,4.1,"{'Na': '1', 'Mn': '0.1', 'Co': '0.1', 'Ni': '0.8', 'O': '2'}"
10.1039/c6ta07392a,2016,NaMn0.1Co0.1Ni0.8O2,Na-NCM,750.0,24.0,Cycling performance,100.0,,57.0,75.0,,1.5,4.1,"{'Na': '1', 'Mn': '0.1', 'Co': '0.1', 'Ni': '0.8', 'O': '2'}"
10.1039/c6ta07392a,2016,NaMn0.1Co0.1Ni0.8O2,Na-NCM,750.0,24.0,Cycling performance,100.0,,50.0,75.0,,1.5,4.1,"{'Na': '1', 'Mn': '0.1', 'Co': '0.1', 'Ni': '0.8', 'O': '2'}"
10.1039/c6ta07589d,2016,O3-NaMn0.5Ni0.5O2,NaNM,950.0,15.0,Cycling performance,1.0,141.0,,,,2.0,4.0,"{'Na': '1', 'Mn': '0.5', 'Ni': '0.5', 'O': '2'}"
10.1039/c6ta07589d,2016,O3-NaMn0.5Ni0.5O2,NaNM,950.0,15.0,Cycling performance,100.0,126.9,,,,2.0,4.0,"{'Na': '1', 'Mn': '0.5', 'Ni': '0.5', 'O': '2'}"
10.1039/c6ta07589d,2016,O3-NaMn0.5Ni0.5O2,NaNM,950.0,15.0,Cycling performance,100.0,,90.0,,,2.0,4.0,"{'Na': '1', 'Mn': '0.5', 'Ni': '0.5', 'O': '2'}"
10.1039/c6ta07589d,2016,O3-NaMn0.5Ni0.5O2,NaNM,950.0,15.0,Rate performance,,80.0,,480.0,,2.0,4.0,"{'Na': '1', 'Mn': '0.5', 'Ni': '0.5', 'O': '2'}"
10.1039/c6ta07589d,2016,O3-NaMn0.5Ni0.5O2,NaNM,950.0,15.0,Cycling performance,100.0,127.0,,12.0,,2.0,4.0,"{'Na': '1', 'Mn': '0.5', 'Ni': '0.5', 'O': '2'}"
10.1039/c6ta08661f,2016,NaNi0.67Bi0.33O2,,750.0,12.0,Cycling performance,50.0,106.0,,,,2.0,4.0,"{'Na': '1', 'Ni': '0.67', 'Bi': '0.33', 'O': '2'}"
10.1039/c6ta08661f,2016,NaNi0.67Bi0.33O2,,750.0,12.0,Cycling performance,1.0,109.0,,,0.05,2.0,4.0,"{'Na': '1', 'Ni': '0.67', 'Bi': '0.33', 'O': '2'}"
10.1039/c6ta08661f,2016,NaNi0.67Sb0.33O2,,750.0,12.0,Cycling performance,1.0,106.0,,,,2.0,4.0,"{'Na': '1', 'Ni': '0.67', 'Sb': '0.33', 'O': '2'}"
10.1039/c6ta08661f,2016,NaNi0.67Sb0.33O2,,750.0,12.0,Cycling performance,50.0,96.0,,,0.05,2.0,4.0,"{'Na': '1', 'Ni': '0.67', 'Sb': '0.33', 'O': '2'}"
10.1039/c6ta08661f,2016,NaNi0.67Bi0.33O2,,750.0,12.0,Cycling performance,50.0,,91.0,,0.05,2.0,4.0,"{'Na': '1', 'Ni': '0.67', 'Bi': '0.33', 'O': '2'}"
10.1039/c6ta08661f,2016,NaNi0.67Sb0.33O2,,750.0,12.0,Cycling performance,50.0,,90.0,,0.02,2.0,4.0,"{'Na': '1', 'Ni': '0.67', 'Sb': '0.33', 'O': '2'}"
10.1039/c6ta08661f,2016,NaNi0.67Bi0.33O2,,750.0,12.0,Rate performance,,106.0,,,0.05,2.0,4.0,"{'Na': '1', 'Ni': '0.67', 'Bi': '0.33', 'O': '2'}"
10.1039/c6ta08661f,2016,NaNi0.67Bi0.33O2,,750.0,12.0,Rate performance,,96.0,,,0.1,2.0,4.0,"{'Na': '1', 'Ni': '0.67', 'Bi': '0.33', 'O': '2'}"
10.1039/c6ta08661f,2016,NaNi0.67Bi0.33O2,,750.0,12.0,Rate performance,,83.0,,,0.5,2.0,4.0,"{'Na': '1', 'Ni': '0.67', 'Bi': '0.33', 'O': '2'}"
10.1039/c6ta08661f,2016,NaNi0.67Bi0.33O2,,750.0,12.0,Rate performance,,69.0,,,1.0,2.0,4.0,"{'Na': '1', 'Ni': '0.67', 'Bi': '0.33', 'O': '2'}"
10.1039/c6ta08661f,2016,NaNi0.67Bi0.33O2,,750.0,12.0,Rate performance,,55.0,,,2.0,2.0,4.0,"{'Na': '1', 'Ni': '0.67', 'Bi': '0.33', 'O': '2'}"
10.1039/c6ta08661f,2016,NaNi0.67Bi0.33O2,,750.0,12.0,Cycling performance,1.0,90.0,,,0.05,2.0,4.0,"{'Na': '1', 'Ni': '0.67', 'Bi': '0.33', 'O': '2'}"
10.1039/c6ta08667e,2016,Na0.6Mn0.66Ni0.22Al0.11O2,NAM,1000.0,6.0,Rate performance,,250.0,,,0.1,,,"{'Na': '0.6', 'Mn': '0.66', 'Ni': '0.22', 'Al': '0.11', 'O': '2'}"
10.1039/c6ta08667e,2016,Na0.6Mn0.66Ni0.22Al0.11O2,NAM,1000.0,6.0,Rate performance,,150.0,,,5.0,,,"{'Na': '0.6', 'Mn': '0.66', 'Ni': '0.22', 'Al': '0.11', 'O': '2'}"
10.1039/c6ta08667e,2016,Na0.6Mn0.66Ni0.22Al0.11O2,NAM,1000.0,6.0,Rate performance,,160.0,,20.0,,1.5,4.6,"{'Na': '0.6', 'Mn': '0.66', 'Ni': '0.22', 'Al': '0.11', 'O': '2'}"
10.1039/c6ta08667e,2016,Na0.6Mn0.66Fe0.11Ni0.22O2,,1000.0,6.0,Cycling performance,1.0,120.0,,,,1.5,4.6,"{'Na': '0.6', 'Mn': '0.66', 'Fe': '0.11', 'Ni': '0.22', 'O': '2'}"
10.1039/c6ta08667e,2016,Na0.6Mn0.66Ni0.22Al0.11O2,NAM,1000.0,6.0,Cycling performance,1.0,160.0,,,,1.5,4.6,"{'Na': '0.6', 'Mn': '0.66', 'Ni': '0.22', 'Al': '0.11', 'O': '2'}"
10.1039/c6ta08667e,2016,Na0.6Mn0.66Ni0.22Al0.11O2,NAM,1000.0,6.0,Cycling performance,1.0,252.0,,,,1.5,4.6,"{'Na': '0.6', 'Mn': '0.66', 'Ni': '0.22', 'Al': '0.11', 'O': '2'}"
10.1039/c6ta08667e,2016,Na0.6Mn0.66Ni0.22Al0.11O2,NAM,1000.0,6.0,Cycling performance,1.0,200.0,,,,1.5,4.6,"{'Na': '0.6', 'Mn': '0.66', 'Ni': '0.22', 'Al': '0.11', 'O': '2'}"
10.1039/c6ta08667e,2016,Na0.6Mn0.66Ni0.22Al0.11O2,NAM,1000.0,6.0,Cycling performance,10.0,220.0,,,2.0,1.5,4.6,"{'Na': '0.6', 'Mn': '0.66', 'Ni': '0.22', 'Al': '0.11', 'O': '2'}"
10.1039/c6ta08667e,2016,Na0.6Mn0.66Ni0.22Al0.11O2,NAM,1000.0,6.0,Cycling performance,15.0,207.0,,,0.1,1.5,4.6,"{'Na': '0.6', 'Mn': '0.66', 'Ni': '0.22', 'Al': '0.11', 'O': '2'}"
10.1039/c6ta08667e,2016,Na0.6Mn0.66Ni0.22Al0.11O2,NAM,1000.0,6.0,Cycling performance,20.0,190.0,,,0.2,1.5,4.6,"{'Na': '0.6', 'Mn': '0.66', 'Ni': '0.22', 'Al': '0.11', 'O': '2'}"
10.1039/c6ta08667e,2016,Na0.6Mn0.66Ni0.22Al0.11O2,NAM,1000.0,6.0,Cycling performance,25.0,178.0,,,0.5,1.5,4.6,"{'Na': '0.6', 'Mn': '0.66', 'Ni': '0.22', 'Al': '0.11', 'O': '2'}"
10.1039/c6ta08667e,2016,Na0.6Mn0.66Ni0.22Al0.11O2,NAM,1000.0,6.0,Cycling performance,30.0,163.0,,,1.0,1.5,4.6,"{'Na': '0.6', 'Mn': '0.66', 'Ni': '0.22', 'Al': '0.11', 'O': '2'}"
10.1039/c6ta08667e,2016,Na0.6Mn0.66Ni0.22Al0.11O2,NAM,1000.0,6.0,Cycling performance,35.0,140.0,,,2.0,1.5,4.6,"{'Na': '0.6', 'Mn': '0.66', 'Ni': '0.22', 'Al': '0.11', 'O': '2'}"
10.1039/c6ta09220a,2016,NaCo0.5Ni0.5O2,,800.0,4.0,Cycling performance,1.0,146.0,,,,2.0,4.2,"{'Na': '1', 'Co': '0.5', 'Ni': '0.5', 'O': '2'}"
10.1039/c6ta09220a,2016,NaCo0.5Ni0.5O2,,800.0,4.0,Cycling performance,1.0,115.0,,,,2.0,4.2,"{'Na': '1', 'Co': '0.5', 'Ni': '0.5', 'O': '2'}"
10.1039/c6ta09220a,2016,NaCo0.5Ni0.5O2,,800.0,4.0,Cycling performance,1.0,114.0,,,,2.0,4.2,"{'Na': '1', 'Co': '0.5', 'Ni': '0.5', 'O': '2'}"
10.1039/c6ta09220a,2016,NaCo0.5Ni0.5O2,,800.0,4.0,Cycling performance,1.0,113.0,,,,2.0,4.2,"{'Na': '1', 'Co': '0.5', 'Ni': '0.5', 'O': '2'}"
10.1039/c6ta09220a,2016,NaCo0.5Ni0.5O2,,800.0,4.0,Cycling performance,1.0,112.0,,,,2.0,4.2,"{'Na': '1', 'Co': '0.5', 'Ni': '0.5', 'O': '2'}"
10.1039/c6ta09220a,2016,NaCo0.5Ni0.5O2,,800.0,4.0,Rate performance,,100.0,,,1.0,2.34,3.84,"{'Na': '1', 'Co': '0.5', 'Ni': '0.5', 'O': '2'}"
10.1039/c6ta09220a,2016,NaCo0.5Ni0.5O2,,800.0,4.0,Cycling performance,1.0,124.0,,,,2.0,4.2,"{'Na': '1', 'Co': '0.5', 'Ni': '0.5', 'O': '2'}"
10.1039/c6ta09220a,2016,NaCo0.5Ni0.5O2,,800.0,4.0,Cycling performance,1.0,139.0,,,,2.0,4.2,"{'Na': '1', 'Co': '0.5', 'Ni': '0.5', 'O': '2'}"
10.1039/c6ta09220a,2016,NaFe0.5Ni0.5O2,,800.0,4.0,Cycling performance,10.0,156.0,,,,2.0,3.9,"{'Na': '1', 'Fe': '0.5', 'Ni': '0.5', 'O': '2'}"
10.1039/c6ta09220a,2016,NaFe0.5Ni0.5O2,,800.0,4.0,Cycling performance,10.0,129.0,,,,2.0,3.9,"{'Na': '1', 'Fe': '0.5', 'Ni': '0.5', 'O': '2'}"
10.1039/c6ta09220a,2016,NaFe0.5Ni0.5O2,,800.0,4.0,Cycling performance,10.0,144.0,,,,2.0,3.9,"{'Na': '1', 'Fe': '0.5', 'Ni': '0.5', 'O': '2'}"
10.1039/c6ta09220a,2016,NaFe0.5Ni0.5O2,,800.0,4.0,Cycling performance,10.0,128.0,,,,2.0,3.9,"{'Na': '1', 'Fe': '0.5', 'Ni': '0.5', 'O': '2'}"
10.1039/c6ta09220a,2016,NaFe0.5Ni0.5O2,,800.0,4.0,Cycling performance,10.0,138.0,,,,2.0,3.9,"{'Na': '1', 'Fe': '0.5', 'Ni': '0.5', 'O': '2'}"
10.1039/c6ta09220a,2016,NaFe0.5Ni0.5O2,,800.0,4.0,Cycling performance,10.0,126.0,,,,2.0,3.9,"{'Na': '1', 'Fe': '0.5', 'Ni': '0.5', 'O': '2'}"
10.1039/c6ta09220a,2016,NaFe0.5Ni0.5O2,,800.0,4.0,Cycling performance,1.0,189.0,,,,2.0,3.9,"{'Na': '1', 'Fe': '0.5', 'Ni': '0.5', 'O': '2'}"
10.1039/c6ta09220a,2016,NaFe0.5Ni0.5O2,,800.0,4.0,Rate performance,,95.0,,,1.0,2.0,3.9,"{'Na': '1', 'Fe': '0.5', 'Ni': '0.5', 'O': '2'}"
10.1039/c6ta09220a,2016,NaFe0.5Ni0.5O2,,800.0,4.0,Cycling performance,1.0,150.0,,,,2.0,4.2,"{'Na': '1', 'Fe': '0.5', 'Ni': '0.5', 'O': '2'}"
10.1039/c6ta10334k,2016,Na0.67Mn0.67Ni0.33O2,,900.0,15.0,Cycling performance,50.0,,88.4,,,2.0,4.5,"{'Na': '0.67', 'Mn': '0.67', 'Ni': '0.33', 'O': '2'}"
10.1039/c6ta10334k,2016,Na0.67Mg0.1Mn0.8Ni0.1O2,,900.0,15.0,Rate performance,,66.0,,680.0,,2.0,4.5,"{'Na': '0.67', 'Mg': '0.1', 'Mn': '0.8', 'Ni': '0.1', 'O': '2'}"
10.1039/c6ta10334k,2016,Na0.67Mg0.1Mn0.8Ni0.1O2,,900.0,15.0,Rate performance,,90.0,,272.0,,2.0,4.5,"{'Na': '0.67', 'Mg': '0.1', 'Mn': '0.8', 'Ni': '0.1', 'O': '2'}"
10.1039/c6ta10818k,2016,NaCr0.33Mn0.33Fe0.33O2,NCFM,900.0,12.0,Rate performance,,186.0,,8.33,,1.5,4.2,"{'Na': '1', 'Cr': '0.33', 'Mn': '0.33', 'Fe': '0.33', 'O': '2'}"
10.1039/c6ta10818k,2016,NaCr0.33Mn0.33Fe0.33O2,NCFM,900.0,12.0,Cycling performance,15.0,127.0,,8.33,,1.5,4.2,"{'Na': '1', 'Cr': '0.33', 'Mn': '0.33', 'Fe': '0.33', 'O': '2'}"
10.1039/c6ta10818k,2016,NaCr0.33Mn0.33Fe0.33O2,NCFM,900.0,12.0,Cycling performance,35.0,100.0,,8.33,,1.5,4.2,"{'Na': '1', 'Cr': '0.33', 'Mn': '0.33', 'Fe': '0.33', 'O': '2'}"
10.1039/c7dt04372d,2017,Na0.67Mn0.75Co0.25O2,MC25,900.0,6.0,Cycling performance,1.0,107.0,,,,2.0,3.5,"{'Na': '0.67', 'Mn': '0.75', 'Co': '0.25', 'O': '2'}"
10.1039/c7dt04372d,2017,Na0.67Mn0.75Co0.25O2,MC25,900.0,6.0,Rate performance,,90.0,,,0.2,2.0,3.5,"{'Na': '0.67', 'Mn': '0.75', 'Co': '0.25', 'O': '2'}"
10.1039/c7dt04372d,2017,Na0.67Mn0.75Co0.25O2,MC25,900.0,6.0,Rate performance,,75.0,,,0.5,2.0,3.5,"{'Na': '0.67', 'Mn': '0.75', 'Co': '0.25', 'O': '2'}"
10.1039/c7dt04372d,2017,Na0.67Mn0.75Co0.25O2,MC25,900.0,6.0,Rate performance,,62.0,,,1.0,2.0,3.5,"{'Na': '0.67', 'Mn': '0.75', 'Co': '0.25', 'O': '2'}"
10.1039/c7ee02995k,2017,P2-Na0.67Mn0.67Ni0.33O2,,,,Cycling performance,1.0,38.0,,,,2.0,4.5,"{'Na': '0.67', 'Mn': '0.67', 'Ni': '0.33', 'O': '2'}"
10.1039/c7qi00778g,2017,Na0.67Cr0.1Mn0.65Co0.25O2,,900.0,5.0,Cycling performance,1.0,128.1,,,0.12,2.0,4.0,"{'Na': '0.67', 'Cr': '0.1', 'Mn': '0.65', 'Co': '0.25', 'O': '2'}"
10.1039/c7qi00778g,2017,Na0.67Cr0.1Mn0.65Co0.25O2,,900.0,5.0,Cycling performance,100.0,13.2,,,0.12,2.0,4.0,"{'Na': '0.67', 'Cr': '0.1', 'Mn': '0.65', 'Co': '0.25', 'O': '2'}"
10.1039/c7qi00778g,2017,Na0.67Cr0.1Mn0.65Co0.25O2,,900.0,5.0,Cycling performance,100.0,,10.31,,0.12,2.0,4.0,"{'Na': '0.67', 'Cr': '0.1', 'Mn': '0.65', 'Co': '0.25', 'O': '2'}"
10.1039/c7qi00778g,2017,Na0.67Cr0.1Mn0.65Co0.25O2,,900.0,5.0,Cycling performance,100.0,,66.35,,0.12,2.0,4.0,"{'Na': '0.67', 'Cr': '0.1', 'Mn': '0.65', 'Co': '0.25', 'O': '2'}"
10.1039/c7qi00778g,2017,Na0.67Cr0.1Mn0.65Co0.25O2,,900.0,5.0,Cycling performance,100.0,,39.09,,0.12,2.0,4.0,"{'Na': '0.67', 'Cr': '0.1', 'Mn': '0.65', 'Co': '0.25', 'O': '2'}"
10.1039/c7qi00778g,2017,Na0.67Cr0.1Mn0.65Co0.25O2,,900.0,5.0,Rate performance,,128.1,,10.0,,2.0,4.2,"{'Na': '0.67', 'Cr': '0.1', 'Mn': '0.65', 'Co': '0.25', 'O': '2'}"
10.1039/c7qi00778g,2017,Na0.67Cr0.1Mn0.65Co0.25O2,,900.0,5.0,Rate performance,,102.0,,10.0,,2.0,4.2,"{'Na': '0.67', 'Cr': '0.1', 'Mn': '0.65', 'Co': '0.25', 'O': '2'}"
10.1039/c7qi00778g,2017,Na0.67Cr0.1Mn0.65Co0.25O2,,900.0,5.0,Rate performance,,87.0,,10.0,,2.0,4.2,"{'Na': '0.67', 'Cr': '0.1', 'Mn': '0.65', 'Co': '0.25', 'O': '2'}"
10.1039/c7qi00778g,2017,Na0.67Cr0.1Mn0.65Co0.25O2,,900.0,5.0,Rate performance,,69.0,,10.0,,2.0,4.2,"{'Na': '0.67', 'Cr': '0.1', 'Mn': '0.65', 'Co': '0.25', 'O': '2'}"
10.1039/c7qi00778g,2017,Na0.67Cr0.1Mn0.65Co0.25O2,,900.0,5.0,Rate performance,,86.0,,10.0,,2.0,4.2,"{'Na': '0.67', 'Cr': '0.1', 'Mn': '0.65', 'Co': '0.25', 'O': '2'}"
10.1039/c7qi00778g,2017,Na0.67Cr0.1Mn0.65Co0.25O2,,900.0,5.0,Rate performance,,80.0,,10.0,,2.0,4.2,"{'Na': '0.67', 'Cr': '0.1', 'Mn': '0.65', 'Co': '0.25', 'O': '2'}"
10.1039/c7qi00778g,2017,Na0.67Cr0.1Mn0.65Co0.25O2,,900.0,5.0,Rate performance,,116.7,,10.0,,2.0,4.2,"{'Na': '0.67', 'Cr': '0.1', 'Mn': '0.65', 'Co': '0.25', 'O': '2'}"
10.1039/c7qi00778g,2017,Na0.67Mn0.75Co0.25O2,,900.0,5.0,Cycling performance,100.0,,27.26,,,2.0,4.2,"{'Na': '0.67', 'Mn': '0.75', 'Co': '0.25', 'O': '2'}"
10.1039/c7qi00778g,2017,Na0.67Cr0.05Mn0.7Co0.25O2,,900.0,5.0,Cycling performance,100.0,,65.85,,,2.0,4.2,"{'Na': '0.67', 'Cr': '0.05', 'Mn': '0.7', 'Co': '0.25', 'O': '2'}"
10.1039/c7qi00778g,2017,Na0.67Cr0.15Mn0.6Co0.25O2,,900.0,5.0,Cycling performance,100.0,,65.14,,,2.0,4.2,"{'Na': '0.67', 'Cr': '0.15', 'Mn': '0.6', 'Co': '0.25', 'O': '2'}"
10.1039/c7qi00778g,2017,Na0.67Cr0.1Mn0.65Co0.25O2,,900.0,5.0,Cycling performance,80.0,,66.35,,0.1,2.0,4.2,"{'Na': '0.67', 'Cr': '0.1', 'Mn': '0.65', 'Co': '0.25', 'O': '2'}"
10.1039/c7qi00778g,2017,P2-Na0.67Mn0.5Fe0.5O2,,900.0,5.0,Cycling performance,80.0,,55.0,,0.1,2.0,4.2,"{'Na': '0.67', 'Mn': '0.5', 'Fe': '0.5', 'O': '2'}"
10.1039/c7qi00778g,2017,Na0.67Mn0.75Co0.25O2,,900.0,5.0,Rate performance,,103.94,,,0.12,2.0,4.2,"{'Na': '0.67', 'Mn': '0.75', 'Co': '0.25', 'O': '2'}"
10.1039/c7qi00778g,2017,Na0.67Mn0.75Co0.25O2,,900.0,5.0,Rate performance,,71.24,,,0.29,2.0,4.2,"{'Na': '0.67', 'Mn': '0.75', 'Co': '0.25', 'O': '2'}"
10.1039/c7qi00778g,2017,Na0.67Mn0.75Co0.25O2,,900.0,5.0,Rate performance,,52.79,,,0.59,2.0,4.2,"{'Na': '0.67', 'Mn': '0.75', 'Co': '0.25', 'O': '2'}"
10.1039/c7qi00778g,2017,Na0.67Mn0.75Co0.25O2,,900.0,5.0,Rate performance,,35.32,,,1.18,2.0,4.2,"{'Na': '0.67', 'Mn': '0.75', 'Co': '0.25', 'O': '2'}"
10.1039/c7qi00778g,2017,Na0.67Mn0.75Co0.25O2,,900.0,5.0,Rate performance,,13.55,,,2.94,2.0,4.2,"{'Na': '0.67', 'Mn': '0.75', 'Co': '0.25', 'O': '2'}"
10.1039/c7qi00778g,2017,Na0.67Cr0.1Mn0.65Co0.25O2,,900.0,5.0,Rate performance,,123.74,,,0.12,2.0,4.2,"{'Na': '0.67', 'Cr': '0.1', 'Mn': '0.65', 'Co': '0.25', 'O': '2'}"
10.1039/c7qi00778g,2017,Na0.67Cr0.1Mn0.65Co0.25O2,,900.0,5.0,Rate performance,,108.85,,,0.29,2.0,4.2,"{'Na': '0.67', 'Cr': '0.1', 'Mn': '0.65', 'Co': '0.25', 'O': '2'}"
10.1039/c7qi00778g,2017,Na0.67Cr0.1Mn0.65Co0.25O2,,900.0,5.0,Rate performance,,86.61,,,0.59,2.0,4.2,"{'Na': '0.67', 'Cr': '0.1', 'Mn': '0.65', 'Co': '0.25', 'O': '2'}"
10.1039/c7qi00778g,2017,Na0.67Cr0.1Mn0.65Co0.25O2,,900.0,5.0,Rate performance,,67.35,,,1.18,2.0,4.2,"{'Na': '0.67', 'Cr': '0.1', 'Mn': '0.65', 'Co': '0.25', 'O': '2'}"
10.1039/c7qi00778g,2017,Na0.67Cr0.1Mn0.65Co0.25O2,,900.0,5.0,Rate performance,,49.41,,,2.94,2.0,4.2,"{'Na': '0.67', 'Cr': '0.1', 'Mn': '0.65', 'Co': '0.25', 'O': '2'}"
10.1039/c7qi00778g,2017,Na0.67Mn0.75Co0.25O2,,900.0,5.0,Rate performance,,65.43,,,0.12,2.0,4.2,"{'Na': '0.67', 'Mn': '0.75', 'Co': '0.25', 'O': '2'}"
10.1039/c7qi00778g,2017,Na0.67Mn0.75Co0.25O2,,900.0,5.0,Rate performance,,124.84,,,0.12,2.0,4.2,"{'Na': '0.67', 'Mn': '0.75', 'Co': '0.25', 'O': '2'}"
10.1039/c7qi00778g,2017,Na0.67Cr0.1Mn0.65Co0.25O2,,900.0,5.0,Rate performance,,63.0,,,1.0,2.0,4.2,"{'Na': '0.67', 'Cr': '0.1', 'Mn': '0.65', 'Co': '0.25', 'O': '2'}"
10.1039/c7ra00566k,2017,Na0.67Mn0.5Fe0.5O2,NaMFC-4,900.0,12.0,Cycling performance,1.0,159.0,,,0.1,,,"{'Na': '0.67', 'Mn': '0.5', 'Fe': '0.5', 'O': '2'}"
10.1039/c7ra00566k,2017,P2-Na0.67Mn0.5Fe0.25Co0.25O2,NaMFC-1,900.0,12.0,Cycling performance,1.0,144.0,,,0.1,,,"{'Na': '0.67', 'Mn': '0.5', 'Fe': '0.25', 'Co': '0.25', 'O': '2'}"
10.1039/c7ra00566k,2017,Na0.67Mn0.5Fe0.5O2,NaMFC-4,900.0,12.0,Rate performance,,125.0,,,0.8,,,"{'Na': '0.67', 'Mn': '0.5', 'Fe': '0.5', 'O': '2'}"
10.1039/c7ra00566k,2017,Na0.67Mn0.5Fe0.5O2,NaMFC-4,900.0,12.0,Rate performance,,100.0,,,1.6,,,"{'Na': '0.67', 'Mn': '0.5', 'Fe': '0.5', 'O': '2'}"
10.1039/c7ra00566k,2017,Na0.67Mn0.5Fe0.5O2,NaMFC-4,900.0,12.0,Rate performance,,125.0,,,1.6,,,"{'Na': '0.67', 'Mn': '0.5', 'Fe': '0.5', 'O': '2'}"
10.1039/c7ra00566k,2017,P2-Na0.67Mn0.5Fe0.25Co0.25O2,NaMFC-1,900.0,12.0,Cycling performance,10.0,125.0,,,0.2,,,"{'Na': '0.67', 'Mn': '0.5', 'Fe': '0.25', 'Co': '0.25', 'O': '2'}"
10.1039/c7ra00566k,2017,P2-Na0.67Mn0.5Fe0.25Co0.25O2,NaMFC-1,900.0,12.0,Cycling performance,100.0,110.0,,,,,,"{'Na': '0.67', 'Mn': '0.5', 'Fe': '0.25', 'Co': '0.25', 'O': '2'}"
10.1039/c7ta00880e,2017,Na0.67Mn0.7Ni0.3O2,,900.0,12.0,Cycling performance,1.0,151.0,,,,,,"{'Na': '0.67', 'Mn': '0.7', 'Ni': '0.3', 'O': '2'}"
10.1039/c7ta04515h,2017,Na0.67Mn0.67Ni0.33O2,,950.0,6.0,Cycling performance,900.0,,70.0,,,,,"{'Na': '0.67', 'Mn': '0.67', 'Ni': '0.33', 'O': '2'}"
10.1039/c7ta04515h,2017,Na0.67MnO2,,950.0,6.0,Cycling performance,25.0,,100.0,,,1.5,4.3,"{'Na': '0.67', 'Mn': '1', 'O': '2'}"
10.1039/c7ta04515h,2017,Na0.67MnO2,,950.0,6.0,Cycling performance,1.0,160.0,,26.0,,1.5,4.3,"{'Na': '0.67', 'Mn': '1', 'O': '2'}"
10.1039/c7ta04515h,2017,Na0.67MnO2,,950.0,6.0,Cycling performance,1.0,115.0,,520.0,,1.5,4.3,"{'Na': '0.67', 'Mn': '1', 'O': '2'}"
10.1039/c7ta04515h,2017,Na0.67MnO2,,950.0,6.0,Rate performance,,160.0,,26.0,,1.5,4.3,"{'Na': '0.67', 'Mn': '1', 'O': '2'}"
10.1039/c7ta04515h,2017,Na0.67MnO2,,950.0,6.0,Cycling performance,225.0,134.0,,,,1.5,4.3,"{'Na': '0.67', 'Mn': '1', 'O': '2'}"
10.1039/c7ta04515h,2017,Na0.67Mn0.65Fe0.2Ni0.15O2,,950.0,6.0,Cycling performance,1.0,150.0,,26.0,,1.5,4.3,"{'Na': '0.67', 'Mn': '0.65', 'Fe': '0.2', 'Ni': '0.15', 'O': '2'}"
10.1039/c7ta04515h,2017,Na0.67Mn0.65Fe0.2Ni0.15O2,,950.0,6.0,Cycling performance,1.0,90.0,,520.0,,1.5,4.3,"{'Na': '0.67', 'Mn': '0.65', 'Fe': '0.2', 'Ni': '0.15', 'O': '2'}"
10.1039/c7ta04515h,2017,Na0.67Mn0.65Fe0.2Ni0.15O2,,950.0,6.0,Rate performance,,150.0,,26.0,,1.5,4.3,"{'Na': '0.67', 'Mn': '0.65', 'Fe': '0.2', 'Ni': '0.15', 'O': '2'}"
10.1039/c7ta04515h,2017,Na0.67Mn0.65Fe0.2Ni0.15O2,,950.0,6.0,Cycling performance,350.0,115.0,,260.0,,1.5,4.3,"{'Na': '0.67', 'Mn': '0.65', 'Fe': '0.2', 'Ni': '0.15', 'O': '2'}"
10.1039/c7ta04515h,2017,Na0.67Mn0.65Fe0.2Ni0.15O2,,950.0,6.0,Cycling performance,900.0,,70.0,260.0,,1.5,4.3,"{'Na': '0.67', 'Mn': '0.65', 'Fe': '0.2', 'Ni': '0.15', 'O': '2'}"
10.1039/c7ta04515h,2017,Na0.67MnO2,,950.0,6.0,Cycling performance,800.0,15.0,,,,1.5,4.3,"{'Na': '0.67', 'Mn': '1', 'O': '2'}"
10.1039/c7ta04515h,2017,Na0.67Mn0.65Fe0.2Ni0.15O2,,950.0,6.0,Cycling performance,900.0,80.0,,,,1.5,4.3,"{'Na': '0.67', 'Mn': '0.65', 'Fe': '0.2', 'Ni': '0.15', 'O': '2'}"
10.1039/c7ta04515h,2017,Na0.67MnO2,,950.0,6.0,Cycling performance,1.0,150.0,,26.0,,1.5,4.3,"{'Na': '0.67', 'Mn': '1', 'O': '2'}"
10.1039/c7ta04515h,2017,Na0.67MnO2,,950.0,6.0,Cycling performance,100.0,129.0,,26.0,,1.5,4.3,"{'Na': '0.67', 'Mn': '1', 'O': '2'}"
10.1039/c7ta04515h,2017,P2-Na0.67Mn0.65Fe0.2Ni0.15O2,,950.0,6.0,Rate performance,,150.0,,26.0,,1.5,4.3,"{'Na': '0.67', 'Mn': '0.65', 'Fe': '0.2', 'Ni': '0.15', 'O': '2'}"
10.1039/c7ta08443a,2017,NaMn0.2Co0.2Ni0.6O2,,680.0,24.0,Cycling performance,300.0,,75.0,15.0,,1.5,4.1,"{'Na': '1', 'Mn': '0.2', 'Co': '0.2', 'Ni': '0.6', 'O': '2'}"
10.1039/c7ta08443a,2017,NaMn0.2Co0.2Ni0.6O2,,680.0,24.0,Rate performance,,115.0,,1500.0,,1.0,4.1,"{'Na': '1', 'Mn': '0.2', 'Co': '0.2', 'Ni': '0.6', 'O': '2'}"
10.1039/c7ta08443a,2017,NaMn0.2Co0.2Ni0.6O2,,680.0,24.0,Rate performance,,104.0,,1500.0,,1.0,4.1,"{'Na': '1', 'Mn': '0.2', 'Co': '0.2', 'Ni': '0.6', 'O': '2'}"
10.1039/c7ta08443a,2017,NaMn0.2Co0.2Ni0.6O2,,680.0,24.0,Cycling performance,300.0,20.0,,,,1.5,4.1,"{'Na': '1', 'Mn': '0.2', 'Co': '0.2', 'Ni': '0.6', 'O': '2'}"
10.1039/c7ta11180k,2017,P2/O3-Na0.67Li0.18Mn0.8Fe0.2O2,NMR,1000.0,6.0,Cycling performance,100.0,125.0,,,0.1,,,"{'Na': '0.67', 'Li': '0.18', 'Mn': '0.8', 'Fe': '0.2', 'O': '2'}"
10.1039/c7ta11180k,2017,P2/O3-Na0.67Li0.18Mn0.8Fe0.2O2,NMR,1000.0,6.0,Cycling performance,100.0,105.0,,,1.0,,,"{'Na': '0.67', 'Li': '0.18', 'Mn': '0.8', 'Fe': '0.2', 'O': '2'}"
10.1039/c7ta11180k,2017,P2/O3-Na0.67Li0.18Mn0.8Fe0.2O2,NMR,1000.0,6.0,Cycling performance,1.0,125.0,,,0.1,1.5,4.2,"{'Na': '0.67', 'Li': '0.18', 'Mn': '0.8', 'Fe': '0.2', 'O': '2'}"
10.1039/c7ta11180k,2017,P2/O3-Na0.67Li0.18Mn0.8Fe0.2O2,NMR,1000.0,6.0,Cycling performance,1.0,105.0,,,1.0,1.5,4.2,"{'Na': '0.67', 'Li': '0.18', 'Mn': '0.8', 'Fe': '0.2', 'O': '2'}"
10.1039/c7ta11180k,2017,Na0.85Li0.17Mn0.64Ni0.21O2,,1000.0,6.0,Rate performance,,120.0,,15.0,,1.5,4.5,"{'Na': '0.85', 'Li': '0.17', 'Mn': '0.64', 'Ni': '0.21', 'O': '2'}"
10.1039/c7ta11180k,2017,P2/O3-Na0.67Li0.18,,1000.0,6.0,Cycling performance,1.0,125.0,,,0.1,1.5,4.2,"{'Na': '0.67', 'Li': '0.18'}"
10.1039/c7ta11180k,2017,P2/O3-Na0.67Li0.18,,1000.0,6.0,Cycling performance,1.0,105.0,,,1.0,1.5,4.2,"{'Na': '0.67', 'Li': '0.18'}"
10.1039/c8cc05888a,2018,NaTi0.25Mn0.25Fe0.25Ni0.25O2,NFMNT,,,Rate performance,,145.0,,,0.1,1.5,4.0,"{'Na': '1', 'Ti': '0.25', 'Mn': '0.25', 'Fe': '0.25', 'Ni': '0.25', 'O': '2'}"
10.1039/c8cc05888a,2018,NaTi0.25Mn0.25Fe0.25Ni0.25O2,NFMNT,,,Rate performance,,100.0,,,1.0,1.5,4.0,"{'Na': '1', 'Ti': '0.25', 'Mn': '0.25', 'Fe': '0.25', 'Ni': '0.25', 'O': '2'}"
10.1039/c8cc05888a,2018,NaTi0.25Mn0.25Fe0.25Ni0.25O2,NFMNT,,,Rate performance,,121.8,,,0.2,1.5,4.0,"{'Na': '1', 'Ti': '0.25', 'Mn': '0.25', 'Fe': '0.25', 'Ni': '0.25', 'O': '2'}"
10.1039/c8cc05888a,2018,NaTi0.25Mn0.25Fe0.25Ni0.25O2,NFMNT,,,Rate performance,,110.6,,,0.5,1.5,4.0,"{'Na': '1', 'Ti': '0.25', 'Mn': '0.25', 'Fe': '0.25', 'Ni': '0.25', 'O': '2'}"
10.1039/c8cc05888a,2018,NaTi0.25Mn0.25Fe0.25Ni0.25O2,NFMNT,,,Rate performance,,100.1,,,1.0,1.5,4.0,"{'Na': '1', 'Ti': '0.25', 'Mn': '0.25', 'Fe': '0.25', 'Ni': '0.25', 'O': '2'}"
