Repository: harryfyjiswalker/Personal-Projects-2

# Na_ion_independent_research

Data mining: [Huang & Cole (2020)'s](https://www.nature.com/articles/s41597-020-00602-2) database extractor does not extract current, which is needed for reliable comparison of discharge capacities. This is built on by [Guo et al. (2024)](https://pmc.ncbi.nlm.nih.gov/articles/PMC11009284/), whose cathodedataextractor extracts capacity, current, and voltage limits from rate performance data, as well as cyclability data. 

Resulting questions aiming to solve over coming months:
* Can we extend this to include phase composition to inform understanding of the relationship between structure and chemical properties, to build on Maughan et al.

File: Na_ion_independent_research/Data Preprocessing/cathode_mats230911.csv (part 20 of 23)
Doi,Year,Name,Abbreviation,Sintering temperature,Sintering time,Category,Cycle,Capacity,Retention,Current: mAg-1,Current: C,Voltage lower limit,Voltage upper limit,Elements
10.1039/c8cc05888a,2018,NaTi0.25Mn0.25Fe0.25Ni0.25O2,NFMNT,,,Rate performance,,89.3,,,2.0,1.5,4.0,"{'Na': '1', 'Ti': '0.25', 'Mn': '0.25', 'Fe': '0.25', 'Ni': '0.25', 'O': '2'}"
10.1039/c8cc05888a,2018,NaTi0.25Mn0.25Fe0.25Ni0.25O2,NFMNT,,,Rate performance,,74.7,,,5.0,1.5,4.0,"{'Na': '1', 'Ti': '0.25', 'Mn': '0.25', 'Fe': '0.25', 'Ni': '0.25', 'O': '2'}"
10.1039/c8cc05888a,2018,NaTi0.25Mn0.25Fe0.25Ni0.25O2,NFMNT,,,Rate performance,,59.5,,,10.0,1.5,4.0,"{'Na': '1', 'Ti': '0.25', 'Mn': '0.25', 'Fe': '0.25', 'Ni': '0.25', 'O': '2'}"
10.1039/c8cc05888a,2018,NaTi0.25Mn0.25Fe0.25Ni0.25O2,NFMNT,,,Cycling performance,1.0,113.5,,,1.0,1.5,4.0,"{'Na': '1', 'Ti': '0.25', 'Mn': '0.25', 'Fe': '0.25', 'Ni': '0.25', 'O': '2'}"
10.1039/c8cc05888a,2018,NaTi0.25Mn0.25Fe0.25Ni0.25O2,NFMNT,,,Cycling performance,1.0,102.2,,,2.0,1.5,4.0,"{'Na': '1', 'Ti': '0.25', 'Mn': '0.25', 'Fe': '0.25', 'Ni': '0.25', 'O': '2'}"
10.1039/c8cc05888a,2018,NaTi0.25Mn0.25Fe0.25Ni0.25O2,NFMNT,,,Cycling performance,50.0,94.0,,,1.0,1.5,4.0,"{'Na': '1', 'Ti': '0.25', 'Mn': '0.25', 'Fe': '0.25', 'Ni': '0.25', 'O': '2'}"
10.1039/c8cc05888a,2018,NaTi0.25Mn0.25Fe0.25Ni0.25O2,NFMNT,,,Cycling performance,300.0,75.0,,,2.0,1.5,4.0,"{'Na': '1', 'Ti': '0.25', 'Mn': '0.25', 'Fe': '0.25', 'Ni': '0.25', 'O': '2'}"
10.1039/c8cc05888a,2018,NaTi0.25Mn0.25Fe0.25Ni0.25O2,NFMNT,,,Cycling performance,1.0,104.2,,,2.0,1.5,4.0,"{'Na': '1', 'Ti': '0.25', 'Mn': '0.25', 'Fe': '0.25', 'Ni': '0.25', 'O': '2'}"
10.1039/c8cc05888a,2018,NaTi0.25Mn0.25Fe0.25Ni0.25O2,NFMNT,,,Cycling performance,300.0,,72.0,,2.0,1.5,4.0,"{'Na': '1', 'Ti': '0.25', 'Mn': '0.25', 'Fe': '0.25', 'Ni': '0.25', 'O': '2'}"
10.1039/c8cc05888a,2018,NaTi0.25Mn0.25Fe0.25Ni0.25O2,NFMNT,,,Cycling performance,1.0,145.0,,,0.1,1.5,4.0,"{'Na': '1', 'Ti': '0.25', 'Mn': '0.25', 'Fe': '0.25', 'Ni': '0.25', 'O': '2'}"
10.1039/c8cc05888a,2018,NaTi0.25Mn0.25Fe0.25Ni0.25O2,NFMNT,,,Cycling performance,300.0,,75.0,,2.0,1.5,4.0,"{'Na': '1', 'Ti': '0.25', 'Mn': '0.25', 'Fe': '0.25', 'Ni': '0.25', 'O': '2'}"
10.1039/c8cp06248j,2018,P2-Na0.67Mn0.67Ni0.33O2,NNMO,950.0,10.0,Rate performance,,101.0,,17.3,,2.5,4.3,"{'Na': '0.67', 'Mn': '0.67', 'Ni': '0.33', 'O': '2'}"
10.1039/c8cp06248j,2018,P2-Na0.67Mn0.67Ni0.33O2,NNMO,950.0,10.0,Rate performance,,86.0,,34.6,,2.5,4.3,"{'Na': '0.67', 'Mn': '0.67', 'Ni': '0.33', 'O': '2'}"
10.1039/c8cp06248j,2018,P2-Na0.67Mn0.67Ni0.33O2,NNMO,950.0,10.0,Rate performance,,75.0,,86.5,,2.5,4.3,"{'Na': '0.67', 'Mn': '0.67', 'Ni': '0.33', 'O': '2'}"
10.1039/c8cp06248j,2018,P2-Na0.67Mn0.67Ni0.33O2,NNMO,950.0,10.0,Rate performance,,64.0,,173.0,,2.5,4.3,"{'Na': '0.67', 'Mn': '0.67', 'Ni': '0.33', 'O': '2'}"
10.1039/c8cp06248j,2018,P2-Na0.67Mn0.67Ni0.33O2,NNMO,950.0,10.0,Rate performance,,56.0,,346.0,,2.5,4.3,"{'Na': '0.67', 'Mn': '0.67', 'Ni': '0.33', 'O': '2'}"
10.1039/c8cp06248j,2018,P2-Na0.67Mn0.67Ni0.33O2,NNMO,950.0,10.0,Rate performance,,45.0,,865.0,,2.5,4.3,"{'Na': '0.67', 'Mn': '0.67', 'Ni': '0.33', 'O': '2'}"
10.1039/c8cp06248j,2018,P2-Na0.67Mn0.67Ni0.33O2,NNMO,950.0,10.0,Cycling performance,1.0,82.0,,17.3,,2.5,4.3,"{'Na': '0.67', 'Mn': '0.67', 'Ni': '0.33', 'O': '2'}"
10.1039/c8cp06248j,2018,P2-Na0.67Mn0.67Ni0.33O2,NNMO,950.0,10.0,Cycling performance,1.0,123.0,,,,2.5,4.3,"{'Na': '0.67', 'Mn': '0.67', 'Ni': '0.33', 'O': '2'}"
10.1039/c8cp06248j,2018,P2-Na0.67Mn0.67Ni0.33O2,NNMO,950.0,10.0,Cycling performance,200.0,54.0,,,,2.5,4.3,"{'Na': '0.67', 'Mn': '0.67', 'Ni': '0.33', 'O': '2'}"
10.1039/c8cp06248j,2018,P2-Na0.67Mn0.67Ni0.33O2,NNMO,950.0,10.0,Cycling performance,1.0,94.1,,,,2.5,4.3,"{'Na': '0.67', 'Mn': '0.67', 'Ni': '0.33', 'O': '2'}"
10.1039/c8cp06248j,2018,P2-Na0.67Mn0.67Ni0.33O2,NNMO,950.0,10.0,Cycling performance,200.0,,57.4,,,2.5,4.3,"{'Na': '0.67', 'Mn': '0.67', 'Ni': '0.33', 'O': '2'}"
10.1039/c8cp06248j,2018,P2-Na0.67Mn0.67Ni0.33O2,NNMO,950.0,10.0,Cycling performance,1.0,62.0,,,,2.5,4.3,"{'Na': '0.67', 'Mn': '0.67', 'Ni': '0.33', 'O': '2'}"
10.1039/c8cp06248j,2018,P2-Na0.67Mn0.67Ni0.33O2,NNMO,950.0,10.0,Cycling performance,200.0,70.0,,,,2.5,4.3,"{'Na': '0.67', 'Mn': '0.67', 'Ni': '0.33', 'O': '2'}"
10.1039/c8cp06248j,2018,P2-Na0.67Mn0.67Ni0.33O2,NNMO,950.0,10.0,Cycling performance,200.0,59.0,,,,2.5,4.3,"{'Na': '0.67', 'Mn': '0.67', 'Ni': '0.33', 'O': '2'}"
10.1039/c8ee00309b,2018,Na0.9Mn0.52Fe0.28Cu0.2O2,CFM-Cu,850.0,10.0,Cycling performance,100.0,125.0,,,0.1,,,"{'Na': '0.9', 'Mn': '0.52', 'Fe': '0.28', 'Cu': '0.2', 'O': '2'}"
10.1039/c8ee00309b,2018,Na0.9Mn0.52Fe0.28Cu0.2O2,CFM-Cu,850.0,10.0,Cycling performance,200.0,75.0,,,1.0,,,"{'Na': '0.9', 'Mn': '0.52', 'Fe': '0.28', 'Cu': '0.2', 'O': '2'}"
10.1039/c8ee00309b,2018,Na0.9Mn0.52Fe0.28Cu0.2O2,CFM-Cu,850.0,10.0,Cycling performance,1.0,125.0,,,0.1,2.0,4.0,"{'Na': '0.9', 'Mn': '0.52', 'Fe': '0.28', 'Cu': '0.2', 'O': '2'}"
10.1039/c8ee00309b,2018,Na0.9Mn0.52Fe0.28Cu0.2O2,CFM-Cu,850.0,10.0,Cycling performance,1.0,75.0,,,1.0,2.0,4.0,"{'Na': '0.9', 'Mn': '0.52', 'Fe': '0.28', 'Cu': '0.2', 'O': '2'}"
10.1039/c8ee00309b,2018,Na0.9Mn0.52Fe0.28Cu0.2O2,CFM-Cu,850.0,10.0,Cycling performance,1.0,127.0,,,0.1,2.0,4.0,"{'Na': '0.9', 'Mn': '0.52', 'Fe': '0.28', 'Cu': '0.2', 'O': '2'}"
10.1039/c8ee00309b,2018,Na0.9Mn0.52Fe0.28Cu0.2O2,CFM-Cu,850.0,10.0,Cycling performance,1.0,76.2,,,1.0,2.0,4.0,"{'Na': '0.9', 'Mn': '0.52', 'Fe': '0.28', 'Cu': '0.2', 'O': '2'}"
10.1039/c8ee00309b,2018,Na0.9Mn0.52Fe0.28Cu0.2O2,CFM-Cu,850.0,10.0,Cycling performance,1.0,63.0,,,1.0,2.0,4.0,"{'Na': '0.9', 'Mn': '0.52', 'Fe': '0.28', 'Cu': '0.2', 'O': '2'}"
10.1039/c8nr09601e,2018,P2-Na0.67Mn0.6Co0.1Ni0.3O2,Ni0.3Co0.1Mn0.6,850.0,12.0,Cycling performance,1.0,161.6,,150.0,,2.0,4.3,"{'Na': '0.67', 'Mn': '0.6', 'Co': '0.1', 'Ni': '0.3', 'O': '2'}"
10.1039/c8nr09601e,2018,P2-Na0.67Mn0.6Co0.1Ni0.3O2,Ni0.3Co0.1Mn0.6,850.0,12.0,Cycling performance,1.0,128.0,,15.0,,2.0,4.3,"{'Na': '0.67', 'Mn': '0.6', 'Co': '0.1', 'Ni': '0.3', 'O': '2'}"
10.1039/c8nr09601e,2018,P2-Na0.67Mn0.6Co0.1Ni0.3O2,Ni0.3Co0.1Mn0.6,850.0,12.0,Cycling performance,50.0,101.4,,15.0,,2.0,4.3,"{'Na': '0.67', 'Mn': '0.6', 'Co': '0.1', 'Ni': '0.3', 'O': '2'}"
10.1039/c8nr09601e,2018,P2-Na0.67Mn0.6Co0.1Ni0.3O2,Ni0.3Co0.1Mn0.6,850.0,12.0,Cycling performance,50.0,,79.2,15.0,,2.0,4.3,"{'Na': '0.67', 'Mn': '0.6', 'Co': '0.1', 'Ni': '0.3', 'O': '2'}"
10.1039/c8nr09601e,2018,P2-Na0.67Mn0.6Co0.1Ni0.3O2,Ni0.3Co0.1Mn0.6,850.0,12.0,Rate performance,,161.0,,15.0,,2.0,4.3,"{'Na': '0.67', 'Mn': '0.6', 'Co': '0.1', 'Ni': '0.3', 'O': '2'}"
10.1039/c8nr09601e,2018,P2-Na0.67Mn0.6Co0.1Ni0.3O2,Ni0.3Co0.1Mn0.6,850.0,12.0,Rate performance,,154.0,,30.0,,2.0,4.3,"{'Na': '0.67', 'Mn': '0.6', 'Co': '0.1', 'Ni': '0.3', 'O': '2'}"
10.1039/c8nr09601e,2018,P2-Na0.67Mn0.6Co0.1Ni0.3O2,Ni0.3Co0.1Mn0.6,850.0,12.0,Rate performance,,148.0,,75.0,,2.0,4.3,"{'Na': '0.67', 'Mn': '0.6', 'Co': '0.1', 'Ni': '0.3', 'O': '2'}"
10.1039/c8nr09601e,2018,P2-Na0.67Mn0.6Co0.1Ni0.3O2,Ni0.3Co0.1Mn0.6,850.0,12.0,Rate performance,,142.0,,150.0,,2.0,4.3,"{'Na': '0.67', 'Mn': '0.6', 'Co': '0.1', 'Ni': '0.3', 'O': '2'}"
10.1039/c8nr09601e,2018,P2-Na0.67Mn0.6Co0.1Ni0.3O2,Ni0.3Co0.1Mn0.6,850.0,12.0,Rate performance,,135.0,,300.0,,2.0,4.3,"{'Na': '0.67', 'Mn': '0.6', 'Co': '0.1', 'Ni': '0.3', 'O': '2'}"
10.1039/c8nr09601e,2018,P2-Na0.67Mn0.6Co0.1Ni0.3O2,Ni0.3Co0.1Mn0.6,850.0,12.0,Rate performance,,126.0,,450.0,,2.0,4.3,"{'Na': '0.67', 'Mn': '0.6', 'Co': '0.1', 'Ni': '0.3', 'O': '2'}"
10.1039/c8nr09601e,2018,P2-Na0.67Mn0.6Co0.1Ni0.3O2,Ni0.3Co0.1Mn0.6,850.0,12.0,Rate performance,,110.0,,750.0,,2.0,4.3,"{'Na': '0.67', 'Mn': '0.6', 'Co': '0.1', 'Ni': '0.3', 'O': '2'}"
10.1039/c8nr09601e,2018,P2-Na0.67Mn0.6Co0.1Ni0.3O2,Ni0.3Co0.1Mn0.6,850.0,12.0,Rate performance,,91.0,,1500.0,,2.0,4.3,"{'Na': '0.67', 'Mn': '0.6', 'Co': '0.1', 'Ni': '0.3', 'O': '2'}"
10.1039/c8nr09601e,2018,P2-Na0.67Mn0.67Ni0.33O2,,850.0,12.0,Rate performance,,110.0,,750.0,,2.0,4.3,"{'Na': '0.67', 'Mn': '0.67', 'Ni': '0.33', 'O': '2'}"
10.1039/c8nr09601e,2018,P2-Na0.67Mn0.67Ni0.33O2,,850.0,12.0,Rate performance,,91.0,,1500.0,,2.0,4.3,"{'Na': '0.67', 'Mn': '0.67', 'Ni': '0.33', 'O': '2'}"
10.1039/c8nr09601e,2018,P2-Na0.67Mn0.6Co0.1Ni0.3O2,Ni0.3Co0.1Mn0.6,850.0,12.0,Rate performance,,150.6,,15.0,,2.0,4.3,"{'Na': '0.67', 'Mn': '0.6', 'Co': '0.1', 'Ni': '0.3', 'O': '2'}"
10.1039/c8nr09601e,2018,P2-Na0.67Mn0.6Co0.1Ni0.3O2,Ni0.3Co0.1Mn0.6,850.0,12.0,Cycling performance,100.0,86.0,,75.0,,2.0,4.3,"{'Na': '0.67', 'Mn': '0.6', 'Co': '0.1', 'Ni': '0.3', 'O': '2'}"
10.1039/c8nr09601e,2018,P2-Na0.67Mn0.6Co0.1Ni0.3O2,Ni0.3Co0.1Mn0.6,850.0,12.0,Cycling performance,1.0,122.5,,75.0,,2.0,4.3,"{'Na': '0.67', 'Mn': '0.6', 'Co': '0.1', 'Ni': '0.3', 'O': '2'}"
10.1039/c8nr09601e,2018,P2-Na0.67Mn0.6Co0.1Ni0.3O2,Ni0.3Co0.1Mn0.6,850.0,12.0,Cycling performance,100.0,,70.2,75.0,,2.0,4.3,"{'Na': '0.67', 'Mn': '0.6', 'Co': '0.1', 'Ni': '0.3', 'O': '2'}"
10.1039/c8nr09601e,2018,P2-Na0.67Mn0.6Co0.1Ni0.3O2,Ni0.3Co0.1Mn0.6,850.0,12.0,Rate performance,,102.0,,750.0,,2.0,4.3,"{'Na': '0.67', 'Mn': '0.6', 'Co': '0.1', 'Ni': '0.3', 'O': '2'}"
10.1039/c8nr09601e,2018,P2-Na0.67Mn0.6Co0.1Ni0.3O2,Ni0.3Co0.1Mn0.6,850.0,12.0,Rate performance,,92.0,,1500.0,,2.0,4.3,"{'Na': '0.67', 'Mn': '0.6', 'Co': '0.1', 'Ni': '0.3', 'O': '2'}"
10.1039/c8ra04210a,2018,Na0.67Mn0.75Co0.25O2,NCMO,900.0,12.0,Cycling performance,50.0,135.93,,20.0,,2.0,4.0,"{'Na': '0.67', 'Mn': '0.75', 'Co': '0.25', 'O': '2'}"
10.1039/c8ra04210a,2018,Na0.67Mn0.75Co0.25O2,NCMO,900.0,12.0,Cycling performance,1.0,147.8,,20.0,,2.0,4.0,"{'Na': '0.67', 'Mn': '0.75', 'Co': '0.25', 'O': '2'}"
10.1039/c8ra04210a,2018,Na0.67Mn0.75Co0.25O2,NCMO,900.0,12.0,Cycling performance,50.0,,91.96,20.0,,2.0,4.0,"{'Na': '0.67', 'Mn': '0.75', 'Co': '0.25', 'O': '2'}"
10.1039/c8ra04210a,2018,Na0.67Mn0.75Co0.25O2,NCMO,900.0,12.0,Cycling performance,100.0,,83.38,20.0,,2.0,4.0,"{'Na': '0.67', 'Mn': '0.75', 'Co': '0.25', 'O': '2'}"
10.1039/c8ra04210a,2018,Na0.67Mn0.75Co0.25O2,NCMO,900.0,12.0,Cycling performance,50.0,116.14,,,,2.0,4.0,"{'Na': '0.67', 'Mn': '0.75', 'Co': '0.25', 'O': '2'}"
10.1039/c8ra04210a,2018,Na0.67Mn0.75Co0.25O2,NCMO,900.0,12.0,Cycling performance,1.0,291.6,,,,2.0,4.0,"{'Na': '0.67', 'Mn': '0.75', 'Co': '0.25', 'O': '2'}"
10.1039/c8ra04210a,2018,Na0.67Mn0.75Co0.25O2,NCMO,900.0,12.0,Cycling performance,50.0,,39.83,,,2.0,4.0,"{'Na': '0.67', 'Mn': '0.75', 'Co': '0.25', 'O': '2'}"
10.1039/c8ra04210a,2018,Na0.67Mn0.75Co0.25O2,NCMO,900.0,12.0,Cycling performance,100.0,,25.96,,,2.0,4.0,"{'Na': '0.67', 'Mn': '0.75', 'Co': '0.25', 'O': '2'}"
10.1039/c8ra04210a,2018,Na0.67Mn0.75Co0.25O2,NCMO,900.0,12.0,Rate performance,,100.64,,200.0,,3.0,4.0,"{'Na': '0.67', 'Mn': '0.75', 'Co': '0.25', 'O': '2'}"
10.1039/c8ta02067a,2018,Na0.67Mn0.8Ni0.2O2,,900.0,10.0,Rate performance,,90.0,,1800.0,,1.5,3.8,"{'Na': '0.67', 'Mn': '0.8', 'Ni': '0.2', 'O': '2'}"
10.1039/c8ta04818e,2018,Na0.6Zr0.02Mn0.98O2,,850.0,12.0,Cycling performance,1.0,81.0,,2000.0,,,,"{'Na': '0.6', 'Zr': '0.02', 'Mn': '0.98', 'O': '2'}"
10.1039/c8ta04818e,2018,Na0.6Zr0.02Mn0.98O2,,850.0,12.0,Cycling performance,1000.0,60.8,,2000.0,,,,"{'Na': '0.6', 'Zr': '0.02', 'Mn': '0.98', 'O': '2'}"
10.1039/c8ta04818e,2018,Na0.6Zr0.02Mn0.98O2,,850.0,12.0,Cycling performance,1000.0,,75.0,2000.0,,,,"{'Na': '0.6', 'Zr': '0.02', 'Mn': '0.98', 'O': '2'}"
10.1039/c8ta06551a,2018,NaMn0.5Ni0.5O2,NM55,,,Cycling performance,1.0,167.0,,15.0,,2.0,4.2,"{'Na': '1', 'Mn': '0.5', 'Ni': '0.5', 'O': '2'}"
10.1039/c8ta06551a,2018,NaMn0.5Ni0.5O2,NM55,,,Cycling performance,100.0,125.2,,15.0,,2.0,4.2,"{'Na': '1', 'Mn': '0.5', 'Ni': '0.5', 'O': '2'}"
10.1039/c8ta06551a,2018,NaMn0.5Ni0.5O2,NM55,,,Cycling performance,100.0,,75.0,15.0,,2.0,4.2,"{'Na': '1', 'Mn': '0.5', 'Ni': '0.5', 'O': '2'}"
10.1039/c8ta06551a,2018,NaMn0.5Ni0.5O2,NM55,,,Cycling performance,1.0,187.0,,15.0,,2.0,4.2,"{'Na': '1', 'Mn': '0.5', 'Ni': '0.5', 'O': '2'}"
10.1039/c8ta06551a,2018,NaMn0.5Ni0.5O2,NM55,,,Cycling performance,1.0,151.0,,75.0,,2.0,4.2,"{'Na': '1', 'Mn': '0.5', 'Ni': '0.5', 'O': '2'}"
10.1039/c8ta06551a,2018,NaMn0.5Ni0.5O2,NM55,,,Cycling performance,100.0,69.5,,75.0,,2.0,4.2,"{'Na': '1', 'Mn': '0.5', 'Ni': '0.5', 'O': '2'}"
10.1039/c8ta06551a,2018,NaMn0.5Ni0.5O2,NM55,,,Cycling performance,100.0,,46.0,75.0,,2.0,4.2,"{'Na': '1', 'Mn': '0.5', 'Ni': '0.5', 'O': '2'}"
10.1039/c8ta06551a,2018,NaMn0.5Ni0.5O2,NM55,,,Cycling performance,1.0,70.0,,75.0,,2.0,4.2,"{'Na': '1', 'Mn': '0.5', 'Ni': '0.5', 'O': '2'}"
10.1039/c8ta06551a,2018,NaMn0.5Ni0.5O2,NM55,,,Cycling performance,1.0,175.0,,15.0,,1.0,4.1,"{'Na': '1', 'Mn': '0.5', 'Ni': '0.5', 'O': '2'}"
10.1039/c8ta06551a,2018,NaMn0.5Ni0.5O2,NM55,,,Cycling performance,1.0,145.0,,15.0,,1.0,4.1,"{'Na': '1', 'Mn': '0.5', 'Ni': '0.5', 'O': '2'}"
10.1039/c8ta06551a,2018,NaMn0.5Ni0.5O2,NM55,,,Cycling performance,200.0,80.0,,75.0,,1.0,4.1,"{'Na': '1', 'Mn': '0.5', 'Ni': '0.5', 'O': '2'}"
10.1039/c8ta06551a,2018,NaMn0.5Ni0.5O2,NM55,,,Cycling performance,1.0,114.3,,75.0,,1.0,4.1,"{'Na': '1', 'Mn': '0.5', 'Ni': '0.5', 'O': '2'}"
10.1039/c8ta06551a,2018,NaMn0.5Ni0.5O2,NM55,,,Cycling performance,200.0,,70.0,75.0,,1.0,4.1,"{'Na': '1', 'Mn': '0.5', 'Ni': '0.5', 'O': '2'}"
10.1039/c8ta06551a,2018,NaMn0.5Ni0.5O2,MgO-NM55,,,Cycling performance,1.0,160.0,,75.0,,2.0,4.2,"{'Na': '1', 'Mn': '0.5', 'Ni': '0.5', 'O': '2'}"
10.1039/c8ta06551a,2018,NaMn0.5Ni0.5O2,MgO-NM55,,,Cycling performance,100.0,128.0,,75.0,,2.0,4.2,"{'Na': '1', 'Mn': '0.5', 'Ni': '0.5', 'O': '2'}"
10.1039/c8ta06551a,2018,NaMn0.5Ni0.5O2,MgO-NM55,,,Cycling performance,100.0,,80.0,75.0,,2.0,4.2,"{'Na': '1', 'Mn': '0.5', 'Ni': '0.5', 'O': '2'}"
10.1039/c8ta07842d,2018,NaCo0.15Ni0.8Al0.05O2,,800.0,12.0,Cycling performance,1.0,153.9,,20.0,,2.0,3.8,"{'Na': '1', 'Co': '0.15', 'Ni': '0.8', 'Al': '0.05', 'O': '2'}"
10.1039/c8ta07842d,2018,NaCo0.15Ni0.8Al0.05O2,,800.0,12.0,Cycling performance,200.0,137.1,,20.0,,2.0,3.8,"{'Na': '1', 'Co': '0.15', 'Ni': '0.8', 'Al': '0.05', 'O': '2'}"
10.1039/c8ta07842d,2018,NaCo0.15Ni0.8Al0.05O2,,800.0,12.0,Cycling performance,200.0,,89.1,20.0,,2.0,3.8,"{'Na': '1', 'Co': '0.15', 'Ni': '0.8', 'Al': '0.05', 'O': '2'}"
10.1039/c8ta07842d,2018,NaCo0.15Ni0.8Al0.05O2,,800.0,12.0,Cycling performance,200.0,,86.7,200.0,,2.0,3.8,"{'Na': '1', 'Co': '0.15', 'Ni': '0.8', 'Al': '0.05', 'O': '2'}"
10.1039/c8ta07842d,2018,NaCo0.15Ni0.8Al0.05O2,,800.0,12.0,Cycling performance,1.0,172.8,,,,2.0,3.8,"{'Na': '1', 'Co': '0.15', 'Ni': '0.8', 'Al': '0.05', 'O': '2'}"
10.1039/c8ta07842d,2018,NaCo0.15Ni0.8Al0.05O2,,800.0,12.0,Cycling performance,1.0,150.7,,,,2.0,3.8,"{'Na': '1', 'Co': '0.15', 'Ni': '0.8', 'Al': '0.05', 'O': '2'}"
10.1039/c8ta07842d,2018,NaCo0.15Ni0.8Al0.05O2,,800.0,12.0,Cycling performance,1.0,137.7,,,,2.0,3.8,"{'Na': '1', 'Co': '0.15', 'Ni': '0.8', 'Al': '0.05', 'O': '2'}"
10.1039/c8ta07842d,2018,NaCo0.15Ni0.8Al0.05O2,,800.0,12.0,Cycling performance,100.0,153.9,,20.0,,2.0,3.8,"{'Na': '1', 'Co': '0.15', 'Ni': '0.8', 'Al': '0.05', 'O': '2'}"
10.1039/c8ta07842d,2018,NaCo0.15Ni0.8Al0.05O2,,800.0,12.0,Cycling performance,1.0,165.1,,20.0,,2.0,3.8,"{'Na': '1', 'Co': '0.15', 'Ni': '0.8', 'Al': '0.05', 'O': '2'}"
10.1039/c8ta07842d,2018,NaCo0.15Ni0.8Al0.05O2,,800.0,12.0,Cycling performance,100.0,,93.2,20.0,,2.0,3.8,"{'Na': '1', 'Co': '0.15', 'Ni': '0.8', 'Al': '0.05', 'O': '2'}"
10.1039/c8ta07842d,2018,NaNiO2,,800.0,12.0,Cycling performance,100.0,164.5,,200.0,,2.0,3.8,"{'Na': '1', 'Ni': '1', 'O': '2'}"
10.1039/c8ta07842d,2018,NaNiO2,,800.0,12.0,Cycling performance,100.0,52.8,,200.0,,2.0,3.8,"{'Na': '1', 'Ni': '1', 'O': '2'}"
10.1039/c8ta07842d,2018,NaCo0.15Ni0.8Al0.05O2,,800.0,12.0,Cycling performance,5.0,154.5,,20.0,,2.0,3.8,"{'Na': '1', 'Co': '0.15', 'Ni': '0.8', 'Al': '0.05', 'O': '2'}"
10.1039/c8ta07842d,2018,NaCo0.15Ni0.8Al0.05O2,,800.0,12.0,Rate performance,,148.8,,20.0,,2.0,3.8,"{'Na': '1', 'Co': '0.15', 'Ni': '0.8', 'Al': '0.05', 'O': '2'}"
10.1039/c8ta07842d,2018,NaCo0.15Ni0.8Al0.05O2,,800.0,12.0,Rate performance,,91.5,,1000.0,,2.0,3.8,"{'Na': '1', 'Co': '0.15', 'Ni': '0.8', 'Al': '0.05', 'O': '2'}"
10.1039/c8ta07933a,2018,Na0.7Mn0.55Fe0.3Cu0.15O2,,900.0,12.0,Cycling performance,1.0,97.8,,,,2.5,4.2,"{'Na': '0.7', 'Mn': '0.55', 'Fe': '0.3', 'Cu': '0.15', 'O': '2'}"
10.1039/c8ta07933a,2018,Na0.7Mn0.55Fe0.3Cu0.15O2,,900.0,12.0,Cycling performance,80.0,,82.0,,0.1,2.5,4.2,"{'Na': '0.7', 'Mn': '0.55', 'Fe': '0.3', 'Cu': '0.15', 'O': '2'}"
10.1039/c8ta07933a,2018,Na0.7Mn0.6Fe0.2Cu0.2O2,,900.0,12.0,Cycling performance,1.0,82.2,,,,2.5,4.2,"{'Na': '0.7', 'Mn': '0.6', 'Fe': '0.2', 'Cu': '0.2', 'O': '2'}"
10.1039/c8ta08367c,2018,Na0.61Mn0.66Co0.1Ni0.22O2,NaNMCo,850.0,6.0,Cycling performance,1.0,65.0,,,,0.0,1.1,"{'Na': '0.61', 'Mn': '0.66', 'Co': '0.1', 'Ni': '0.22', 'O': '2'}"
10.1039/c8ta08367c,2018,Na0.64Mn0.62Cu0.31O2,NaMCu,850.0,6.0,Cycling performance,1.0,83.0,,,,0.0,1.1,"{'Na': '0.64', 'Mn': '0.62', 'Cu': '0.31', 'O': '2'}"
10.1039/c8ta08367c,2018,Na0.61Mn0.66Co0.1Ni0.22O2,NaNMCo,850.0,6.0,Rate performance,,88.0,,,2.0,0.0,1.1,"{'Na': '0.61', 'Mn': '0.66', 'Co': '0.1', 'Ni': '0.22', 'O': '2'}"
10.1039/c8ta08367c,2018,Na0.61Mn0.66Co0.1Ni0.22O2,NaNMCo,850.0,6.0,Rate performance,,45.0,,,2.0,0.0,1.1,"{'Na': '0.61', 'Mn': '0.66', 'Co': '0.1', 'Ni': '0.22', 'O': '2'}"
10.1039/c8ta08796b,2018,o-Na0.67MnO2,,25.0,10.0,Cycling performance,50.0,228.0,,,,,,"{'Na': '0.67', 'Mn': '1', 'O': '2'}"
10.1039/c8ta08796b,2018,o-Na0.67MnO2,,25.0,10.0,Cycling performance,1.0,304.0,,,,,,"{'Na': '0.67', 'Mn': '1', 'O': '2'}"
10.1039/c8ta08796b,2018,o-Na0.67MnO2,,25.0,10.0,Cycling performance,50.0,,75.0,,,,,"{'Na': '0.67', 'Mn': '1', 'O': '2'}"
10.1039/c8ta08796b,2018,o-Na0.67MnO2,,25.0,10.0,Cycling performance,1.0,210.0,,,,,,"{'Na': '0.67', 'Mn': '1', 'O': '2'}"
10.1039/c8ta08796b,2018,o-Na0.67MnO2,,25.0,10.0,Cycling performance,50.0,199.5,,,,,,"{'Na': '0.67', 'Mn': '1', 'O': '2'}"
10.1039/c8ta08796b,2018,o-Na0.67MnO2,,25.0,10.0,Cycling performance,50.0,,95.0,,,,,"{'Na': '0.67', 'Mn': '1', 'O': '2'}"
10.1039/c8ta08796b,2018,o-Na0.67MnO2,,25.0,10.0,Cycling performance,50.0,202.0,,,,,,"{'Na': '0.67', 'Mn': '1', 'O': '2'}"
10.1039/c8ta08796b,2018,o-Na0.67MnO2,,25.0,10.0,Cycling performance,1.0,219.6,,,,,,"{'Na': '0.67', 'Mn': '1', 'O': '2'}"
10.1039/c8ta08796b,2018,o-Na0.67MnO2,,25.0,10.0,Cycling performance,50.0,,92.0,,,,,"{'Na': '0.67', 'Mn': '1', 'O': '2'}"
10.1039/c8ta08796b,2018,o-Na0.67MnO2,,25.0,10.0,Cycling performance,50.0,178.0,,,,,,"{'Na': '0.67', 'Mn': '1', 'O': '2'}"
10.1039/c8ta08796b,2018,o-Na0.67MnO2,,25.0,10.0,Cycling performance,1.0,204.6,,,,,,"{'Na': '0.67', 'Mn': '1', 'O': '2'}"
10.1039/c8ta08796b,2018,o-Na0.67MnO2,,25.0,10.0,Cycling performance,50.0,,87.0,,,,,"{'Na': '0.67', 'Mn': '1', 'O': '2'}"
10.1039/c8ta08796b,2018,o-Na0.67MnO2,,25.0,10.0,Cycling performance,50.0,166.0,,,,,,"{'Na': '0.67', 'Mn': '1', 'O': '2'}"
10.1039/c8ta08796b,2018,o-Na0.67MnO2,,25.0,10.0,Cycling performance,1.0,240.6,,,,,,"{'Na': '0.67', 'Mn': '1', 'O': '2'}"
10.1039/c8ta08796b,2018,o-Na0.67MnO2,,25.0,10.0,Cycling performance,50.0,,69.0,,,,,"{'Na': '0.67', 'Mn': '1', 'O': '2'}"
10.1039/c8ta08796b,2018,o-Na0.67MnO2,,25.0,10.0,Cycling performance,50.0,177.0,,,,,,"{'Na': '0.67', 'Mn': '1', 'O': '2'}"
10.1039/c8ta08796b,2018,o-Na0.67MnO2,,25.0,10.0,Cycling performance,1.0,208.2,,,,,,"{'Na': '0.67', 'Mn': '1', 'O': '2'}"
10.1039/c8ta08796b,2018,o-Na0.67MnO2,,25.0,10.0,Cycling performance,50.0,,85.0,,,,,"{'Na': '0.67', 'Mn': '1', 'O': '2'}"
10.1039/c8ta08796b,2018,Na0.67MnO2,,25.0,10.0,Rate performance,,116.0,,520.0,,,,"{'Na': '0.67', 'Mn': '1', 'O': '2'}"
10.1039/c8ta08796b,2018,Na0.67MnO2,,25.0,10.0,Rate performance,,40.0,,520.0,,,,"{'Na': '0.67', 'Mn': '1', 'O': '2'}"
10.1039/c8ta08796b,2018,Na0.67MnO2,,25.0,10.0,Rate performance,,134.0,,520.0,,,,"{'Na': '0.67', 'Mn': '1', 'O': '2'}"
10.1039/c8ta08796b,2018,Na0.67MnO2,,25.0,10.0,Rate performance,,100.0,,520.0,,,,"{'Na': '0.67', 'Mn': '1', 'O': '2'}"
10.1039/c8ta08796b,2018,Na0.67Mn0.95Ni0.05O2,,25.0,10.0,Rate performance,,100.0,,520.0,,,,"{'Na': '0.67', 'Mn': '0.95', 'Ni': '0.05', 'O': '2'}"
10.1039/c8ta08796b,2018,Na0.67Mn0.95Ni0.05O2,,25.0,10.0,Cycling performance,300.0,,83.0,52.0,,1.5,4.3,"{'Na': '0.67', 'Mn': '0.95', 'Ni': '0.05', 'O': '2'}"
10.1039/c8ta08796b,2018,o-Na0.67MnO2,,25.0,10.0,Rate performance,,116.0,,780.0,,1.5,2.5,"{'Na': '0.67', 'Mn': '1', 'O': '2'}"
10.1039/c8ta08796b,2018,o-Na0.67MnO2,,25.0,10.0,Rate performance,,96.0,,1300.0,,1.5,2.5,"{'Na': '0.67', 'Mn': '1', 'O': '2'}"
10.1039/c8ta09833f,2018,Na0.67Mn0.95Co0.05O2,,1200.0,10.0,Cycling performance,1.0,154.0,,,,,,"{'Na': '0.67', 'Mn': '0.95', 'Co': '0.05', 'O': '2'}"
10.1039/c8ta09833f,2018,Na0.67Mn0.95Co0.05O2,,1200.0,10.0,Cycling performance,1.0,210.0,,,,,,"{'Na': '0.67', 'Mn': '0.95', 'Co': '0.05', 'O': '2'}"
10.1039/c8ta09833f,2018,NaNO2,,1200.0,10.0,Cycling performance,1.0,154.0,,,,1.5,4.3,"{'Na': '1', 'N': '1', 'O': '2'}"
10.1039/c8ta09833f,2018,NaNO2,,1200.0,10.0,Cycling performance,1.0,210.0,,,,1.5,4.3,"{'Na': '1', 'N': '1', 'O': '2'}"
10.1039/c8ta10980j,2018,P2-Na0.67Mn0.67Ni0.33O2,NaNMO,850.0,12.0,Rate performance,,110.0,,1600.0,,,,"{'Na': '0.67', 'Mn': '0.67', 'Ni': '0.33', 'O': '2'}"
10.1039/c8ta10980j,2018,P2-Na0.67Mn0.67Ni0.33O2,NaNMO,850.0,12.0,Rate performance,,160.1,,160.0,,2.5,4.5,"{'Na': '0.67', 'Mn': '0.67', 'Ni': '0.33', 'O': '2'}"
10.1039/c8ta10980j,2018,P2-Na0.67Mn0.67Ni0.33O2,NaNMO,850.0,12.0,Rate performance,,164.2,,16.0,,2.5,4.5,"{'Na': '0.67', 'Mn': '0.67', 'Ni': '0.33', 'O': '2'}"
10.1039/c8ta10980j,2018,P2-Na0.67Mn0.67Ni0.33O2,NaNMO,850.0,12.0,Cycling performance,100.0,73.8,,16.0,,2.0,4.3,"{'Na': '0.67', 'Mn': '0.67', 'Ni': '0.33', 'O': '2'}"
10.1039/c8ta10980j,2018,P2-Na0.67Mn0.67Ni0.33O2,NaNMO,850.0,12.0,Cycling performance,1.0,159.7,,16.0,,2.0,4.3,"{'Na': '0.67', 'Mn': '0.67', 'Ni': '0.33', 'O': '2'}"
10.1039/c8ta10980j,2018,P2-Na0.67Mn0.67Ni0.33O2,NaNMO,850.0,12.0,Cycling performance,100.0,,46.2,16.0,,2.0,4.3,"{'Na': '0.67', 'Mn': '0.67', 'Ni': '0.33', 'O': '2'}"
10.1039/c8ta10980j,2018,P2-Na0.67Mn0.67Ni0.33O2,NaNMO,850.0,12.0,Cycling performance,100.0,,76.5,,,2.0,4.3,"{'Na': '0.67', 'Mn': '0.67', 'Ni': '0.33', 'O': '2'}"
10.1039/c8ta10980j,2018,P2-Na0.67Mn0.67Ni0.33O2,NaNMO,850.0,12.0,Rate performance,,160.0,,16.0,,2.0,4.3,"{'Na': '0.67', 'Mn': '0.67', 'Ni': '0.33', 'O': '2'}"
10.1039/c8ta10980j,2018,P2-Na0.67Mn0.67Ni0.33O2,NaNMO,850.0,12.0,Rate performance,,151.0,,32.0,,2.0,4.3,"{'Na': '0.67', 'Mn': '0.67', 'Ni': '0.33', 'O': '2'}"
10.1039/c8ta10980j,2018,P2-Na0.67Mn0.67Ni0.33O2,NaNMO,850.0,12.0,Rate performance,,141.0,,80.0,,2.0,4.3,"{'Na': '0.67', 'Mn': '0.67', 'Ni': '0.33', 'O': '2'}"
10.1039/c8ta10980j,2018,P2-Na0.67Mn0.67Ni0.33O2,NaNMO,850.0,12.0,Rate performance,,132.0,,160.0,,2.0,4.3,"{'Na': '0.67', 'Mn': '0.67', 'Ni': '0.33', 'O': '2'}"
10.1039/c8ta10980j,2018,P2-Na0.67Mn0.67Ni0.33O2,NaNMO,850.0,12.0,Rate performance,,123.0,,320.0,,2.0,4.3,"{'Na': '0.67', 'Mn': '0.67', 'Ni': '0.33', 'O': '2'}"
10.1039/c8ta10980j,2018,P2-Na0.67Mn0.67Ni0.33O2,NaNMO,850.0,12.0,Rate performance,,111.0,,480.0,,2.0,4.3,"{'Na': '0.67', 'Mn': '0.67', 'Ni': '0.33', 'O': '2'}"
10.1039/c8ta10980j,2018,P2-Na0.67Mn0.67Ni0.33O2,NaNMO,850.0,12.0,Rate performance,,91.0,,800.0,,2.0,4.3,"{'Na': '0.67', 'Mn': '0.67', 'Ni': '0.33', 'O': '2'}"
10.1039/c8ta10980j,2018,P2-Na0.67Mn0.67Ni0.33O2,NaNMO,850.0,12.0,Rate performance,,56.0,,1600.0,,2.0,4.3,"{'Na': '0.67', 'Mn': '0.67', 'Ni': '0.33', 'O': '2'}"
10.1039/c8ta10980j,2018,P2-Na0.67Mn0.67Ni0.33O2,NaNMO,850.0,12.0,Rate performance,,110.0,,1600.0,,2.0,4.3,"{'Na': '0.67', 'Mn': '0.67', 'Ni': '0.33', 'O': '2'}"
10.1039/c8ta10980j,2018,P2-Na0.67Mn0.67Ni0.33O2,NaNMO,850.0,12.0,Cycling performance,100.0,,77.4,32.0,,2.0,4.3,"{'Na': '0.67', 'Mn': '0.67', 'Ni': '0.33', 'O': '2'}"
10.1039/c8ta11927a,2018,Na0.67Mn0.67Ni0.33O2,NNMO,900.0,20.0,Cycling performance,1200.0,,71.2,,10.0,2.0,4.0,"{'Na': '0.67', 'Mn': '0.67', 'Ni': '0.33', 'O': '2'}"
10.1039/c8ta11927a,2018,Na0.67Mn0.67Ni0.33O2,NNMO,900.0,20.0,Cycling performance,1.0,191.5,,,,2.0,4.0,"{'Na': '0.67', 'Mn': '0.67', 'Ni': '0.33', 'O': '2'}"
10.1039/c8ta11927a,2018,Na0.67Mn0.67Ni0.33O2,NNMO,900.0,20.0,Cycling performance,1.0,18.5,,,,2.0,4.0,"{'Na': '0.67', 'Mn': '0.67', 'Ni': '0.33', 'O': '2'}"
10.1039/c8ta11927a,2018,Na0.67Mn0.67Ni0.33O2,NNMO,900.0,20.0,Cycling performance,10.0,,71.8,,,2.0,4.0,"{'Na': '0.67', 'Mn': '0.67', 'Ni': '0.33', 'O': '2'}"
10.1039/c8ta11927a,2018,Na0.67Mn0.67Ni0.33O2,NNMO,900.0,20.0,Cycling performance,100.0,89.0,,,0.1,2.0,4.5,"{'Na': '0.67', 'Mn': '0.67', 'Ni': '0.33', 'O': '2'}"
10.1039/c8ta11927a,2018,Na0.67Mn0.67Ni0.33O2,NNMO,900.0,20.0,Cycling performance,1.0,93.0,,,0.1,2.0,4.5,"{'Na': '0.67', 'Mn': '0.67', 'Ni': '0.33', 'O': '2'}"
10.1039/c8ta11927a,2018,Na0.67Mn0.67Ni0.33O2,NNMO,900.0,20.0,Cycling performance,100.0,,95.7,,0.1,2.0,4.5,"{'Na': '0.67', 'Mn': '0.67', 'Ni': '0.33', 'O': '2'}"
10.1039/c8ta11927a,2018,Na0.67Mn0.67Ni0.33O2,NNMO,900.0,20.0,Cycling performance,300.0,,92.6,,1.0,2.0,4.5,"{'Na': '0.67', 'Mn': '0.67', 'Ni': '0.33', 'O': '2'}"
10.1039/c8ta11927a,2018,Na0.67Mn0.67Ni0.33O2,NNMO,900.0,20.0,Rate performance,,84.9,,,0.2,2.0,4.5,"{'Na': '0.67', 'Mn': '0.67', 'Ni': '0.33', 'O': '2'}"
10.1039/c8ta11927a,2018,Na0.67Mn0.67Ni0.33O2,NNMO,900.0,20.0,Rate performance,,73.5,,,0.5,2.0,4.5,"{'Na': '0.67', 'Mn': '0.67', 'Ni': '0.33', 'O': '2'}"
10.1039/c8ta11927a,2018,Na0.67Mn0.67Ni0.33O2,NNMO,900.0,20.0,Rate performance,,67.8,,,1.0,2.0,4.5,"{'Na': '0.67', 'Mn': '0.67', 'Ni': '0.33', 'O': '2'}"
10.1039/c8ta11927a,2018,Na0.67Mn0.67Ni0.33O2,NNMO,900.0,20.0,Rate performance,,65.1,,,2.0,2.0,4.5,"{'Na': '0.67', 'Mn': '0.67', 'Ni': '0.33', 'O': '2'}"
10.1039/c8ta11927a,2018,Na0.67Mn0.67Ni0.33O2,NNMO,900.0,20.0,Rate performance,,62.2,,,5.0,2.0,4.5,"{'Na': '0.67', 'Mn': '0.67', 'Ni': '0.33', 'O': '2'}"
10.1039/c8ta11927a,2018,Na0.67Mn0.67Ni0.33O2,NNMO,900.0,20.0,Rate performance,,60.7,,,10.0,2.0,4.5,"{'Na': '0.67', 'Mn': '0.67', 'Ni': '0.33', 'O': '2'}"
10.1039/c8ta11927a,2018,Na0.67Mn0.67Ni0.33O2,NNMO,900.0,20.0,Rate performance,,58.2,,,20.0,2.0,4.5,"{'Na': '0.67', 'Mn': '0.67', 'Ni': '0.33', 'O': '2'}"
10.1039/c9cc05550a,2019,P2-Na0.7Mn0.2Co0.2Ni0.6O2,,,,Cycling performance,300.0,108.0,,,2.0,,,"{'Na': '0.7', 'Mn': '0.2', 'Co': '0.2', 'Ni': '0.6', 'O': '2'}"
10.1039/c9cc09316h,2019,Na0.7MnBi0.01O2,,,,Cycling performance,300.0,,86.5,,2.0,,,"{'Na': '0.7', 'Mn': '1', 'Bi': '0.01', 'O': '2'}"
10.1039/c9ra09020g,2019,Na0.76Ti0.44Mn0.48O2,,,,Cycling performance,1.0,103.4,,,,,,"{'Na': '0.76', 'Ti': '0.44', 'Mn': '0.48', 'O': '2'}"
10.1039/c9ra09020g,2019,Na0.76Ti0.44Mn0.48O2,,,,Cycling performance,600.0,77.4,,,,,,"{'Na': '0.76', 'Ti': '0.44', 'Mn': '0.48', 'O': '2'}"
10.1039/c9ra09020g,2019,Na0.76Ti0.44Mn0.48O2,,,,Cycling performance,600.0,,74.9,,,,,"{'Na': '0.76', 'Ti': '0.44', 'Mn': '0.48', 'O': '2'}"
10.1039/c9ta01366k,2019,P2-Na0.67Ti0.1Mn0.8Fe0.1O2,,,,Cycling performance,350.0,107.0,,7.5,,1.5,4.2,"{'Na': '0.67', 'Ti': '0.1', 'Mn': '0.8', 'Fe': '0.1', 'O': '2'}"
10.1039/c9ta01366k,2019,P2-Na0.67Ti0.1Mn0.8Fe0.1O2,,,,Cycling performance,350.0,30.0,,7.5,,1.5,4.2,"{'Na': '0.67', 'Ti': '0.1', 'Mn': '0.8', 'Fe': '0.1', 'O': '2'}"
10.1039/c9ta01540j,2019,NaCrO2,NCO,900.0,5.0,Cycling performance,100.0,,78.3,220.0,,,,"{'Na': '1', 'Cr': '1', 'O': '2'}"
10.1039/c9ta01540j,2019,NaCrO2,NCO,900.0,5.0,Cycling performance,200.0,,92.7,220.0,,,,"{'Na': '1', 'Cr': '1', 'O': '2'}"
10.1039/c9ta01540j,2019,NaCrO2,NCO,900.0,5.0,Rate performance,,121.8,,22.0,,2.0,3.6,"{'Na': '1', 'Cr': '1', 'O': '2'}"
10.1039/c9ta01540j,2019,NaCrO2,NCO,900.0,5.0,Rate performance,,120.6,,55.0,,2.0,3.6,"{'Na': '1', 'Cr': '1', 'O': '2'}"
10.1039/c9ta01540j,2019,NaCrO2,NCO,900.0,5.0,Rate performance,,118.7,,110.0,,2.0,3.6,"{'Na': '1', 'Cr': '1', 'O': '2'}"
10.1039/c9ta01540j,2019,NaCrO2,NCO,900.0,5.0,Rate performance,,115.9,,330.0,,2.0,3.6,"{'Na': '1', 'Cr': '1', 'O': '2'}"
10.1039/c9ta01540j,2019,NaCrO2,NCO,900.0,5.0,Rate performance,,111.8,,660.0,,2.0,3.6,"{'Na': '1', 'Cr': '1', 'O': '2'}"
10.1039/c9ta01540j,2019,NaCrO2,NCO,900.0,5.0,Rate performance,,106.9,,1650.0,,2.0,3.6,"{'Na': '1', 'Cr': '1', 'O': '2'}"
10.1039/c9ta01540j,2019,NaCrO2,NCO,900.0,5.0,Rate performance,,97.8,,4400.0,,2.0,3.6,"{'Na': '1', 'Cr': '1', 'O': '2'}"
10.1039/c9ta01540j,2019,NaCrO2,NCO,900.0,5.0,Rate performance,,86.3,,6600.0,,2.0,3.6,"{'Na': '1', 'Cr': '1', 'O': '2'}"
10.1039/c9ta01540j,2019,NaCrO2,NCO,900.0,5.0,Rate performance,,78.5,,8800.0,,2.0,3.6,"{'Na': '1', 'Cr': '1', 'O': '2'}"
10.1039/c9ta01540j,2019,NaCrO2,NCO,900.0,5.0,Rate performance,,91.2,,660.0,,2.0,3.6,"{'Na': '1', 'Cr': '1', 'O': '2'}"
10.1039/c9ta01540j,2019,NaCrO2,NCO,900.0,5.0,Rate performance,,57.7,,1650.0,,2.0,3.6,"{'Na': '1', 'Cr': '1', 'O': '2'}"
10.1039/c9ta01540j,2019,NaCrO2,NCO,900.0,5.0,Rate performance,,117.5,,220.0,,2.0,3.6,"{'Na': '1', 'Cr': '1', 'O': '2'}"
10.1039/c9ta01540j,2019,NaCrO2,NCO,900.0,5.0,Rate performance,,112.4,,220.0,,2.0,3.6,"{'Na': '1', 'Cr': '1', 'O': '2'}"
10.1039/c9ta01540j,2019,NaCrO2,NCO,900.0,5.0,Cycling performance,200.0,,87.8,110.0,,2.0,3.6,"{'Na': '1', 'Cr': '1', 'O': '2'}"
10.1039/c9ta01540j,2019,NaCrO2,NCO,900.0,5.0,Cycling performance,1.0,113.1,,11.0,,1.8,3.4,"{'Na': '1', 'Cr': '1', 'O': '2'}"
10.1039/c9ta01540j,2019,NaCrO2,NCO,900.0,5.0,Rate performance,,83.5,,3300.0,,1.8,3.4,"{'Na': '1', 'Cr': '1', 'O': '2'}"
10.1039/c9ta01540j,2019,NaCrO2,NCO,900.0,5.0,Rate performance,,79.4,,5500.0,,1.8,3.4,"{'Na': '1', 'Cr': '1', 'O': '2'}"
10.1039/c9ta01540j,2019,NaCrO2,NCO,900.0,5.0,Cycling performance,100.0,79.5,,,,1.8,3.4,"{'Na': '1', 'Cr': '1', 'O': '2'}"
10.1039/c9ta01540j,2019,NaCrO2,NCO,900.0,5.0,Cycling performance,1.0,366.4,,,,1.8,3.4,"{'Na': '1', 'Cr': '1', 'O': '2'}"
10.1039/c9ta01540j,2019,NaCrO2,NCO,900.0,5.0,Cycling performance,100.0,,21.7,,,1.8,3.4,"{'Na': '1', 'Cr': '1', 'O': '2'}"
10.1039/c9ta01540j,2019,NaCrO2,NCO,900.0,5.0,Cycling performance,100.0,62.2,,,,1.8,3.4,"{'Na': '1', 'Cr': '1', 'O': '2'}"
10.1039/c9ta01540j,2019,NaCrO2,NCO,900.0,5.0,Cycling performance,1.0,75.1,,,,1.8,3.4,"{'Na': '1', 'Cr': '1', 'O': '2'}"
10.1039/c9ta01540j,2019,NaCrO2,NCO,900.0,5.0,Cycling performance,100.0,,82.8,,,1.8,3.4,"{'Na': '1', 'Cr': '1', 'O': '2'}"
10.1039/c9ta01540j,2019,NaCrO2,NCO,900.0,5.0,Cycling performance,100.0,104.8,,,,1.8,3.4,"{'Na': '1', 'Cr': '1', 'O': '2'}"
10.1039/c9ta01540j,2019,NaCrO2,NCO,900.0,5.0,Cycling performance,100.0,97.2,,,,1.8,3.4,"{'Na': '1', 'Cr': '1', 'O': '2'}"
10.1039/c9ta01540j,2019,NaCrO2,NCO,900.0,5.0,Cycling performance,100.0,103.6,,,,1.8,3.4,"{'Na': '1', 'Cr': '1', 'O': '2'}"
10.1039/c9ta01540j,2019,NaCrO2,NCO,900.0,5.0,Cycling performance,100.0,85.7,,,,1.8,3.4,"{'Na': '1', 'Cr': '1', 'O': '2'}"
10.1039/c9ta01540j,2019,NaCrO2,NCO,900.0,5.0,Rate performance,,78.4,,8800.0,,2.0,3.6,"{'Na': '1', 'Cr': '1', 'O': '2'}"
10.1039/c9ta02966d,2019,P2-Na0.7CoO2,NCO-10,400.0,2.0,Cycling performance,1.0,137.7,,10.0,,0.6,3.5,"{'Na': '0.7', 'Co': '1', 'O': '2'}"
10.1039/c9ta02966d,2019,P2-Na0.7CoO2,NCO-10,400.0,2.0,Cycling performance,1000.0,129.4,,10.0,,0.6,3.5,"{'Na': '0.7', 'Co': '1', 'O': '2'}"
10.1039/c9ta02966d,2019,P2-Na0.7CoO2,NCO-10,400.0,2.0,Cycling performance,1000.0,,94.0,10.0,,0.6,3.5,"{'Na': '0.7', 'Co': '1', 'O': '2'}"
10.1039/c9ta02966d,2019,P2-Na0.7CoO2,NCO-10,400.0,2.0,Rate performance,,137.7,,10.0,,,,"{'Na': '0.7', 'Co': '1', 'O': '2'}"
10.1039/c9ta02966d,2019,P2-Na0.7CoO2,NCO-10,400.0,2.0,Rate performance,,113.4,,20.0,,,,"{'Na': '0.7', 'Co': '1', 'O': '2'}"
10.1039/c9ta02966d,2019,P2-Na0.7CoO2,NCO-10,400.0,2.0,Rate performance,,103.8,,50.0,,,,"{'Na': '0.7', 'Co': '1', 'O': '2'}"
10.1039/c9ta02966d,2019,P2-Na0.7CoO2,NCO-10,400.0,2.0,Rate performance,,98.3,,100.0,,,,"{'Na': '0.7', 'Co': '1', 'O': '2'}"
10.1039/c9ta02966d,2019,P2-Na0.7CoO2,NCO-10,400.0,2.0,Rate performance,,91.4,,200.0,,,,"{'Na': '0.7', 'Co': '1', 'O': '2'}"
10.1039/c9ta02966d,2019,P2-Na0.7CoO2,NCO-10,400.0,2.0,Rate performance,,82.7,,300.0,,,,"{'Na': '0.7', 'Co': '1', 'O': '2'}"
10.1039/c9ta02966d,2019,P2-Na0.7CoO2,NCO-10,400.0,2.0,Rate performance,,69.7,,500.0,,,,"{'Na': '0.7', 'Co': '1', 'O': '2'}"
10.1039/c9ta02966d,2019,P2-Na0.7CoO2,NCO-10,400.0,2.0,Rate performance,,125.1,,10.0,,,,"{'Na': '0.7', 'Co': '1', 'O': '2'}"
10.1039/c9ta02966d,2019,P2-Na0.7CoO2,NCO-10,400.0,2.0,Cycling performance,100.0,,100.0,50.0,,,,"{'Na': '0.7', 'Co': '1', 'O': '2'}"
10.1039/c9ta02966d,2019,P2-Na0.7CoO2,NCO-10,400.0,2.0,Cycling performance,50.0,67.08,,50.0,,,,"{'Na': '0.7', 'Co': '1', 'O': '2'}"
10.1039/c9ta06186j,2019,NaMg0.5Ru0.5O2,,,,Cycling performance,1.0,86.0,,,,,,"{'Na': '1', 'Mg': '0.5', 'Ru': '0.5', 'O': '2'}"
10.1039/c9ta06186j,2019,NaMg0.67Ru0.33O2,,,,Cycling performance,1.0,81.0,,,,,,"{'Na': '1', 'Mg': '0.67', 'Ru': '0.33', 'O': '2'}"
10.1039/d0cc01442g,2020,Na0.67Ti0.15Mn0.7Cu0.15O2,NMCT,,,Cycling performance,1.0,170.0,,,20.0,1.5,4.0,"{'Na': '0.67', 'Ti': '0.15', 'Mn': '0.7', 'Cu': '0.15', 'O': '2'}"
10.1039/d0cc01442g,2020,Na0.67Ti0.15Mn0.7Cu0.15O2,NMCT,,,Cycling performance,300.0,140.2,,,20.0,1.5,4.0,"{'Na': '0.67', 'Ti': '0.15', 'Mn': '0.7', 'Cu': '0.15', 'O': '2'}"
10.1039/d0cc01442g,2020,Na0.67Ti0.15Mn0.7Cu0.15O2,NMCT,,,Cycling performance,300.0,,82.5,,20.0,1.5,4.0,"{'Na': '0.67', 'Ti': '0.15', 'Mn': '0.7', 'Cu': '0.15', 'O': '2'}"
10.1039/d0cc01442g,2020,Na0.67Ti0.15Mn0.7Cu0.15O2,NMCT,,,Cycling performance,5.0,100.0,,,0.2,1.5,4.0,"{'Na': '0.67', 'Ti': '0.15', 'Mn': '0.7', 'Cu': '0.15', 'O': '2'}"
10.1039/d0cc01442g,2020,Na0.67Ti0.15Mn0.7Cu0.15O2,NMCT,,,Cycling performance,1.0,190.0,,,,1.5,4.0,"{'Na': '0.67', 'Ti': '0.15', 'Mn': '0.7', 'Cu': '0.15', 'O': '2'}"
10.1039/d0cc01442g,2020,Na0.67MnO2,NM,,,Cycling performance,1.0,178.0,,,,1.5,4.0,"{'Na': '0.67', 'Mn': '1', 'O': '2'}"
10.1039/d0cc01442g,2020,Na0.67Ti0.15Mn0.7Cu0.15O2,NMCT,,,Rate performance,,170.0,,,0.2,1.5,4.0,"{'Na': '0.67', 'Ti': '0.15', 'Mn': '0.7', 'Cu': '0.15', 'O': '2'}"
10.1039/d0cc01442g,2020,Na0.67Ti0.15Mn0.7Cu0.15O2,NMCT,,,Rate performance,,156.0,,,0.5,1.5,4.0,"{'Na': '0.67', 'Ti': '0.15', 'Mn': '0.7', 'Cu': '0.15', 'O': '2'}"
10.1039/d0cc01442g,2020,Na0.67Ti0.15Mn0.7Cu0.15O2,NMCT,,,Rate performance,,140.0,,,1.0,1.5,4.0,"{'Na': '0.67', 'Ti': '0.15', 'Mn': '0.7', 'Cu': '0.15', 'O': '2'}"
10.1039/d0cc01442g,2020,Na0.67Ti0.15Mn0.7Cu0.15O2,NMCT,,,Rate performance,,125.0,,,2.0,1.5,4.0,"{'Na': '0.67', 'Ti': '0.15', 'Mn': '0.7', 'Cu': '0.15', 'O': '2'}"
10.1039/d0cc01442g,2020,Na0.67Ti0.15Mn0.7Cu0.15O2,NMCT,,,Rate performance,,115.0,,,5.0,1.5,4.0,"{'Na': '0.67', 'Ti': '0.15', 'Mn': '0.7', 'Cu': '0.15', 'O': '2'}"
10.1039/d0cc01442g,2020,Na0.67Ti0.15Mn0.7Cu0.15O2,NMCT,,,Rate performance,,100.0,,,10.0,1.5,4.0,"{'Na': '0.67', 'Ti': '0.15', 'Mn': '0.7', 'Cu': '0.15', 'O': '2'}"
10.1039/d0cc01442g,2020,Na0.67Ti0.15Mn0.7Cu0.15O2,NMCT,,,Rate performance,,85.0,,,20.0,1.5,4.0,"{'Na': '0.67', 'Ti': '0.15', 'Mn': '0.7', 'Cu': '0.15', 'O': '2'}"
10.1039/d0cc01442g,2020,Na0.67Ti0.15Mn0.7Cu0.15O2,NMCT,,,Cycling performance,100.0,,95.0,,10.0,1.5,4.0,"{'Na': '0.67', 'Ti': '0.15', 'Mn': '0.7', 'Cu': '0.15', 'O': '2'}"
10.1039/d0cc01442g,2020,Na0.67MnO2,NM,,,Cycling performance,300.0,,20.0,,,1.5,4.0,"{'Na': '0.67', 'Mn': '1', 'O': '2'}"
10.1039/d0cc02168g,2020,NaMn0.5Ni0.5O,,,,Rate performance,,191.0,,,0.1,,,"{'Na': '1', 'Mn': '0.5', 'Ni': '0.5', 'O': '1'}"
10.1039/d0cc02168g,2020,NaMn0.5Ni0.5Sn0.03O2,NaNMSn0.03O,,,Cycling performance,100.0,,78.0,,1.0,2.0,4.2,"{'Na': '1', 'Mn': '0.5', 'Ni': '0.5', 'Sn': '0.03', 'O': '2'}"
10.1039/d0cc02168g,2020,NaMn0.5Ni0.5O2,NaNMO,,,Cycling performance,100.0,,49.2,,1.0,2.0,4.2,"{'Na': '1', 'Mn': '0.5', 'Ni': '0.5', 'O': '2'}"
10.1039/d0cc02168g,2020,NaMn0.5Ni0.5O2,NaNMO,,,Cycling performance,100.0,,50.7,,0.1,2.0,4.2,"{'Na': '1', 'Mn': '0.5', 'Ni': '0.5', 'O': '2'}"
10.1039/d0cc02168g,2020,NaMn0.5Ni0.5Sn0.03O2,NaNMSn0.03O,,,Rate performance,,56.3,,,8.0,2.0,4.2,"{'Na': '1', 'Mn': '0.5', 'Ni': '0.5', 'Sn': '0.03', 'O': '2'}"
10.1039/d0cc02168g,2020,NaMn0.5Ni0.5Sn0.03O2,NaNMSn0.03O,,,Rate performance,,15.0,,,8.0,2.0,4.2,"{'Na': '1', 'Mn': '0.5', 'Ni': '0.5', 'Sn': '0.03', 'O': '2'}"
10.1039/d0cc02168g,2020,NaMn0.5Ni0.5Sn0.03O2,NaNMSn0.03O,,,Cycling performance,1000.0,,45.2,,1.0,2.0,4.2,"{'Na': '1', 'Mn': '0.5', 'Ni': '0.5', 'Sn': '0.03', 'O': '2'}"
10.1039/d0cc02168g,2020,NaMn0.5Ni0.5Sn0.03O2,NaNMSn0.03O,,,Cycling performance,150.0,,82.0,,5.0,1.5,4.2,"{'Na': '1', 'Mn': '0.5', 'Ni': '0.5', 'Sn': '0.03', 'O': '2'}"
10.1039/d0cc02168g,2020,NaMn0.5Ni0.5Sn0.03O2,NaNMSn0.03O,,,Cycling performance,150.0,,53.7,,5.0,1.5,4.2,"{'Na': '1', 'Mn': '0.5', 'Ni': '0.5', 'Sn': '0.03', 'O': '2'}"
10.1039/d0cc02168g,2020,NaMn0.5Ni0.5Sn0.03O2,NaNMSn0.03O,,,Rate performance,,25.4,,,50.0,1.5,4.1,"{'Na': '1', 'Mn': '0.5', 'Ni': '0.5', 'Sn': '0.03', 'O': '2'}"
10.1039/d0cc02168g,2020,NaMn0.5Ni0.5O2,NaNMO,,,Cycling performance,250.0,,73.6,,1.0,1.5,4.2,"{'Na': '1', 'Mn': '0.5', 'Ni': '0.5', 'O': '2'}"
10.1039/d0cc02168g,2020,NaMn0.5Ni0.5O2,NaNMO,,,Cycling performance,150.0,,82.0,,5.0,1.5,4.2,"{'Na': '1', 'Mn': '0.5', 'Ni': '0.5', 'O': '2'}"
10.1039/d0cc03701j,2020,P3-Na0.9Mn0.5Ni0.5O2,,,,Rate performance,,141.0,,10.0,,,,"{'Na': '0.9', 'Mn': '0.5', 'Ni': '0.5', 'O': '2'}"
10.1039/d0cc03701j,2020,P3-Na0.6Mn0.5Co0.25Ni0.25O2,,,,Rate performance,,130.0,,,0.1,,,"{'Na': '0.6', 'Mn': '0.5', 'Co': '0.25', 'Ni': '0.25', 'O': '2'}"
10.1039/d0cc03701j,2020,P3-Na0.9Mn0.5Fe0.5O2,NFM,,,Rate performance,,155.0,,20.0,,1.5,4.4,"{'Na': '0.9', 'Mn': '0.5', 'Fe': '0.5', 'O': '2'}"
10.1039/d0cc03701j,2020,P3-Na0.9Mn0.5Fe0.5O2,NFM,,,Rate performance,,70.0,,20.0,,1.5,4.4,"{'Na': '0.9', 'Mn': '0.5', 'Fe': '0.5', 'O': '2'}"
10.1039/d0cc03701j,2020,P3-Na0.9Mn0.5Fe0.5O2,NFM,,,Rate performance,,77.0,,20.0,,1.5,4.4,"{'Na': '0.9', 'Mn': '0.5', 'Fe': '0.5', 'O': '2'}"
10.1039/d0cc03701j,2020,P3-Na0.9Mn0.5Fe0.5O2,NFM,,,Rate performance,,160.0,,20.0,,1.5,4.4,"{'Na': '0.9', 'Mn': '0.5', 'Fe': '0.5', 'O': '2'}"
10.1039/d0cc03701j,2020,P3-Na0.9Mn0.5Fe0.5O2,NFM,,,Cycling performance,2.0,135.0,,,0.2,1.95,4.4,"{'Na': '0.9', 'Mn': '0.5', 'Fe': '0.5', 'O': '2'}"
10.1039/d0cc03701j,2020,P3-Na0.9Mn0.5Fe0.5O2,NFM,,,Rate performance,,105.0,,,0.5,1.95,4.4,"{'Na': '0.9', 'Mn': '0.5', 'Fe': '0.5', 'O': '2'}"
10.1039/d0cc03701j,2020,P3-Na0.9Mn0.5Fe0.5O2,NFM,,,Rate performance,,95.0,,,1.0,1.95,4.4,"{'Na': '0.9', 'Mn': '0.5', 'Fe': '0.5', 'O': '2'}"
10.1039/d0cc03701j,2020,P3-Na0.9Mn0.5Fe0.5O2,NFM,,,Rate performance,,80.0,,,2.0,1.95,4.4,"{'Na': '0.9', 'Mn': '0.5', 'Fe': '0.5', 'O': '2'}"
10.1039/d0cc03701j,2020,P3-Na0.9Mn0.5Fe0.5O2,NFM,,,Cycling performance,2.0,125.0,,,0.2,2.0,4.4,"{'Na': '0.9', 'Mn': '0.5', 'Fe': '0.5', 'O': '2'}"
10.1039/d0cc03701j,2020,P3-Na0.9Mn0.5Fe0.5O2,NFM,,,Rate performance,,155.0,,,0.2,1.95,4.4,"{'Na': '0.9', 'Mn': '0.5', 'Fe': '0.5', 'O': '2'}"
10.1039/d0cc03701j,2020,P3-Na0.9Mn0.5Fe0.5O2,NFM,,,Rate performance,,140.0,,,0.2,1.95,4.4,"{'Na': '0.9', 'Mn': '0.5', 'Fe': '0.5', 'O': '2'}"
10.1039/d0cc03701j,2020,P3-Na0.9Mn0.5Fe0.5O2,NFM,,,Cycling performance,50.0,80.0,,,2.0,1.95,4.4,"{'Na': '0.9', 'Mn': '0.5', 'Fe': '0.5', 'O': '2'}"
10.1039/d0cc08302j,2020,P2-Na0.67Mn0.67Ni0.33O2,NNM,,,Cycling performance,20.0,,60.0,10.0,,2.0,4.2,"{'Na': '0.67', 'Mn': '0.67', 'Ni': '0.33', 'O': '2'}"
10.1039/d0cp06483a,2020,P2-Na0.67Mn0.5Fe0.38Cu0.12O2,NCuFMO,900.0,6.0,Rate performance,,186.0,,20.0,,1.5,4.3,"{'Na': '0.67', 'Mn': '0.5', 'Fe': '0.38', 'Cu': '0.12', 'O': '2'}"
10.1039/d0cp06483a,2020,P2-Na0.67Mn0.5Fe0.38Cu0.12O2,NCuFMO,900.0,6.0,Rate performance,,160.0,,40.0,,1.5,4.3,"{'Na': '0.67', 'Mn': '0.5', 'Fe': '0.38', 'Cu': '0.12', 'O': '2'}"
10.1039/d0cp06483a,2020,P2-Na0.67Mn0.5Fe0.38Cu0.12O2,NCuFMO,900.0,6.0,Rate performance,,140.0,,100.0,,1.5,4.3,"{'Na': '0.67', 'Mn': '0.5', 'Fe': '0.38', 'Cu': '0.12', 'O': '2'}"
10.1039/d0cp06483a,2020,P2-Na0.67Mn0.5Fe0.38Cu0.12O2,NCuFMO,900.0,6.0,Rate performance,,123.0,,200.0,,1.5,4.3,"{'Na': '0.67', 'Mn': '0.5', 'Fe': '0.38', 'Cu': '0.12', 'O': '2'}"
10.1039/d0cp06483a,2020,P2-Na0.67Mn0.5Fe0.38Cu0.12O2,NCuFMO,900.0,6.0,Rate performance,,105.0,,400.0,,1.5,4.3,"{'Na': '0.67', 'Mn': '0.5', 'Fe': '0.38', 'Cu': '0.12', 'O': '2'}"
10.1039/d0cp06483a,2020,P2-Na0.67Mn0.5Fe0.5O2,NFMO,900.0,6.0,Rate performance,,182.0,,20.0,,1.5,4.3,"{'Na': '0.67', 'Mn': '0.5', 'Fe': '0.5', 'O': '2'}"
