Repository: harryfyjiswalker/Personal-Projects-2

# Na_ion_independent_research

Data mining: [Huang & Cole (2020)'s](https://www.nature.com/articles/s41597-020-00602-2) database extractor does not extract current, which is needed for reliable comparison of discharge capacities. This is built on by [Guo et al. (2024)](https://pmc.ncbi.nlm.nih.gov/articles/PMC11009284/), whose cathodedataextractor extracts capacity, current, and voltage limits from rate performance data, as well as cyclability data. 

Resulting questions aiming to solve over coming months:
* Can we extend this to include phase composition to inform understanding of the relationship between structure and chemical properties, to build on Maughan et al.

File: Na_ion_independent_research/Data Preprocessing/cathode_mats230911.csv (part 21 of 23)
Doi,Year,Name,Abbreviation,Sintering temperature,Sintering time,Category,Cycle,Capacity,Retention,Current: mAg-1,Current: C,Voltage lower limit,Voltage upper limit,Elements
10.1039/d0cp06483a,2020,P2-Na0.67Mn0.5Fe0.5O2,NFMO,900.0,6.0,Rate performance,,150.0,,40.0,,1.5,4.3,"{'Na': '0.67', 'Mn': '0.5', 'Fe': '0.5', 'O': '2'}"
10.1039/d0cp06483a,2020,P2-Na0.67Mn0.5Fe0.5O2,NFMO,900.0,6.0,Rate performance,,128.0,,100.0,,1.5,4.3,"{'Na': '0.67', 'Mn': '0.5', 'Fe': '0.5', 'O': '2'}"
10.1039/d0cp06483a,2020,P2-Na0.67Mn0.5Fe0.5O2,NFMO,900.0,6.0,Rate performance,,104.0,,200.0,,1.5,4.3,"{'Na': '0.67', 'Mn': '0.5', 'Fe': '0.5', 'O': '2'}"
10.1039/d0cp06483a,2020,P2-Na0.67Mn0.5Fe0.5O2,NFMO,900.0,6.0,Rate performance,,87.0,,400.0,,1.5,4.3,"{'Na': '0.67', 'Mn': '0.5', 'Fe': '0.5', 'O': '2'}"
10.1039/d0cp06483a,2020,P2-Na0.67Mn0.5Fe0.38Cu0.12O2,NCuFMO,900.0,6.0,Cycling performance,1.0,196.0,,,,1.5,4.3,"{'Na': '0.67', 'Mn': '0.5', 'Fe': '0.38', 'Cu': '0.12', 'O': '2'}"
10.1039/d0cp06483a,2020,P2-Na0.67Mn0.5Fe0.5O2,NFMO,900.0,6.0,Cycling performance,1.0,122.0,,,,1.5,4.3,"{'Na': '0.67', 'Mn': '0.5', 'Fe': '0.5', 'O': '2'}"
10.1039/d0ee02313b,2020,P2-Na0.67Ti0.67Ni0.33O2,NNT,900.0,12.0,Cycling performance,2.0,95.0,,,0.2,0.15,2.5,"{'Na': '0.67', 'Ti': '0.67', 'Ni': '0.33', 'O': '2'}"
10.1039/d0ee02313b,2020,P2-Na0.67Ti0.67Ni0.33O2,NNT,900.0,12.0,Cycling performance,3000.0,,84.64,,5.0,0.15,2.5,"{'Na': '0.67', 'Ti': '0.67', 'Ni': '0.33', 'O': '2'}"
10.1039/d0ee02313b,2020,P2-Na0.67Ti0.67Co0.33O2,NCT,900.0,12.0,Cycling performance,300.0,,92.3,,0.2,0.15,2.5,"{'Na': '0.67', 'Ti': '0.67', 'Co': '0.33', 'O': '2'}"
10.1039/d0nr04262e,2020,NaMn0.33Fe0.33Ni0.33O2,NaNMF,900.0,12.0,Cycling performance,200.0,28.6,,,,1.5,4.2,"{'Na': '1', 'Mn': '0.33', 'Fe': '0.33', 'Ni': '0.33', 'O': '2'}"
10.1039/d0nr04262e,2020,NaY0.01Mn0.32Fe0.33Ni0.33O2,,900.0,12.0,Cycling performance,200.0,39.1,,,,1.5,4.2,"{'Na': '1', 'Y': '0.01', 'Mn': '0.32', 'Fe': '0.33', 'Ni': '0.33', 'O': '2'}"
10.1039/d0nr04262e,2020,NaY0.02Mn0.31Fe0.33Ni0.33O2,,900.0,12.0,Cycling performance,200.0,98.3,,,,1.5,4.2,"{'Na': '1', 'Y': '0.02', 'Mn': '0.31', 'Fe': '0.33', 'Ni': '0.33', 'O': '2'}"
10.1039/d0nr04262e,2020,NaY0.03Mn0.3Fe0.33Ni0.33O2,,900.0,12.0,Cycling performance,200.0,85.1,,,,1.5,4.2,"{'Na': '1', 'Y': '0.03', 'Mn': '0.3', 'Fe': '0.33', 'Ni': '0.33', 'O': '2'}"
10.1039/d0nr04262e,2020,NaY0.04Mn0.29Fe0.33Ni0.33O2,,900.0,12.0,Cycling performance,200.0,83.9,,,,1.5,4.2,"{'Na': '1', 'Y': '0.04', 'Mn': '0.29', 'Fe': '0.33', 'Ni': '0.33', 'O': '2'}"
10.1039/d0nr04262e,2020,NaMn0.33Fe0.33Ni0.33O2,NaNMF,900.0,12.0,Cycling performance,200.0,,22.3,250.0,,1.5,4.2,"{'Na': '1', 'Mn': '0.33', 'Fe': '0.33', 'Ni': '0.33', 'O': '2'}"
10.1039/d0nr04262e,2020,NaY0.01Mn0.32Fe0.33Ni0.33O2,,900.0,12.0,Cycling performance,200.0,,27.8,250.0,,1.5,4.2,"{'Na': '1', 'Y': '0.01', 'Mn': '0.32', 'Fe': '0.33', 'Ni': '0.33', 'O': '2'}"
10.1039/d0nr04262e,2020,NaY0.02Mn0.31Fe0.33Ni0.33O2,,900.0,12.0,Cycling performance,200.0,,72.8,250.0,,1.5,4.2,"{'Na': '1', 'Y': '0.02', 'Mn': '0.31', 'Fe': '0.33', 'Ni': '0.33', 'O': '2'}"
10.1039/d0nr04262e,2020,NaY0.03Mn0.3Fe0.33Ni0.33O2,,900.0,12.0,Cycling performance,200.0,,61.2,250.0,,1.5,4.2,"{'Na': '1', 'Y': '0.03', 'Mn': '0.3', 'Fe': '0.33', 'Ni': '0.33', 'O': '2'}"
10.1039/d0nr04262e,2020,NaY0.04Mn0.29Fe0.33Ni0.33O2,,900.0,12.0,Cycling performance,200.0,,62.9,250.0,,1.5,4.2,"{'Na': '1', 'Y': '0.04', 'Mn': '0.29', 'Fe': '0.33', 'Ni': '0.33', 'O': '2'}"
10.1039/d0ra08332a,2020,O3-NaCrO2,NCO,1200.0,8.0,Rate performance,,96.0,,,100.0,,,"{'Na': '1', 'Cr': '1', 'O': '2'}"
10.1039/d0ra08332a,2020,O3-NaCrO2,NCO,1200.0,8.0,Rate performance,,99.0,,,100.0,,,"{'Na': '1', 'Cr': '1', 'O': '2'}"
10.1039/d0ra08332a,2020,O3-NaCrO2,NCO,1200.0,8.0,Rate performance,,101.0,,,100.0,,,"{'Na': '1', 'Cr': '1', 'O': '2'}"
10.1039/d0sc05427e,2020,P2-Na0.67Li0.05Mn0.95O2,,,,Cycling performance,100.0,192.2,,1000.0,,1.8,4.3,"{'Na': '0.67', 'Li': '0.05', 'Mn': '0.95', 'O': '2'}"
10.1039/d0sc05427e,2020,P2-Na0.67Li0.05Mn0.95O2,,,,Cycling performance,1.0,212.8,,1000.0,,1.8,4.3,"{'Na': '0.67', 'Li': '0.05', 'Mn': '0.95', 'O': '2'}"
10.1039/d0sc05427e,2020,P2-Na0.67Li0.05Mn0.95O2,,,,Cycling performance,100.0,,90.3,1000.0,,1.8,4.3,"{'Na': '0.67', 'Li': '0.05', 'Mn': '0.95', 'O': '2'}"
10.1039/d0sc05427e,2020,P2-Na0.67MnO2,,,,Cycling performance,1.0,217.6,,,,1.8,4.3,"{'Na': '0.67', 'Mn': '1', 'O': '2'}"
10.1039/d0sc05427e,2020,P2-Na0.67Li0.05Mn0.95O2,,,,Rate performance,,187.3,,50.0,,2.1,3.6,"{'Na': '0.67', 'Li': '0.05', 'Mn': '0.95', 'O': '2'}"
10.1039/d0sc05427e,2020,P2-Na0.67Li0.05Mn0.95O2,,,,Rate performance,,177.3,,100.0,,2.1,3.6,"{'Na': '0.67', 'Li': '0.05', 'Mn': '0.95', 'O': '2'}"
10.1039/d0sc05427e,2020,P2-Na0.67Li0.05Mn0.95O2,,,,Rate performance,,139.2,,500.0,,2.1,3.6,"{'Na': '0.67', 'Li': '0.05', 'Mn': '0.95', 'O': '2'}"
10.1039/d0sc05427e,2020,P2-Na0.67Li0.05Mn0.95O2,,,,Rate performance,,118.5,,1000.0,,2.1,3.6,"{'Na': '0.67', 'Li': '0.05', 'Mn': '0.95', 'O': '2'}"
10.1039/d0sc05427e,2020,P2-Na0.67MnO2,,,,Cycling performance,100.0,,48.0,,,1.8,4.3,"{'Na': '0.67', 'Mn': '1', 'O': '2'}"
10.1039/d0sc05427e,2020,P2-Na0.67Li0.05Mn0.95O2,,,,Rate performance,,118.5,,1000.0,,1.8,4.3,"{'Na': '0.67', 'Li': '0.05', 'Mn': '0.95', 'O': '2'}"
10.1039/d0ta04847j,2020,O3-Na0.98Ca0.01Mn0.5Ni0.5O2,,800.0,24.0,Rate performance,,209.0,,15.0,,2.0,4.3,"{'Na': '0.98', 'Ca': '0.01', 'Mn': '0.5', 'Ni': '0.5', 'O': '2'}"
10.1039/d0ta04847j,2020,O3-Na0.98Ca0.01Mn0.5Ni0.5O2,,800.0,24.0,Cycling performance,300.0,,67.0,,,2.0,4.3,"{'Na': '0.98', 'Ca': '0.01', 'Mn': '0.5', 'Ni': '0.5', 'O': '2'}"
10.1039/d0ta04847j,2020,Na0.98Ca0.01Mn0.5Ni0.5O2,,800.0,24.0,Cycling performance,1.0,198.0,,,,2.0,4.3,"{'Na': '0.98', 'Ca': '0.01', 'Mn': '0.5', 'Ni': '0.5', 'O': '2'}"
10.1039/d0ta04847j,2020,Na0.98Ca0.01Mn0.5Ni0.5O2,,800.0,24.0,Cycling performance,100.0,148.5,,,,2.0,4.3,"{'Na': '0.98', 'Ca': '0.01', 'Mn': '0.5', 'Ni': '0.5', 'O': '2'}"
10.1039/d0ta04847j,2020,Na0.98Ca0.01Mn0.5Ni0.5O2,,800.0,24.0,Cycling performance,100.0,,75.0,,,2.0,4.3,"{'Na': '0.98', 'Ca': '0.01', 'Mn': '0.5', 'Ni': '0.5', 'O': '2'}"
10.1039/d0ta04847j,2020,NaMn0.5Ni0.5O2,,800.0,24.0,Cycling performance,1.0,189.0,,,,2.0,4.3,"{'Na': '1', 'Mn': '0.5', 'Ni': '0.5', 'O': '2'}"
10.1039/d0ta04847j,2020,NaMn0.5Ni0.5O2,,800.0,24.0,Cycling performance,100.0,62.4,,,,2.0,4.3,"{'Na': '1', 'Mn': '0.5', 'Ni': '0.5', 'O': '2'}"
10.1039/d0ta04847j,2020,NaMn0.5Ni0.5O2,,800.0,24.0,Cycling performance,100.0,,33.0,,,2.0,4.3,"{'Na': '1', 'Mn': '0.5', 'Ni': '0.5', 'O': '2'}"
10.1039/d0ta04847j,2020,NaMn0.5Ni0.5O2,,800.0,24.0,Cycling performance,1.0,62.0,,,,2.0,4.3,"{'Na': '1', 'Mn': '0.5', 'Ni': '0.5', 'O': '2'}"
10.1039/d0ta04847j,2020,Na0.98Ca0.01Mn0.5Ni0.5O2,,800.0,24.0,Cycling performance,1.0,60.0,,15.0,,2.0,4.3,"{'Na': '0.98', 'Ca': '0.01', 'Mn': '0.5', 'Ni': '0.5', 'O': '2'}"
10.1039/d0ta04847j,2020,NaMn0.5Ni0.5O2,,800.0,24.0,Cycling performance,300.0,,67.0,,,1.0,4.1,"{'Na': '1', 'Mn': '0.5', 'Ni': '0.5', 'O': '2'}"
10.1039/d0ta04847j,2020,NaMn0.5Ni0.5O2,,800.0,24.0,Cycling performance,50.0,,25.0,,,1.0,4.1,"{'Na': '1', 'Mn': '0.5', 'Ni': '0.5', 'O': '2'}"
10.1039/d0ta04847j,2020,Na0.98Ca0.01Mn0.5Ni0.5O2,,800.0,24.0,Cycling performance,300.0,,67.0,,,2.0,4.3,"{'Na': '0.98', 'Ca': '0.01', 'Mn': '0.5', 'Ni': '0.5', 'O': '2'}"
10.1039/d0ta08268f,2020,Na0.6Li0.15Mn0.65Cu0.2O2,,900.0,15.0,Cycling performance,200.0,,82.8,,,,,"{'Na': '0.6', 'Li': '0.15', 'Mn': '0.65', 'Cu': '0.2', 'O': '2'}"
10.1039/d0ta08383f,2020,NaMn0.89Cu0.08Sb0.03O2,NMCSO,950.0,10.0,Cycling performance,150.0,204.0,,,2.0,2.0,4.0,"{'Na': '1', 'Mn': '0.89', 'Cu': '0.08', 'Sb': '0.03', 'O': '2'}"
10.1039/d0ta08383f,2020,NaMn0.89Cu0.08Sb0.03O2,NMCSO,950.0,10.0,Cycling performance,1.0,255.0,,,2.0,2.0,4.0,"{'Na': '1', 'Mn': '0.89', 'Cu': '0.08', 'Sb': '0.03', 'O': '2'}"
10.1039/d0ta08383f,2020,NaMn0.89Cu0.08Sb0.03O2,NMCSO,950.0,10.0,Cycling performance,150.0,,80.0,,2.0,2.0,4.0,"{'Na': '1', 'Mn': '0.89', 'Cu': '0.08', 'Sb': '0.03', 'O': '2'}"
10.1039/d0ta08383f,2020,NaMnO2,,950.0,10.0,Cycling performance,3.0,200.0,,,,2.0,4.0,"{'Na': '1', 'Mn': '1', 'O': '2'}"
10.1039/d0ta08383f,2020,NaMn0.89Cu0.08Sb0.03O2,NMCSO,950.0,10.0,Rate performance,,204.0,,,0.1,2.0,4.0,"{'Na': '1', 'Mn': '0.89', 'Cu': '0.08', 'Sb': '0.03', 'O': '2'}"
10.1039/d0ta08383f,2020,NaMn0.89Cu0.08Sb0.03O2,NMCSO,950.0,10.0,Rate performance,,142.2,,,1.0,2.0,4.0,"{'Na': '1', 'Mn': '0.89', 'Cu': '0.08', 'Sb': '0.03', 'O': '2'}"
10.1039/d0ta08383f,2020,NaMn0.89Cu0.08Sb0.03O2,NMCSO,950.0,10.0,Rate performance,,100.2,,,5.0,2.0,4.0,"{'Na': '1', 'Mn': '0.89', 'Cu': '0.08', 'Sb': '0.03', 'O': '2'}"
10.1039/d0ta08383f,2020,NaMn0.89Cu0.08Sb0.03O2,NMCSO,950.0,10.0,Cycling performance,20.0,148.4,,,,2.0,4.0,"{'Na': '1', 'Mn': '0.89', 'Cu': '0.08', 'Sb': '0.03', 'O': '2'}"
10.1039/d1cc00304f,2021,Na0.67Mg0.17Ti0.5Cr0.33O2,,1000.0,5.0,Cycling performance,1.0,90.0,,,,,,"{'Na': '0.67', 'Mg': '0.17', 'Ti': '0.5', 'Cr': '0.33', 'O': '2'}"
10.1039/d1cc00304f,2021,Na0.67Mg0.17Ti0.5Cr0.33O2,,1000.0,5.0,Cycling performance,450.0,85.5,,,,,,"{'Na': '0.67', 'Mg': '0.17', 'Ti': '0.5', 'Cr': '0.33', 'O': '2'}"
10.1039/d1cc00304f,2021,Na0.67Mg0.17Ti0.5Cr0.33O2,,1000.0,5.0,Cycling performance,450.0,,95.0,,,,,"{'Na': '0.67', 'Mg': '0.17', 'Ti': '0.5', 'Cr': '0.33', 'O': '2'}"
10.1039/d1cc00304f,2021,Na0.67Mg0.17Ti0.5Cr0.33O2,,1000.0,5.0,Rate performance,,60.0,,2560.0,,0.2,2.0,"{'Na': '0.67', 'Mg': '0.17', 'Ti': '0.5', 'Cr': '0.33', 'O': '2'}"
10.1039/d1cc00373a,2021,P3-Na0.65Mn0.5Al0.5O2,NMAO,900.0,12.0,Cycling performance,1.0,110.0,,,,,,"{'Na': '0.65', 'Mn': '0.5', 'Al': '0.5', 'O': '2'}"
10.1039/d1cc00373a,2021,Na0.75Mn0.5Al0.5O2,,900.0,12.0,Cycling performance,50.0,,36.0,,,1.5,3.8,"{'Na': '0.75', 'Mn': '0.5', 'Al': '0.5', 'O': '2'}"
10.1039/d1sc05715d,2021,P2-Na0.62Ca0.03Mg0.05Mn0.67Ni0.28O2,,,,Cycling performance,100.0,,83.0,50.0,,2.2,4.35,"{'Na': '0.62', 'Ca': '0.03', 'Mg': '0.05', 'Mn': '0.67', 'Ni': '0.28', 'O': '2'}"
10.1039/d1ta00627d,2021,Na0.8Ti0.1Mn0.55Fe0.1Ni0.25O2,FFT,900.0,15.0,Cycling performance,100.0,110.0,,,,2.4,3.7,"{'Na': '0.8', 'Ti': '0.1', 'Mn': '0.55', 'Fe': '0.1', 'Ni': '0.25', 'O': '2'}"
10.1039/d1ta00627d,2021,Na0.8Ti0.1Mn0.55Fe0.1Ni0.25O2,FFT,900.0,15.0,Cycling performance,1.0,137.2,,,,2.4,3.7,"{'Na': '0.8', 'Ti': '0.1', 'Mn': '0.55', 'Fe': '0.1', 'Ni': '0.25', 'O': '2'}"
10.1039/d1ta00627d,2021,Na0.8Ti0.1Mn0.55Fe0.1Ni0.25O2,FFT,900.0,15.0,Cycling performance,100.0,,80.2,,,2.4,3.7,"{'Na': '0.8', 'Ti': '0.1', 'Mn': '0.55', 'Fe': '0.1', 'Ni': '0.25', 'O': '2'}"
10.1039/d1ta00627d,2021,Na0.8Ti0.1Mn0.55Fe0.1Ni0.25O2,FFT,900.0,15.0,Cycling performance,2.0,,53.8,,,2.4,3.7,"{'Na': '0.8', 'Ti': '0.1', 'Mn': '0.55', 'Fe': '0.1', 'Ni': '0.25', 'O': '2'}"
10.1039/d1ta00627d,2021,Na0.8Ti0.1Mn0.55Fe0.1Ni0.25O2,FFT,900.0,15.0,Cycling performance,100.0,97.0,,,,2.4,3.7,"{'Na': '0.8', 'Ti': '0.1', 'Mn': '0.55', 'Fe': '0.1', 'Ni': '0.25', 'O': '2'}"
10.1039/d1ta00627d,2021,Na0.8Ti0.1Mn0.55Fe0.1Ni0.25O2,FFT,900.0,15.0,Cycling performance,1.0,154.6,,,0.1,2.4,3.7,"{'Na': '0.8', 'Ti': '0.1', 'Mn': '0.55', 'Fe': '0.1', 'Ni': '0.25', 'O': '2'}"
10.1039/d1ta00627d,2021,Na0.8Ti0.1Mn0.55Fe0.1Ni0.25O2,FFT,900.0,15.0,Cycling performance,100.0,154.6,,,0.1,2.4,3.7,"{'Na': '0.8', 'Ti': '0.1', 'Mn': '0.55', 'Fe': '0.1', 'Ni': '0.25', 'O': '2'}"
10.1039/d1ta00627d,2021,Na0.8Ti0.1Mn0.55Fe0.1Ni0.25O2,FFT,900.0,15.0,Cycling performance,100.0,,100.0,,0.1,2.4,3.7,"{'Na': '0.8', 'Ti': '0.1', 'Mn': '0.55', 'Fe': '0.1', 'Ni': '0.25', 'O': '2'}"
10.1039/d1ta01164b,2021,NaMn0.5Ni0.5O2,,800.0,24.0,Cycling performance,1.0,200.0,,,,2.2,4.5,"{'Na': '1', 'Mn': '0.5', 'Ni': '0.5', 'O': '2'}"
10.1039/d1ta01433a,2021,Na0.64Ca0.03Mn0.67Ni0.33O1.94F0.06,,900.0,15.0,Rate performance,,49.4,,2000.0,,2.0,4.3,"{'Na': '0.64', 'Ca': '0.03', 'Mn': '0.67', 'Ni': '0.33', 'O': '1.94', 'F': '0.06'}"
10.1039/d1ta01433a,2021,Na0.67Mn0.67Ni0.33O2,,900.0,15.0,Rate performance,,118.5,,40.0,,2.0,4.3,"{'Na': '0.67', 'Mn': '0.67', 'Ni': '0.33', 'O': '2'}"
10.1039/d1ta01433a,2021,Na0.67Mn0.67Ni0.33O2,,900.0,15.0,Rate performance,,59.5,,40.0,,2.0,4.3,"{'Na': '0.67', 'Mn': '0.67', 'Ni': '0.33', 'O': '2'}"
10.1039/d1ta01433a,2021,Na0.67Mn0.67Ni0.33O2,,900.0,15.0,Cycling performance,100.0,,73.7,,,2.0,4.3,"{'Na': '0.67', 'Mn': '0.67', 'Ni': '0.33', 'O': '2'}"
10.1039/d1ta01433a,2021,Na0.67Mn0.67Ni0.33O2,,900.0,15.0,Cycling performance,500.0,,27.1,200.0,,2.0,4.3,"{'Na': '0.67', 'Mn': '0.67', 'Ni': '0.33', 'O': '2'}"
10.1039/d1ta01433a,2021,Na0.66Ca0.01Mn0.67Ni0.33O1.98F0.02,,900.0,15.0,Cycling performance,500.0,,54.5,200.0,,2.0,4.3,"{'Na': '0.66', 'Ca': '0.01', 'Mn': '0.67', 'Ni': '0.33', 'O': '1.98', 'F': '0.02'}"
10.1039/d1ta01433a,2021,Na0.64Ca0.03Mn0.67Ni0.33O1.94F0.06,,900.0,15.0,Cycling performance,500.0,,87.2,200.0,,2.0,4.3,"{'Na': '0.64', 'Ca': '0.03', 'Mn': '0.67', 'Ni': '0.33', 'O': '1.94', 'F': '0.06'}"
10.1039/d1ta01433a,2021,Na0.62Ca0.05Mn0.67Ni0.33O1.9F0.1,,900.0,15.0,Cycling performance,500.0,,85.5,200.0,,2.0,4.3,"{'Na': '0.62', 'Ca': '0.05', 'Mn': '0.67', 'Ni': '0.33', 'O': '1.9', 'F': '0.1'}"
10.1039/d1ta05390f,2021,NaMnO2,,800.0,10.0,Rate performance,,244.0,,12.0,,2.0,3.8,"{'Na': '1', 'Mn': '1', 'O': '2'}"
10.1039/d1ta05390f,2021,NaMnO2,,800.0,10.0,Cycling performance,1.0,215.0,,,,2.0,3.8,"{'Na': '1', 'Mn': '1', 'O': '2'}"
10.1039/d1ta05390f,2021,NaMnO2,,800.0,10.0,Cycling performance,1.0,180.0,,,,2.0,3.8,"{'Na': '1', 'Mn': '1', 'O': '2'}"
10.1039/d1ta05390f,2021,NaMnO2,,800.0,10.0,Cycling performance,50.0,104.4,,,,2.0,3.8,"{'Na': '1', 'Mn': '1', 'O': '2'}"
10.1039/d1ta05390f,2021,NaMnO2,,800.0,10.0,Cycling performance,50.0,,58.0,,,2.0,3.8,"{'Na': '1', 'Mn': '1', 'O': '2'}"
10.1039/d1ta05390f,2021,NaMnO2,,800.0,10.0,Cycling performance,50.0,104.0,,,,2.0,3.8,"{'Na': '1', 'Mn': '1', 'O': '2'}"
10.1039/d1ta07940a,2021,P2-Na0.67Mn0.5Fe0.5O2,,850.0,12.0,Cycling performance,50.0,,87.0,,,1.5,4.3,"{'Na': '0.67', 'Mn': '0.5', 'Fe': '0.5', 'O': '2'}"
10.1039/d1ta08471b,2021,P2-Na0.6Li0.11Mn0.62Fe0.27O2,NLFMO,900.0,15.0,Cycling performance,1.0,207.3,,,1.0,1.5,4.5,"{'Na': '0.6', 'Li': '0.11', 'Mn': '0.62', 'Fe': '0.27', 'O': '2'}"
10.1039/d1ta08471b,2021,P2-Na0.6Li0.11Mn0.62Fe0.27O2,NLFMO,900.0,15.0,Cycling performance,1.0,153.6,,,,1.5,4.5,"{'Na': '0.6', 'Li': '0.11', 'Mn': '0.62', 'Fe': '0.27', 'O': '2'}"
10.1039/d1ta08471b,2021,P2-Na0.6Li0.11Mn0.62Fe0.27O2,NLFMO,900.0,15.0,Cycling performance,2.0,210.0,,,,2.2,4.0,"{'Na': '0.6', 'Li': '0.11', 'Mn': '0.62', 'Fe': '0.27', 'O': '2'}"
10.1039/d1ta08471b,2021,P2-Na0.6Li0.11Mn0.62Fe0.27O2,NLFMO,900.0,15.0,Cycling performance,2.0,198.9,,,,2.2,4.0,"{'Na': '0.6', 'Li': '0.11', 'Mn': '0.62', 'Fe': '0.27', 'O': '2'}"
10.1039/d1ta08471b,2021,P2-Na0.6Li0.11Mn0.62Fe0.27O2,NLFMO,900.0,15.0,Cycling performance,5.0,195.1,,,,2.2,4.0,"{'Na': '0.6', 'Li': '0.11', 'Mn': '0.62', 'Fe': '0.27', 'O': '2'}"
10.1039/d1ta08471b,2021,P2-Na0.6Li0.11Mn0.62Fe0.27O2,NLFMO,900.0,15.0,Cycling performance,5.0,189.3,,,,2.2,4.0,"{'Na': '0.6', 'Li': '0.11', 'Mn': '0.62', 'Fe': '0.27', 'O': '2'}"
10.1039/d1ta08471b,2021,P2-Na0.6Li0.11Mn0.62Fe0.27O2,NLFMO,900.0,15.0,Cycling performance,10.0,182.6,,,,2.2,4.0,"{'Na': '0.6', 'Li': '0.11', 'Mn': '0.62', 'Fe': '0.27', 'O': '2'}"
10.1039/d1ta08471b,2021,P2-Na0.6Li0.11Mn0.62Fe0.27O2,NLFMO,900.0,15.0,Cycling performance,10.0,178.0,,,,2.2,4.0,"{'Na': '0.6', 'Li': '0.11', 'Mn': '0.62', 'Fe': '0.27', 'O': '2'}"
10.1039/d1ta08471b,2021,P2-Na0.6Li0.11Mn0.62Fe0.27O2,NLFMO,900.0,15.0,Cycling performance,80.0,104.2,,,,2.2,4.0,"{'Na': '0.6', 'Li': '0.11', 'Mn': '0.62', 'Fe': '0.27', 'O': '2'}"
10.1039/d1ta08471b,2021,P2-Na0.6Li0.11Mn0.62Fe0.27O2,NLFMO,900.0,15.0,Cycling performance,5.0,,91.3,,0.1,2.0,3.5,"{'Na': '0.6', 'Li': '0.11', 'Mn': '0.62', 'Fe': '0.27', 'O': '2'}"
10.1039/d1ta08471b,2021,P2-Na0.6Li0.11Mn0.62Fe0.27O2,NLFMO,900.0,15.0,Cycling performance,5.0,,78.5,,0.1,2.0,3.5,"{'Na': '0.6', 'Li': '0.11', 'Mn': '0.62', 'Fe': '0.27', 'O': '2'}"
10.1039/d1ta08471b,2021,P2-Na0.6Li0.11Mn0.62Fe0.27O2,NLFMO,900.0,15.0,Rate performance,,195.3,,,0.1,2.0,3.5,"{'Na': '0.6', 'Li': '0.11', 'Mn': '0.62', 'Fe': '0.27', 'O': '2'}"
10.1039/d1ta10329f,2021,α-NaMnO2,,,,Cycling performance,100.0,190.0,,10.0,,2.0,4.2,"{'Na': '1', 'Mn': '1', 'O': '2'}"
10.1039/d1ta10329f,2021,α-NaMnO2,,,,Cycling performance,100.0,130.0,,10.0,,2.0,4.2,"{'Na': '1', 'Mn': '1', 'O': '2'}"
10.1039/d1ta10329f,2021,α-NaMnO2,,,,Rate performance,,142.0,,400.0,,2.0,4.2,"{'Na': '1', 'Mn': '1', 'O': '2'}"
10.1039/d1ta10329f,2021,O3-Na0.67Mn0.95Ni0.05O2,,,,Cycling performance,50.0,222.0,,13.0,,1.5,4.3,"{'Na': '0.67', 'Mn': '0.95', 'Ni': '0.05', 'O': '2'}"
10.1039/d1ta10329f,2021,O3-Na0.67Mn0.95Ni0.05O2,,,,Cycling performance,50.0,210.0,,13.0,,1.5,4.3,"{'Na': '0.67', 'Mn': '0.95', 'Ni': '0.05', 'O': '2'}"
10.1039/d1ta10329f,2021,O3-Na0.67Mn0.95Ni0.05O2,,,,Rate performance,,134.0,,280.0,,1.5,4.3,"{'Na': '0.67', 'Mn': '0.95', 'Ni': '0.05', 'O': '2'}"
10.1039/d1ta10329f,2021,O3-Na0.67Mn0.95Ni0.05O2,,,,Rate performance,,100.0,,700.0,,1.5,4.3,"{'Na': '0.67', 'Mn': '0.95', 'Ni': '0.05', 'O': '2'}"
10.1039/d1ta10329f,2021,O3-Na0.67Mn0.95Ni0.05O2,,,,Cycling performance,300.0,160.0,,52.0,,1.4,4.2,"{'Na': '0.67', 'Mn': '0.95', 'Ni': '0.05', 'O': '2'}"
10.1039/d1ta10329f,2021,NaMn0.35Fe0.3Ni0.35O2,,,,Cycling performance,1.0,130.3,,14.0,,2.0,4.0,"{'Na': '1', 'Mn': '0.35', 'Fe': '0.3', 'Ni': '0.35', 'O': '2'}"
10.1039/d1ta10329f,2021,NaMn0.35Fe0.3Ni0.35O2,,,,Cycling performance,100.0,104.2,,14.0,,2.0,4.0,"{'Na': '1', 'Mn': '0.35', 'Fe': '0.3', 'Ni': '0.35', 'O': '2'}"
10.1039/d1ta10329f,2021,NaMn0.35Fe0.3Ni0.35O2,,,,Cycling performance,100.0,,80.0,14.0,,2.0,4.0,"{'Na': '1', 'Mn': '0.35', 'Fe': '0.3', 'Ni': '0.35', 'O': '2'}"
10.1039/d1ta10329f,2021,Na1.2Mn0.4Ir0.4O2,,,,Rate performance,,179.0,,20.0,,1.5,4.4,"{'Na': '1.2', 'Mn': '0.4', 'Ir': '0.4', 'O': '2'}"
10.1039/d1ta10329f,2021,Na1.2Mn0.4Ir0.4O2,,,,Cycling performance,50.0,,60.0,100.0,,1.5,4.4,"{'Na': '1.2', 'Mn': '0.4', 'Ir': '0.4', 'O': '2'}"
10.1039/d1ta10329f,2021,Na1.2Mn0.4Ir0.4O2,,,,Cycling performance,1.0,160.0,,125.0,,2.0,3.8,"{'Na': '1.2', 'Mn': '0.4', 'Ir': '0.4', 'O': '2'}"
10.1039/d1ta10329f,2021,Na1.2Mn0.4Ir0.4O2,,,,Cycling performance,250.0,137.6,,125.0,,2.0,3.8,"{'Na': '1.2', 'Mn': '0.4', 'Ir': '0.4', 'O': '2'}"
10.1039/d1ta10329f,2021,Na1.2Mn0.4Ir0.4O2,,,,Cycling performance,250.0,,86.0,125.0,,2.0,3.8,"{'Na': '1.2', 'Mn': '0.4', 'Ir': '0.4', 'O': '2'}"
10.1039/d1ta10329f,2021,O3-NaMn0.22Co0.1Ni0.68O2,,,,Cycling performance,1.0,24.0,,,,2.0,3.8,"{'Na': '1', 'Mn': '0.22', 'Co': '0.1', 'Ni': '0.68', 'O': '2'}"
10.1039/d1ta10329f,2021,O3-NaMn0.22Co0.1Ni0.68O2,,,,Cycling performance,100.0,19.9,,,,2.0,3.8,"{'Na': '1', 'Mn': '0.22', 'Co': '0.1', 'Ni': '0.68', 'O': '2'}"
10.1039/d1ta10329f,2021,O3-NaMn0.22Co0.1Ni0.68O2,,,,Cycling performance,100.0,,83.0,,,2.0,3.8,"{'Na': '1', 'Mn': '0.22', 'Co': '0.1', 'Ni': '0.68', 'O': '2'}"
10.1039/d1ta10329f,2021,O3-NaMn0.22Co0.1Ni0.68O2,,,,Cycling performance,200.0,188.0,,50.0,,1.2,4.1,"{'Na': '1', 'Mn': '0.22', 'Co': '0.1', 'Ni': '0.68', 'O': '2'}"
10.1039/d1ta10329f,2021,O3-NaMn0.22Co0.1Ni0.68O2,,,,Cycling performance,1.0,235.0,,50.0,,1.2,4.1,"{'Na': '1', 'Mn': '0.22', 'Co': '0.1', 'Ni': '0.68', 'O': '2'}"
10.1039/d1ta10329f,2021,O3-NaMn0.22Co0.1Ni0.68O2,,,,Cycling performance,200.0,,80.0,50.0,,1.2,4.1,"{'Na': '1', 'Mn': '0.22', 'Co': '0.1', 'Ni': '0.68', 'O': '2'}"
10.1039/d1ta10329f,2021,O3-NaFe0.3Ni0.7O2,,,,Cycling performance,1.0,135.0,,,,2.5,3.8,"{'Na': '1', 'Fe': '0.3', 'Ni': '0.7', 'O': '2'}"
10.1039/d1ta10329f,2021,O3-NaFe0.3Ni0.7O2,,,,Cycling performance,30.0,100.0,,,,2.5,3.8,"{'Na': '1', 'Fe': '0.3', 'Ni': '0.7', 'O': '2'}"
10.1039/d1ta10329f,2021,O3-NaMn0.32Fe0.32Ni0.32Al0.05O2,,,,Cycling performance,1.0,145.4,,15.0,,2.0,4.2,"{'Na': '1', 'Mn': '0.32', 'Fe': '0.32', 'Ni': '0.32', 'Al': '0.05', 'O': '2'}"
10.1039/d1ta10329f,2021,O3-NaMn0.32Fe0.32Ni0.32Al0.05O2,,,,Cycling performance,80.0,112.7,,15.0,,2.0,4.2,"{'Na': '1', 'Mn': '0.32', 'Fe': '0.32', 'Ni': '0.32', 'Al': '0.05', 'O': '2'}"
10.1039/d1ta10329f,2021,O3-NaMn0.32Fe0.32Ni0.32Al0.05O2,,,,Cycling performance,80.0,,77.5,15.0,,2.0,4.2,"{'Na': '1', 'Mn': '0.32', 'Fe': '0.32', 'Ni': '0.32', 'Al': '0.05', 'O': '2'}"
10.1039/d1ta10329f,2021,NaMg0.02Mn0.48Fe0.3Ni0.2O2,,,,Rate performance,,160.0,,7.0,,2.0,4.2,"{'Na': '1', 'Mg': '0.02', 'Mn': '0.48', 'Fe': '0.3', 'Ni': '0.2', 'O': '2'}"
10.1039/d1ta10329f,2021,NaMg0.02Mn0.48Fe0.3Ni0.2O2,,,,Rate performance,,136.0,,14.0,,2.0,4.2,"{'Na': '1', 'Mg': '0.02', 'Mn': '0.48', 'Fe': '0.3', 'Ni': '0.2', 'O': '2'}"
10.1039/d1ta10329f,2021,NaMg0.02Mn0.48Fe0.3Ni0.2O2,,,,Rate performance,,118.0,,28.0,,2.0,4.2,"{'Na': '1', 'Mg': '0.02', 'Mn': '0.48', 'Fe': '0.3', 'Ni': '0.2', 'O': '2'}"
10.1039/d1ta10329f,2021,NaMg0.02Mn0.48Fe0.3Ni0.2O2,,,,Rate performance,,100.0,,70.0,,2.0,4.2,"{'Na': '1', 'Mg': '0.02', 'Mn': '0.48', 'Fe': '0.3', 'Ni': '0.2', 'O': '2'}"
10.1039/d1ta10329f,2021,NaMg0.02Mn0.48Fe0.3Ni0.2O2,,,,Rate performance,,87.0,,140.0,,2.0,4.2,"{'Na': '1', 'Mg': '0.02', 'Mn': '0.48', 'Fe': '0.3', 'Ni': '0.2', 'O': '2'}"
10.1039/d1ta10329f,2021,NaMg0.02Mn0.48Fe0.3Ni0.2O2,,,,Rate performance,,72.0,,280.0,,2.0,4.2,"{'Na': '1', 'Mg': '0.02', 'Mn': '0.48', 'Fe': '0.3', 'Ni': '0.2', 'O': '2'}"
10.1039/d1ta10329f,2021,NaMg0.02Mn0.48Fe0.3Ni0.2O2,,,,Rate performance,,40.0,,700.0,,2.0,4.2,"{'Na': '1', 'Mg': '0.02', 'Mn': '0.48', 'Fe': '0.3', 'Ni': '0.2', 'O': '2'}"
10.1039/d1ta10329f,2021,NaMg0.02Mn0.48Fe0.3Ni0.2O2,,,,Rate performance,,19.0,,1120.0,,2.0,4.2,"{'Na': '1', 'Mg': '0.02', 'Mn': '0.48', 'Fe': '0.3', 'Ni': '0.2', 'O': '2'}"
10.1039/d1ta10329f,2021,NaMg0.02Mn0.48Fe0.3Ni0.2O2,,,,Rate performance,,130.0,,1400.0,,2.0,4.2,"{'Na': '1', 'Mg': '0.02', 'Mn': '0.48', 'Fe': '0.3', 'Ni': '0.2', 'O': '2'}"
10.1039/d1ta10329f,2021,NaMg0.02Mn0.48Fe0.3Ni0.2O2,,,,Cycling performance,100.0,,99.0,14.0,,2.0,4.2,"{'Na': '1', 'Mg': '0.02', 'Mn': '0.48', 'Fe': '0.3', 'Ni': '0.2', 'O': '2'}"
10.1039/d1ta10329f,2021,NaMn0.5Fe0.3Ni0.2O2,,,,Cycling performance,100.0,,81.0,14.0,,2.0,4.2,"{'Na': '1', 'Mn': '0.5', 'Fe': '0.3', 'Ni': '0.2', 'O': '2'}"
10.1039/d1ta10329f,2021,NaMg0.02Mn0.48Fe0.3Ni0.2O2,,,,Cycling performance,1.0,160.0,,12.0,,1.5,4.2,"{'Na': '1', 'Mg': '0.02', 'Mn': '0.48', 'Fe': '0.3', 'Ni': '0.2', 'O': '2'}"
10.1039/d1ta10329f,2021,NaMn0.33Fe0.33Ni0.33O2,,,,Rate performance,,136.0,,13.0,,2.0,4.0,"{'Na': '1', 'Mn': '0.33', 'Fe': '0.33', 'Ni': '0.33', 'O': '2'}"
10.1039/d1ta10329f,2021,NaMn0.33Fe0.33Ni0.33O2,,,,Cycling performance,100.0,,85.0,,,2.0,4.0,"{'Na': '1', 'Mn': '0.33', 'Fe': '0.33', 'Ni': '0.33', 'O': '2'}"
10.1039/d1ta10329f,2021,NaMn0.33Fe0.33Ni0.33O2,,,,Cycling performance,600.0,,80.0,140.0,,2.0,4.0,"{'Na': '1', 'Mn': '0.33', 'Fe': '0.33', 'Ni': '0.33', 'O': '2'}"
10.1039/d1ta10329f,2021,O3-Na0.9Mn0.48Fe0.3Cu0.22O2,,,,Cycling performance,1.0,100.0,,10.0,,2.5,4.05,"{'Na': '0.9', 'Mn': '0.48', 'Fe': '0.3', 'Cu': '0.22', 'O': '2'}"
10.1039/d1ta10329f,2021,O3-Na0.9Mn0.48Fe0.3Cu0.22O2,,,,Cycling performance,100.0,97.0,,10.0,,2.5,4.05,"{'Na': '0.9', 'Mn': '0.48', 'Fe': '0.3', 'Cu': '0.22', 'O': '2'}"
10.1039/d1ta10329f,2021,O3-Na0.9Mn0.48Fe0.3Cu0.22O2,,,,Cycling performance,100.0,,97.0,10.0,,2.5,4.05,"{'Na': '0.9', 'Mn': '0.48', 'Fe': '0.3', 'Cu': '0.22', 'O': '2'}"
10.1039/d1ta10329f,2021,O3-Na0.9Mn0.48Fe0.3Cu0.22O2,,,,Cycling performance,1.0,98.0,,100.0,,2.5,4.05,"{'Na': '0.9', 'Mn': '0.48', 'Fe': '0.3', 'Cu': '0.22', 'O': '2'}"
10.1039/d1ta10329f,2021,O3-Na0.9Mn0.48Fe0.3Cu0.22O2,,,,Cycling performance,100.0,301.0,,70.0,,2.5,4.05,"{'Na': '0.9', 'Mn': '0.48', 'Fe': '0.3', 'Cu': '0.22', 'O': '2'}"
10.1039/d1ta10329f,2021,O3-Na0.9Mn0.48Fe0.3Cu0.22O2,,,,Cycling performance,100.0,299.0,,140.0,,2.5,4.05,"{'Na': '0.9', 'Mn': '0.48', 'Fe': '0.3', 'Cu': '0.22', 'O': '2'}"
10.1039/d1ta10329f,2021,O3-Na0.9Mn0.48Fe0.3Cu0.22O2,,,,Cycling performance,100.0,284.0,,280.0,,2.5,4.05,"{'Na': '0.9', 'Mn': '0.48', 'Fe': '0.3', 'Cu': '0.22', 'O': '2'}"
10.1039/d1ta10329f,2021,O3-Na0.9Mn0.48Fe0.3Cu0.22O2,,,,Cycling performance,100.0,270.0,,420.0,,2.5,4.05,"{'Na': '0.9', 'Mn': '0.48', 'Fe': '0.3', 'Cu': '0.22', 'O': '2'}"
10.1039/d1ta10329f,2021,O3-Na0.9Mn0.48Fe0.3Cu0.22O2,,,,Cycling performance,100.0,255.0,,560.0,,2.5,4.05,"{'Na': '0.9', 'Mn': '0.48', 'Fe': '0.3', 'Cu': '0.22', 'O': '2'}"
10.1039/d1ta10329f,2021,O3-Na0.9Mn0.48Fe0.3Cu0.22O2,,,,Cycling performance,100.0,222.0,,840.0,,2.5,4.05,"{'Na': '0.9', 'Mn': '0.48', 'Fe': '0.3', 'Cu': '0.22', 'O': '2'}"
10.1039/d1ta10329f,2021,Na0.8Mn0.52Fe0.3Cu0.18O2,,,,Cycling performance,50.0,,95.4,50.0,,2.5,4.0,"{'Na': '0.8', 'Mn': '0.52', 'Fe': '0.3', 'Cu': '0.18', 'O': '2'}"
10.1039/d1ta10329f,2021,Na0.75Mn0.8Fe0.1Cu0.1O2,,,,Rate performance,,193.0,,12.25,,1.5,4.5,"{'Na': '0.75', 'Mn': '0.8', 'Fe': '0.1', 'Cu': '0.1', 'O': '2'}"
10.1039/d1ta10329f,2021,NaTi0.3Mn0.2Ni0.5O2,,,,Cycling performance,1.0,135.0,,12.0,,2.0,4.0,"{'Na': '1', 'Ti': '0.3', 'Mn': '0.2', 'Ni': '0.5', 'O': '2'}"
10.1039/d1ta10329f,2021,NaTi0.3Mn0.2Ni0.5O2,,,,Cycling performance,200.0,114.8,,12.0,,2.0,4.0,"{'Na': '1', 'Ti': '0.3', 'Mn': '0.2', 'Ni': '0.5', 'O': '2'}"
10.1039/d1ta10329f,2021,NaTi0.3Mn0.2Ni0.5O2,,,,Cycling performance,200.0,,85.0,12.0,,2.0,4.0,"{'Na': '1', 'Ti': '0.3', 'Mn': '0.2', 'Ni': '0.5', 'O': '2'}"
10.1039/d1ta10329f,2021,O3-NaMg0.12Ti0.1Mn0.1Fe0.15Co0.15Ni0.12Cu0.12Sn0.1Sb0.04O2,,,,Cycling performance,500.0,110.0,,600.0,,2.0,3.9,"{'Na': '1', 'Mg': '0.12', 'Ti': '0.1', 'Mn': '0.1', 'Fe': '0.15', 'Co': '0.15', 'Ni': '0.12', 'Cu': '0.12', 'Sn': '0.1', 'Sb': '0.04', 'O': '2'}"
10.1039/d1ta10329f,2021,O3-NaMg0.12Ti0.1Mn0.1Fe0.15Co0.15Ni0.12Cu0.12Sn0.1Sb0.04O2,,,,Cycling performance,1.0,123.6,,600.0,,2.0,3.9,"{'Na': '1', 'Mg': '0.12', 'Ti': '0.1', 'Mn': '0.1', 'Fe': '0.15', 'Co': '0.15', 'Ni': '0.12', 'Cu': '0.12', 'Sn': '0.1', 'Sb': '0.04', 'O': '2'}"
10.1039/d1ta10329f,2021,O3-NaMg0.12Ti0.1Mn0.1Fe0.15Co0.15Ni0.12Cu0.12Sn0.1Sb0.04O2,,,,Cycling performance,500.0,,89.0,600.0,,2.0,3.9,"{'Na': '1', 'Mg': '0.12', 'Ti': '0.1', 'Mn': '0.1', 'Fe': '0.15', 'Co': '0.15', 'Ni': '0.12', 'Cu': '0.12', 'Sn': '0.1', 'Sb': '0.04', 'O': '2'}"
10.1039/d1ta10329f,2021,O3-NaMg0.12Ti0.1Mn0.1Fe0.15Co0.15Ni0.12Cu0.12Sn0.1Sb0.04O2,,,,Cycling performance,500.0,88.0,,360.0,,2.0,3.9,"{'Na': '1', 'Mg': '0.12', 'Ti': '0.1', 'Mn': '0.1', 'Fe': '0.15', 'Co': '0.15', 'Ni': '0.12', 'Cu': '0.12', 'Sn': '0.1', 'Sb': '0.04', 'O': '2'}"
10.1039/d1ta10329f,2021,O3-NaMg0.12Ti0.1Mn0.1Fe0.15Co0.15Ni0.12Cu0.12Sn0.1Sb0.04O2,,,,Cycling performance,1.0,106.0,,360.0,,2.0,3.9,"{'Na': '1', 'Mg': '0.12', 'Ti': '0.1', 'Mn': '0.1', 'Fe': '0.15', 'Co': '0.15', 'Ni': '0.12', 'Cu': '0.12', 'Sn': '0.1', 'Sb': '0.04', 'O': '2'}"
10.1039/d1ta10329f,2021,O3-NaMg0.12Ti0.1Mn0.1Fe0.15Co0.15Ni0.12Cu0.12Sn0.1Sb0.04O2,,,,Cycling performance,500.0,,83.0,360.0,,2.0,3.9,"{'Na': '1', 'Mg': '0.12', 'Ti': '0.1', 'Mn': '0.1', 'Fe': '0.15', 'Co': '0.15', 'Ni': '0.12', 'Cu': '0.12', 'Sn': '0.1', 'Sb': '0.04', 'O': '2'}"
10.1039/d1ta10329f,2021,Na1.33Ru0.33Fe0.33O2,,,,Cycling performance,100.0,120.0,,20.0,,2.0,4.0,"{'Na': '1.33', 'Ru': '0.33', 'Fe': '0.33', 'O': '2'}"
10.1039/d1ta10329f,2021,Na1.33Ru0.33Fe0.33O2,,,,Cycling performance,1.0,150.0,,20.0,,2.0,4.0,"{'Na': '1.33', 'Ru': '0.33', 'Fe': '0.33', 'O': '2'}"
10.1039/d1ta10329f,2021,Na1.33Ru0.33Fe0.33O2,,,,Cycling performance,100.0,,80.0,20.0,,2.0,4.0,"{'Na': '1.33', 'Ru': '0.33', 'Fe': '0.33', 'O': '2'}"
10.1039/d1ta10329f,2021,Na1.33Ru0.33Fe0.33O2,,,,Rate performance,,120.0,,28.0,,2.0,4.0,"{'Na': '1.33', 'Ru': '0.33', 'Fe': '0.33', 'O': '2'}"
10.1039/d1ta10329f,2021,Na1.33Ru0.33Fe0.33O2,,,,Rate performance,,96.0,,70.0,,2.0,4.0,"{'Na': '1.33', 'Ru': '0.33', 'Fe': '0.33', 'O': '2'}"
10.1039/d1ta10329f,2021,Na1.33Ru0.33Fe0.33O2,,,,Rate performance,,88.0,,140.0,,2.0,4.0,"{'Na': '1.33', 'Ru': '0.33', 'Fe': '0.33', 'O': '2'}"
10.1039/d1ta10329f,2021,Na1.33Ru0.33Fe0.33O2,,,,Rate performance,,75.0,,280.0,,2.0,4.0,"{'Na': '1.33', 'Ru': '0.33', 'Fe': '0.33', 'O': '2'}"
10.1039/d1ta10329f,2021,Na1.33Ru0.33Fe0.33O2,,,,Rate performance,,55.0,,700.0,,2.0,4.0,"{'Na': '1.33', 'Ru': '0.33', 'Fe': '0.33', 'O': '2'}"
10.1039/d1ta10329f,2021,O3-NaLi0.33Mn0.67O2,,,,Rate performance,,190.0,,35.625,,1.5,4.5,"{'Na': '1', 'Li': '0.33', 'Mn': '0.67', 'O': '2'}"
10.1039/d1ta10329f,2021,O3-NaLi0.33Mn0.67O2,,,,Rate performance,,186.0,,20.0,,1.5,4.5,"{'Na': '1', 'Li': '0.33', 'Mn': '0.67', 'O': '2'}"
10.1039/d1ta10329f,2021,O3-NaLi0.33Mn0.67O2,,,,Cycling performance,500.0,,81.0,1000.0,,1.5,4.5,"{'Na': '1', 'Li': '0.33', 'Mn': '0.67', 'O': '2'}"
10.1039/d1ta10329f,2021,NaLi0.05Mg0.05Mn0.5Ni0.3Cu0.1O2,,,,Cycling performance,1.0,172.0,,14.0,,1.5,4.5,"{'Na': '1', 'Li': '0.05', 'Mg': '0.05', 'Mn': '0.5', 'Ni': '0.3', 'Cu': '0.1', 'O': '2'}"
10.1039/d1ta10329f,2021,NaLi0.05Mg0.05Mn0.5Ni0.3Cu0.1O2,,,,Cycling performance,400.0,141.0,,14.0,,1.5,4.5,"{'Na': '1', 'Li': '0.05', 'Mg': '0.05', 'Mn': '0.5', 'Ni': '0.3', 'Cu': '0.1', 'O': '2'}"
10.1039/d1ta10329f,2021,NaLi0.05Mg0.05Mn0.5Ni0.3Cu0.1O2,,,,Cycling performance,400.0,,82.0,14.0,,1.5,4.5,"{'Na': '1', 'Li': '0.05', 'Mg': '0.05', 'Mn': '0.5', 'Ni': '0.3', 'Cu': '0.1', 'O': '2'}"
10.1039/d1ta10329f,2021,NaLi0.05Mg0.05Mn0.5Ni0.3Cu0.1O2,,,,Cycling performance,1000.0,,70.4,2800.0,,1.5,4.5,"{'Na': '1', 'Li': '0.05', 'Mg': '0.05', 'Mn': '0.5', 'Ni': '0.3', 'Cu': '0.1', 'O': '2'}"
10.1039/d1ta10329f,2021,NaLi0.05Mg0.05Mn0.5Ni0.3Cu0.1O2,,,,Rate performance,,153.0,,70.0,,1.5,4.5,"{'Na': '1', 'Li': '0.05', 'Mg': '0.05', 'Mn': '0.5', 'Ni': '0.3', 'Cu': '0.1', 'O': '2'}"
10.1039/d1ta10329f,2021,NaLi0.05Mg0.05Mn0.5Ni0.3Cu0.1O2,,,,Rate performance,,123.7,,140.0,,1.5,4.5,"{'Na': '1', 'Li': '0.05', 'Mg': '0.05', 'Mn': '0.5', 'Ni': '0.3', 'Cu': '0.1', 'O': '2'}"
10.1039/d1ta10329f,2021,NaLi0.05Mg0.05Mn0.5Ni0.3Cu0.1O2,,,,Rate performance,,125.8,,280.0,,1.5,4.5,"{'Na': '1', 'Li': '0.05', 'Mg': '0.05', 'Mn': '0.5', 'Ni': '0.3', 'Cu': '0.1', 'O': '2'}"
10.1039/d1ta10329f,2021,NaLi0.05Mg0.05Mn0.5Ni0.3Cu0.1O2,,,,Rate performance,,104.5,,700.0,,1.5,4.5,"{'Na': '1', 'Li': '0.05', 'Mg': '0.05', 'Mn': '0.5', 'Ni': '0.3', 'Cu': '0.1', 'O': '2'}"
10.1039/d1ta10329f,2021,NaLi0.05Mg0.05Mn0.5Ni0.3Cu0.1O2,,,,Rate performance,,85.3,,1400.0,,1.5,4.5,"{'Na': '1', 'Li': '0.05', 'Mg': '0.05', 'Mn': '0.5', 'Ni': '0.3', 'Cu': '0.1', 'O': '2'}"
10.1039/d1ta10329f,2021,NaLi0.05Mg0.05Mn0.5Ni0.3Cu0.1O2,,,,Rate performance,,72.5,,2800.0,,1.5,4.5,"{'Na': '1', 'Li': '0.05', 'Mg': '0.05', 'Mn': '0.5', 'Ni': '0.3', 'Cu': '0.1', 'O': '2'}"
10.1039/d1ta10329f,2021,NaLi0.05Mg0.05Mn0.5Ni0.3Cu0.1O2,,,,Rate performance,,68.2,,4200.0,,1.5,4.5,"{'Na': '1', 'Li': '0.05', 'Mg': '0.05', 'Mn': '0.5', 'Ni': '0.3', 'Cu': '0.1', 'O': '2'}"
10.1039/d1ta10329f,2021,NaLi0.05Mg0.05Mn0.5Ni0.3Cu0.1O2,,,,Rate performance,,61.8,,5600.0,,1.5,4.5,"{'Na': '1', 'Li': '0.05', 'Mg': '0.05', 'Mn': '0.5', 'Ni': '0.3', 'Cu': '0.1', 'O': '2'}"
10.1039/d1ta10329f,2021,NaLi0.05Mg0.05Mn0.5Ni0.3Cu0.1O2,,,,Rate performance,,53.3,,7000.0,,1.5,4.5,"{'Na': '1', 'Li': '0.05', 'Mg': '0.05', 'Mn': '0.5', 'Ni': '0.3', 'Cu': '0.1', 'O': '2'}"
10.1039/d1ta10329f,2021,NaMn0.23Co0.02Ni0.75O2,,,,Cycling performance,1.0,157.0,,15.0,,1.5,3.9,"{'Na': '1', 'Mn': '0.23', 'Co': '0.02', 'Ni': '0.75', 'O': '2'}"
10.1039/d1ta10329f,2021,NaMn0.23Co0.02Ni0.75O2,,,,Cycling performance,300.0,125.6,,15.0,,1.5,3.9,"{'Na': '1', 'Mn': '0.23', 'Co': '0.02', 'Ni': '0.75', 'O': '2'}"
10.1039/d1ta10329f,2021,NaMn0.23Co0.02Ni0.75O2,,,,Cycling performance,300.0,,80.0,15.0,,1.5,3.9,"{'Na': '1', 'Mn': '0.23', 'Co': '0.02', 'Ni': '0.75', 'O': '2'}"
10.1039/d1ta10329f,2021,NaMn0.27Co0.12Ni0.61O2,,,,Rate performance,,160.0,,15.0,,1.5,4.1,"{'Na': '1', 'Mn': '0.27', 'Co': '0.12', 'Ni': '0.61', 'O': '2'}"
10.1039/d1ta10329f,2021,NaMn0.27Co0.12Ni0.61O2,,,,Rate performance,,130.0,,1500.0,,1.5,4.1,"{'Na': '1', 'Mn': '0.27', 'Co': '0.12', 'Ni': '0.61', 'O': '2'}"
10.1039/d1ta10329f,2021,Na0.7MnO2.05,,,,Cycling performance,1.0,158.2,,100.0,,1.8,4.4,"{'Na': '0.7', 'Mn': '1', 'O': '2.05'}"
10.1039/d1ta10329f,2021,Na0.7MnO2.05,,,,Cycling performance,100.0,139.2,,100.0,,1.8,4.4,"{'Na': '0.7', 'Mn': '1', 'O': '2.05'}"
10.1039/d1ta10329f,2021,Na0.7MnO2.05,,,,Cycling performance,100.0,,88.0,100.0,,1.8,4.4,"{'Na': '0.7', 'Mn': '1', 'O': '2.05'}"
10.1039/d1ta10329f,2021,Na0.7MnO2.05,,,,Rate performance,,158.2,,100.0,,1.8,4.4,"{'Na': '0.7', 'Mn': '1', 'O': '2.05'}"
10.1039/d1ta10329f,2021,Na0.7MnO2.05,,,,Rate performance,,146.2,,200.0,,1.8,4.4,"{'Na': '0.7', 'Mn': '1', 'O': '2.05'}"
10.1039/d1ta10329f,2021,Na0.7MnO2.05,,,,Rate performance,,133.9,,500.0,,1.8,4.4,"{'Na': '0.7', 'Mn': '1', 'O': '2.05'}"
10.1039/d1ta10329f,2021,Na0.7MnO2.05,,,,Rate performance,,117.0,,1000.0,,1.8,4.4,"{'Na': '0.7', 'Mn': '1', 'O': '2.05'}"
10.1039/d1ta10329f,2021,Na0.7MnO2.05,,,,Rate performance,,101.9,,2000.0,,1.8,4.4,"{'Na': '0.7', 'Mn': '1', 'O': '2.05'}"
10.1039/d1ta10329f,2021,Na0.76Mn0.48Fe0.3Cu0.22O2,,,,Rate performance,,125.4,,14.0,,1.8,4.4,"{'Na': '0.76', 'Mn': '0.48', 'Fe': '0.3', 'Cu': '0.22', 'O': '2'}"
10.1039/d1ta10329f,2021,Na0.76Mn0.48Fe0.3Cu0.22O2,,,,Rate performance,,112.0,,28.0,,1.8,4.4,"{'Na': '0.76', 'Mn': '0.48', 'Fe': '0.3', 'Cu': '0.22', 'O': '2'}"
10.1039/d1ta10329f,2021,Na0.76Mn0.48Fe0.3Cu0.22O2,,,,Rate performance,,96.2,,70.0,,1.8,4.4,"{'Na': '0.76', 'Mn': '0.48', 'Fe': '0.3', 'Cu': '0.22', 'O': '2'}"
10.1039/d1ta10329f,2021,Na0.76Mn0.48Fe0.3Cu0.22O2,,,,Rate performance,,92.5,,140.0,,1.8,4.4,"{'Na': '0.76', 'Mn': '0.48', 'Fe': '0.3', 'Cu': '0.22', 'O': '2'}"
10.1039/d1ta10329f,2021,Na0.76Mn0.48Fe0.3Cu0.22O2,,,,Rate performance,,79.5,,280.0,,1.8,4.4,"{'Na': '0.76', 'Mn': '0.48', 'Fe': '0.3', 'Cu': '0.22', 'O': '2'}"
10.1039/d1ta10329f,2021,Na0.76Mn0.48Fe0.3Cu0.22O2,,,,Rate performance,,73.9,,700.0,,1.8,4.4,"{'Na': '0.76', 'Mn': '0.48', 'Fe': '0.3', 'Cu': '0.22', 'O': '2'}"
10.1039/d1ta10329f,2021,Na0.76Mn0.48Fe0.3Cu0.22O2,,,,Rate performance,,64.9,,1400.0,,1.8,4.4,"{'Na': '0.76', 'Mn': '0.48', 'Fe': '0.3', 'Cu': '0.22', 'O': '2'}"
10.1039/d1ta10329f,2021,Na0.76Mn0.48Fe0.3Cu0.22O2,,,,Rate performance,,56.5,,2800.0,,1.8,4.4,"{'Na': '0.76', 'Mn': '0.48', 'Fe': '0.3', 'Cu': '0.22', 'O': '2'}"
10.1039/d1ta10329f,2021,Na0.76Mn0.48Fe0.3Cu0.22O2,,,,Cycling performance,300.0,,79.0,12.0,,2.0,4.0,"{'Na': '0.76', 'Mn': '0.48', 'Fe': '0.3', 'Cu': '0.22', 'O': '2'}"
10.1039/d1ta10329f,2021,NaMn0.2Co0.2Ni0.6O2,,,,Rate performance,,151.0,,15.0,,1.5,4.1,"{'Na': '1', 'Mn': '0.2', 'Co': '0.2', 'Ni': '0.6', 'O': '2'}"
10.1039/d1ta10329f,2021,NaMn0.2Co0.2Ni0.6O2,,,,Rate performance,,115.0,,1500.0,,1.5,4.1,"{'Na': '1', 'Mn': '0.2', 'Co': '0.2', 'Ni': '0.6', 'O': '2'}"
10.1039/d1ta10329f,2021,NaMn0.2Co0.2Ni0.6O2,,,,Cycling performance,300.0,,75.0,,,1.0,4.1,"{'Na': '1', 'Mn': '0.2', 'Co': '0.2', 'Ni': '0.6', 'O': '2'}"
10.1039/d1ta10329f,2021,Na0.66Li0.18Mn0.71Co0.08Ni0.21O2,,,,Cycling performance,1.0,200.0,,10.0,,1.5,4.5,"{'Na': '0.66', 'Li': '0.18', 'Mn': '0.71', 'Co': '0.08', 'Ni': '0.21', 'O': '2'}"
10.1039/d1ta10329f,2021,Na0.66Li0.18Mn0.71Co0.08Ni0.21O2,,,,Cycling performance,50.0,168.0,,10.0,,1.5,4.5,"{'Na': '0.66', 'Li': '0.18', 'Mn': '0.71', 'Co': '0.08', 'Ni': '0.21', 'O': '2'}"
10.1039/d1ta10329f,2021,Na0.66Li0.18Mn0.71Co0.08Ni0.21O2,,,,Cycling performance,50.0,,84.0,10.0,,1.5,4.5,"{'Na': '0.66', 'Li': '0.18', 'Mn': '0.71', 'Co': '0.08', 'Ni': '0.21', 'O': '2'}"
10.1039/d1ta10329f,2021,Na0.8Ti0.1Mn0.55Fe0.1Ni0.25O2,,,,Cycling performance,1.0,154.6,,20.0,,1.5,4.3,"{'Na': '0.8', 'Ti': '0.1', 'Mn': '0.55', 'Fe': '0.1', 'Ni': '0.25', 'O': '2'}"
10.1039/d1ta10329f,2021,Na0.8Ti0.1Mn0.55Fe0.1Ni0.25O2,,,,Cycling performance,100.0,154.6,,20.0,,1.5,4.3,"{'Na': '0.8', 'Ti': '0.1', 'Mn': '0.55', 'Fe': '0.1', 'Ni': '0.25', 'O': '2'}"
10.1039/d1ta10329f,2021,Na0.8Ti0.1Mn0.55Fe0.1Ni0.25O2,,,,Cycling performance,100.0,,100.0,20.0,,1.5,4.3,"{'Na': '0.8', 'Ti': '0.1', 'Mn': '0.55', 'Fe': '0.1', 'Ni': '0.25', 'O': '2'}"
10.1039/d1ta10329f,2021,NaMn0.33Fe0.33Ni0.33O2,,,,Cycling performance,1.0,136.4,,13.0,,2.0,4.0,"{'Na': '1', 'Mn': '0.33', 'Fe': '0.33', 'Ni': '0.33', 'O': '2'}"
10.1039/d1ta10329f,2021,Na0.67Ti0.33Mn0.33Ni0.33O2,,,,Rate performance,,86.0,,8.9,,2.5,4.15,"{'Na': '0.67', 'Ti': '0.33', 'Mn': '0.33', 'Ni': '0.33', 'O': '2'}"
10.1039/d1ta10329f,2021,Na0.67Ti0.33Mn0.33Ni0.33O2,,,,Rate performance,,76.0,,445.0,,2.5,4.15,"{'Na': '0.67', 'Ti': '0.33', 'Mn': '0.33', 'Ni': '0.33', 'O': '2'}"
10.1039/d1ta10329f,2021,Na0.67Ti0.33Mn0.33Ni0.33O2,,,,Cycling performance,2000.0,,68.7,89.0,,2.5,4.15,"{'Na': '0.67', 'Ti': '0.33', 'Mn': '0.33', 'Ni': '0.33', 'O': '2'}"
10.1039/d1ta10329f,2021,NaMn0.33Co0.33Ni0.33O2,,,,Cycling performance,1.0,142.8,,15.0,,2.0,4.4,"{'Na': '1', 'Mn': '0.33', 'Co': '0.33', 'Ni': '0.33', 'O': '2'}"
10.1039/d1ta10329f,2021,NaMn0.33Co0.33Ni0.33O2,,,,Cycling performance,50.0,135.7,,15.0,,2.0,4.4,"{'Na': '1', 'Mn': '0.33', 'Co': '0.33', 'Ni': '0.33', 'O': '2'}"
10.1039/d1ta10329f,2021,NaMn0.33Co0.33Ni0.33O2,,,,Cycling performance,50.0,,95.0,15.0,,2.0,4.4,"{'Na': '1', 'Mn': '0.33', 'Co': '0.33', 'Ni': '0.33', 'O': '2'}"
10.1039/d2ee03874a,2022,O3-NaMn0.33Fe0.33Ni0.33O2,MFN,,,Rate performance,,45.0,,,10.0,,,"{'Na': '1', 'Mn': '0.33', 'Fe': '0.33', 'Ni': '0.33', 'O': '2'}"
10.1039/d2ee03874a,2022,O3-NaMn0.33Fe0.33Ni0.33O2,MFN,,,Cycling performance,100.0,,40.3,,5.0,,,"{'Na': '1', 'Mn': '0.33', 'Fe': '0.33', 'Ni': '0.33', 'O': '2'}"
10.1039/d2ee03874a,2022,O3-NaMn0.33Fe0.33Ni0.33O2,MFN,,,Cycling performance,1.0,146.8,,,5.0,1.5,4.3,"{'Na': '1', 'Mn': '0.33', 'Fe': '0.33', 'Ni': '0.33', 'O': '2'}"
10.1039/d2ee03874a,2022,O3-NaMn0.33Fe0.33Ni0.33O2,MFN,,,Cycling performance,100.0,132.1,,,5.0,1.5,4.3,"{'Na': '1', 'Mn': '0.33', 'Fe': '0.33', 'Ni': '0.33', 'O': '2'}"
10.1039/d2ee03874a,2022,O3-NaMn0.33Fe0.33Ni0.33O2,MFN,,,Cycling performance,100.0,,90.0,,5.0,1.5,4.3,"{'Na': '1', 'Mn': '0.33', 'Fe': '0.33', 'Ni': '0.33', 'O': '2'}"
10.1039/d2ee03874a,2022,O3-NaMn0.33Fe0.33Ni0.33O2,MFN,,,Cycling performance,100.0,184.9,,,5.0,1.5,4.3,"{'Na': '1', 'Mn': '0.33', 'Fe': '0.33', 'Ni': '0.33', 'O': '2'}"
10.1039/d2nj03731a,2022,Na0.7MnO2,,400.0,5.0,Rate performance,,163.25,,500.0,,,,"{'Na': '0.7', 'Mn': '1', 'O': '2'}"
10.1039/d2nj03731a,2022,Na0.7MnO2,,400.0,5.0,Cycling performance,50.0,189.8,,100.0,,,,"{'Na': '0.7', 'Mn': '1', 'O': '2'}"
10.1039/d2nj03731a,2022,Na0.7MnO2,,400.0,5.0,Rate performance,,227.6,,50.0,,1.7,4.7,"{'Na': '0.7', 'Mn': '1', 'O': '2'}"
10.1039/d2nj03731a,2022,Na0.7MnO2,,400.0,5.0,Rate performance,,218.25,,100.0,,1.7,4.7,"{'Na': '0.7', 'Mn': '1', 'O': '2'}"
10.1039/d2nj03731a,2022,Na0.7MnO2,,400.0,5.0,Rate performance,,193.38,,200.0,,1.7,4.7,"{'Na': '0.7', 'Mn': '1', 'O': '2'}"
10.1039/d2nj03731a,2022,Na0.7MnO2,,400.0,5.0,Rate performance,,163.25,,500.0,,1.7,4.7,"{'Na': '0.7', 'Mn': '1', 'O': '2'}"
10.1039/d2nj03731a,2022,Na0.7MnO2,,400.0,5.0,Rate performance,,182.63,,200.0,,1.7,4.7,"{'Na': '0.7', 'Mn': '1', 'O': '2'}"
10.1039/d2nj03731a,2022,Na0.7MnO2,,400.0,5.0,Rate performance,,193.13,,100.0,,1.7,4.7,"{'Na': '0.7', 'Mn': '1', 'O': '2'}"
10.1039/d2qi01018f,2022,P2/O3-Na0.7Li0.1Mn0.6Fe0.2Ni0.1O2,LN,900.0,12.0,Cycling performance,500.0,102.2,,,0.1,2.5,4.3,"{'Na': '0.7', 'Li': '0.1', 'Mn': '0.6', 'Fe': '0.2', 'Ni': '0.1', 'O': '2'}"
10.1039/d2qi01018f,2022,P2/O3-Na0.7Li0.1Mn0.6Fe0.2Ni0.1O2,LN,900.0,12.0,Cycling performance,1.0,137.0,,,0.1,2.5,4.3,"{'Na': '0.7', 'Li': '0.1', 'Mn': '0.6', 'Fe': '0.2', 'Ni': '0.1', 'O': '2'}"
10.1039/d2qi01018f,2022,P2/O3-Na0.7Li0.1Mn0.6Fe0.2Ni0.1O2,LN,900.0,12.0,Cycling performance,500.0,,74.6,,0.1,2.5,4.3,"{'Na': '0.7', 'Li': '0.1', 'Mn': '0.6', 'Fe': '0.2', 'Ni': '0.1', 'O': '2'}"
10.1039/d2qi01018f,2022,P2-Na0.7Mn0.6Fe0.4O2,FM,900.0,12.0,Cycling performance,1.0,101.4,,,,2.5,4.3,"{'Na': '0.7', 'Mn': '0.6', 'Fe': '0.4', 'O': '2'}"
10.1039/d2qi01018f,2022,P2/O3-Na0.7Li0.1Mn0.6Fe0.2Ni0.1O2,LN,900.0,12.0,Cycling performance,1.0,102.2,,,,2.5,4.3,"{'Na': '0.7', 'Li': '0.1', 'Mn': '0.6', 'Fe': '0.2', 'Ni': '0.1', 'O': '2'}"
10.1039/d2qi01018f,2022,P2/O3-Na0.7Li0.1Mn0.6Fe0.2Ni0.1O2,LN,900.0,12.0,Cycling performance,100.0,,85.4,,0.1,2.5,4.3,"{'Na': '0.7', 'Li': '0.1', 'Mn': '0.6', 'Fe': '0.2', 'Ni': '0.1', 'O': '2'}"
10.1039/d2qi01018f,2022,P2-Na0.7Mn0.6Fe0.4O2,FM,900.0,12.0,Cycling performance,100.0,,40.9,,0.1,2.5,4.3,"{'Na': '0.7', 'Mn': '0.6', 'Fe': '0.4', 'O': '2'}"
