Repository: harryfyjiswalker/Personal-Projects-2

# Na_ion_independent_research

Data mining: [Huang & Cole (2020)'s](https://www.nature.com/articles/s41597-020-00602-2) database extractor does not extract current, which is needed for reliable comparison of discharge capacities. This is built on by [Guo et al. (2024)](https://pmc.ncbi.nlm.nih.gov/articles/PMC11009284/), whose cathodedataextractor extracts capacity, current, and voltage limits from rate performance data, as well as cyclability data. 

Resulting questions aiming to solve over coming months:
* Can we extend this to include phase composition to inform understanding of the relationship between structure and chemical properties, to build on Maughan et al.

File: Na_ion_independent_research/Data Preprocessing/cathode_mats230911.csv (part 22 of 23)
Doi,Year,Name,Abbreviation,Sintering temperature,Sintering time,Category,Cycle,Capacity,Retention,Current: mAg-1,Current: C,Voltage lower limit,Voltage upper limit,Elements
10.1039/d2qi01018f,2022,P2/O3-Na0.7Li0.1Mn0.6Fe0.2Ni0.1O2,LN,900.0,12.0,Cycling performance,150.0,,84.3,,1.0,2.5,4.3,"{'Na': '0.7', 'Li': '0.1', 'Mn': '0.6', 'Fe': '0.2', 'Ni': '0.1', 'O': '2'}"
10.1039/d2qi01018f,2022,P2-Na0.7Mn0.6Fe0.4O2,FM,900.0,12.0,Cycling performance,500.0,,74.6,,10.0,2.5,4.3,"{'Na': '0.7', 'Mn': '0.6', 'Fe': '0.4', 'O': '2'}"
10.1039/d2qi01018f,2022,P2/O3-Na0.7Li0.1Mn0.6Fe0.2Ni0.1O2,LN,900.0,12.0,Cycling performance,50.0,,71.9,,0.5,2.4,4.2,"{'Na': '0.7', 'Li': '0.1', 'Mn': '0.6', 'Fe': '0.2', 'Ni': '0.1', 'O': '2'}"
10.1039/d2qi01018f,2022,P2/O3-Na0.7Li0.1Mn0.6Fe0.2Ni0.1O2,LN,900.0,12.0,Cycling performance,500.0,59.8,,,10.0,2.5,4.3,"{'Na': '0.7', 'Li': '0.1', 'Mn': '0.6', 'Fe': '0.2', 'Ni': '0.1', 'O': '2'}"
10.1039/d2ra05524d,2022,P2-Na0.7MnO2.05,,850.0,8.0,Cycling performance,1.0,163.0,,40.0,,1.5,4.5,"{'Na': '0.7', 'Mn': '1', 'O': '2.05'}"
10.1039/d2ra05524d,2022,P2-Na0.7MnO2.05,,850.0,8.0,Cycling performance,300.0,144.7,,40.0,,1.5,4.5,"{'Na': '0.7', 'Mn': '1', 'O': '2.05'}"
10.1039/d2ra05524d,2022,P2-Na0.7MnO2.05,,850.0,8.0,Cycling performance,300.0,,88.8,40.0,,1.5,4.5,"{'Na': '0.7', 'Mn': '1', 'O': '2.05'}"
10.1039/d2ra05524d,2022,P2-Na0.7MnO2.05,,850.0,8.0,Cycling performance,1.0,102.0,,200.0,,1.5,4.5,"{'Na': '0.7', 'Mn': '1', 'O': '2.05'}"
10.1039/d2ra05524d,2022,P2-Na0.7MnO2.05,,850.0,8.0,Rate performance,,163.0,,40.0,,1.5,4.5,"{'Na': '0.7', 'Mn': '1', 'O': '2.05'}"
10.1039/d2ra05524d,2022,P2-Na0.7MnO2.05,,850.0,8.0,Rate performance,,131.0,,1000.0,,1.5,4.5,"{'Na': '0.7', 'Mn': '1', 'O': '2.05'}"
10.1039/d2ra05524d,2022,P2-Na0.7MnO2.05,,850.0,8.0,Rate performance,,118.0,,40.0,,1.5,4.5,"{'Na': '0.7', 'Mn': '1', 'O': '2.05'}"
10.1039/d2ra05524d,2022,P2-Na0.7MnO2.05,,850.0,8.0,Rate performance,,106.0,,100.0,,1.5,4.5,"{'Na': '0.7', 'Mn': '1', 'O': '2.05'}"
10.1039/d2ra05524d,2022,P2-Na0.7MnO2.05,,850.0,8.0,Rate performance,,99.0,,200.0,,1.5,4.5,"{'Na': '0.7', 'Mn': '1', 'O': '2.05'}"
10.1039/d2ra05524d,2022,P2-Na0.7MnO2.05,,850.0,8.0,Rate performance,,92.0,,1000.0,,1.5,4.5,"{'Na': '0.7', 'Mn': '1', 'O': '2.05'}"
10.1039/d2ra05524d,2022,P2-Na0.7MnO2.05,,850.0,8.0,Cycling performance,300.0,74.3,,1000.0,,1.5,4.5,"{'Na': '0.7', 'Mn': '1', 'O': '2.05'}"
10.1039/d2ra05524d,2022,P2-Na0.7MnO2.05,,850.0,8.0,Cycling performance,300.0,,89.3,,,1.5,4.5,"{'Na': '0.7', 'Mn': '1', 'O': '2.05'}"
10.1039/d2ra05524d,2022,P2-Na0.7MnO2.05,,850.0,8.0,Cycling performance,50.0,66.5,,,,1.5,4.5,"{'Na': '0.7', 'Mn': '1', 'O': '2.05'}"
10.1039/d2ta00688j,2022,P2-Na0.67Mn0.95Sn0.05O2,NSMO,1000.0,15.0,Cycling performance,200.0,131.2,,50.0,,,,"{'Na': '0.67', 'Mn': '0.95', 'Sn': '0.05', 'O': '2'}"
10.1039/d2ta00688j,2022,P2-Na0.67Mn0.95Sn0.05O2,NSMO,1000.0,15.0,Cycling performance,1.0,212.4,,,,1.5,4.0,"{'Na': '0.67', 'Mn': '0.95', 'Sn': '0.05', 'O': '2'}"
10.1039/d2ta00688j,2022,P2-Na0.67MnO2,NMO,1000.0,15.0,Cycling performance,1.0,221.5,,,,1.5,4.0,"{'Na': '0.67', 'Mn': '1', 'O': '2'}"
10.1039/d2ta00688j,2022,P2-Na0.67MnO2,NMO,1000.0,15.0,Cycling performance,200.0,,71.63,50.0,,1.5,4.0,"{'Na': '0.67', 'Mn': '1', 'O': '2'}"
10.1039/d2ta00688j,2022,P2-Na0.67MnO2,NMO,1000.0,15.0,Cycling performance,200.0,,31.36,50.0,,1.5,4.0,"{'Na': '0.67', 'Mn': '1', 'O': '2'}"
10.1039/d2ta00688j,2022,P2-Na0.67Mn0.95Sn0.05O2,NSMO,1000.0,15.0,Rate performance,,191.2,,50.0,,1.5,4.0,"{'Na': '0.67', 'Mn': '0.95', 'Sn': '0.05', 'O': '2'}"
10.1039/d2ta00688j,2022,P2-Na0.67Mn0.95Sn0.05O2,NSMO,1000.0,15.0,Rate performance,,180.3,,100.0,,1.5,4.0,"{'Na': '0.67', 'Mn': '0.95', 'Sn': '0.05', 'O': '2'}"
10.1039/d2ta00688j,2022,P2-Na0.67Mn0.95Sn0.05O2,NSMO,1000.0,15.0,Rate performance,,165.9,,200.0,,1.5,4.0,"{'Na': '0.67', 'Mn': '0.95', 'Sn': '0.05', 'O': '2'}"
10.1039/d2ta00688j,2022,P2-Na0.67Mn0.95Sn0.05O2,NSMO,1000.0,15.0,Rate performance,,143.2,,500.0,,1.5,4.0,"{'Na': '0.67', 'Mn': '0.95', 'Sn': '0.05', 'O': '2'}"
10.1039/d2ta00688j,2022,P2-Na0.67Mn0.95Sn0.05O2,NSMO,1000.0,15.0,Rate performance,,152.8,,50.0,,1.5,4.0,"{'Na': '0.67', 'Mn': '0.95', 'Sn': '0.05', 'O': '2'}"
10.1039/d2ta00688j,2022,P2-Na0.67Mn0.95Sn0.05O2,NSMO,1000.0,15.0,Rate performance,,132.1,,100.0,,1.5,4.0,"{'Na': '0.67', 'Mn': '0.95', 'Sn': '0.05', 'O': '2'}"
10.1039/d2ta00688j,2022,P2-Na0.67Mn0.95Sn0.05O2,NSMO,1000.0,15.0,Rate performance,,120.9,,200.0,,1.5,4.0,"{'Na': '0.67', 'Mn': '0.95', 'Sn': '0.05', 'O': '2'}"
10.1039/d2ta00688j,2022,P2-Na0.67Mn0.95Sn0.05O2,NSMO,1000.0,15.0,Rate performance,,114.2,,300.0,,1.5,4.0,"{'Na': '0.67', 'Mn': '0.95', 'Sn': '0.05', 'O': '2'}"
10.1039/d2ta00688j,2022,P2-Na0.67Mn0.95Sn0.05O2,NSMO,1000.0,15.0,Rate performance,,105.9,,500.0,,1.5,4.0,"{'Na': '0.67', 'Mn': '0.95', 'Sn': '0.05', 'O': '2'}"
10.1039/d2ta00688j,2022,P2-Na0.67Mn0.95Sn0.05O2,NSMO,1000.0,15.0,Cycling performance,1.0,190.4,,50.0,,1.5,4.0,"{'Na': '0.67', 'Mn': '0.95', 'Sn': '0.05', 'O': '2'}"
10.1039/d2ta00688j,2022,P2-Na0.67MnO2,NMO,1000.0,15.0,Rate performance,,143.2,,500.0,,1.5,4.0,"{'Na': '0.67', 'Mn': '1', 'O': '2'}"
10.1039/d2ta01775j,2022,Na0.67Ni0.67Te0.33O2,NNTO,950.0,72.0,Cycling performance,500.0,82.0,,,0.05,,,"{'Na': '0.67', 'Ni': '0.67', 'Te': '0.33', 'O': '2'}"
10.1039/d2ta01775j,2022,Na0.67Ni0.67Te0.33O2,NNTO,950.0,72.0,Cycling performance,1.0,102.5,,,0.05,,,"{'Na': '0.67', 'Ni': '0.67', 'Te': '0.33', 'O': '2'}"
10.1039/d2ta01775j,2022,Na0.67Ni0.67Te0.33O2,NNTO,950.0,72.0,Cycling performance,500.0,,80.0,,0.05,,,"{'Na': '0.67', 'Ni': '0.67', 'Te': '0.33', 'O': '2'}"
10.1039/d2ta01775j,2022,Na0.67Ni0.67Te0.33O2,NNTO,950.0,72.0,Cycling performance,10.0,82.0,,,,3.0,4.45,"{'Na': '0.67', 'Ni': '0.67', 'Te': '0.33', 'O': '2'}"
10.1039/d2ta01775j,2022,Na0.67Ni0.67Te0.33O2,NNTO,950.0,72.0,Cycling performance,10.0,77.0,,,,3.0,4.45,"{'Na': '0.67', 'Ni': '0.67', 'Te': '0.33', 'O': '2'}"
10.1039/d2ta01775j,2022,Na0.67Ni0.67Te0.33O2,NNTO,950.0,72.0,Rate performance,,42.0,,,1.0,2.0,4.5,"{'Na': '0.67', 'Ni': '0.67', 'Te': '0.33', 'O': '2'}"
10.1039/d2ta01775j,2022,Na0.67Ni0.67Te0.33O2,NNTO,950.0,72.0,Rate performance,,82.0,,,0.05,3.0,4.45,"{'Na': '0.67', 'Ni': '0.67', 'Te': '0.33', 'O': '2'}"
10.1039/d2ta01775j,2022,Na0.67Ni0.67Te0.33O2,NNTO,950.0,72.0,Rate performance,,77.0,,,0.1,3.0,4.45,"{'Na': '0.67', 'Ni': '0.67', 'Te': '0.33', 'O': '2'}"
10.1039/d2ta02451a,2022,O3-NaLi0.1Ti0.2Fe0.2Co0.2Ni0.2Sn0.1O2,NFCNTSL,900.0,12.0,Cycling performance,100.0,81.0,,50.0,,,,"{'Na': '1', 'Li': '0.1', 'Ti': '0.2', 'Fe': '0.2', 'Co': '0.2', 'Ni': '0.2', 'Sn': '0.1', 'O': '2'}"
10.1039/d2ta02451a,2022,O3-NaLi0.1Ti0.2Fe0.2Co0.2Ni0.2Sn0.1O2,NFCNTSL,900.0,12.0,Cycling performance,1.0,100.0,,50.0,,,,"{'Na': '1', 'Li': '0.1', 'Ti': '0.2', 'Fe': '0.2', 'Co': '0.2', 'Ni': '0.2', 'Sn': '0.1', 'O': '2'}"
10.1039/d2ta02451a,2022,O3-NaLi0.1Ti0.2Fe0.2Co0.2Ni0.2Sn0.1O2,NFCNTSL,900.0,12.0,Cycling performance,100.0,,81.0,50.0,,,,"{'Na': '1', 'Li': '0.1', 'Ti': '0.2', 'Fe': '0.2', 'Co': '0.2', 'Ni': '0.2', 'Sn': '0.1', 'O': '2'}"
10.1039/d2ta02451a,2022,O3-NaLi0.1Ti0.2Fe0.2Co0.2Ni0.2Sn0.1O2,NFCNTSL,900.0,12.0,Cycling performance,1.0,130.6,,,,2.0,4.2,"{'Na': '1', 'Li': '0.1', 'Ti': '0.2', 'Fe': '0.2', 'Co': '0.2', 'Ni': '0.2', 'Sn': '0.1', 'O': '2'}"
10.1039/d2ta02451a,2022,O3-NaLi0.1Ti0.2Fe0.2Co0.2Ni0.2Sn0.1O2,NFCNTSL,900.0,12.0,Cycling performance,1.0,98.3,,,,2.0,4.2,"{'Na': '1', 'Li': '0.1', 'Ti': '0.2', 'Fe': '0.2', 'Co': '0.2', 'Ni': '0.2', 'Sn': '0.1', 'O': '2'}"
10.1039/d2ta02451a,2022,O3-NaLi0.1Ti0.2Fe0.2Co0.2Ni0.2Sn0.1O2,NFCNTSL,900.0,12.0,Cycling performance,10.0,84.4,,,,2.0,4.2,"{'Na': '1', 'Li': '0.1', 'Ti': '0.2', 'Fe': '0.2', 'Co': '0.2', 'Ni': '0.2', 'Sn': '0.1', 'O': '2'}"
10.1039/d2ta02451a,2022,O3-NaLi0.1Ti0.2Fe0.2Co0.2Ni0.2Sn0.1O2,NFCNTSL,900.0,12.0,Rate performance,,112.7,,10.0,,2.0,4.1,"{'Na': '1', 'Li': '0.1', 'Ti': '0.2', 'Fe': '0.2', 'Co': '0.2', 'Ni': '0.2', 'Sn': '0.1', 'O': '2'}"
10.1039/d2ta02451a,2022,O3-NaLi0.1Ti0.2Fe0.2Co0.2Ni0.2Sn0.1O2,NFCNTSL,900.0,12.0,Rate performance,,103.8,,20.0,,2.0,4.1,"{'Na': '1', 'Li': '0.1', 'Ti': '0.2', 'Fe': '0.2', 'Co': '0.2', 'Ni': '0.2', 'Sn': '0.1', 'O': '2'}"
10.1039/d2ta02451a,2022,O3-NaLi0.1Ti0.2Fe0.2Co0.2Ni0.2Sn0.1O2,NFCNTSL,900.0,12.0,Rate performance,,95.2,,50.0,,2.0,4.1,"{'Na': '1', 'Li': '0.1', 'Ti': '0.2', 'Fe': '0.2', 'Co': '0.2', 'Ni': '0.2', 'Sn': '0.1', 'O': '2'}"
10.1039/d2ta02451a,2022,O3-NaLi0.1Ti0.2Fe0.2Co0.2Ni0.2Sn0.1O2,NFCNTSL,900.0,12.0,Rate performance,,88.5,,100.0,,2.0,4.1,"{'Na': '1', 'Li': '0.1', 'Ti': '0.2', 'Fe': '0.2', 'Co': '0.2', 'Ni': '0.2', 'Sn': '0.1', 'O': '2'}"
10.1039/d2ta02451a,2022,O3-NaLi0.1Ti0.2Fe0.2Co0.2Ni0.2Sn0.1O2,NFCNTSL,900.0,12.0,Rate performance,,80.8,,200.0,,2.0,4.1,"{'Na': '1', 'Li': '0.1', 'Ti': '0.2', 'Fe': '0.2', 'Co': '0.2', 'Ni': '0.2', 'Sn': '0.1', 'O': '2'}"
10.1039/d2ta02451a,2022,O3-NaLi0.1Ti0.2Fe0.2Co0.2Ni0.2Sn0.1O2,NFCNTSL,900.0,12.0,Rate performance,,111.0,,10.0,,2.0,4.1,"{'Na': '1', 'Li': '0.1', 'Ti': '0.2', 'Fe': '0.2', 'Co': '0.2', 'Ni': '0.2', 'Sn': '0.1', 'O': '2'}"
10.1039/d2ta02451a,2022,O3-NaLi0.1Ti0.2Fe0.2Co0.2Ni0.2Sn0.1O2,NFCNTSL,900.0,12.0,Cycling performance,100.0,81.4,,10.0,,2.0,4.1,"{'Na': '1', 'Li': '0.1', 'Ti': '0.2', 'Fe': '0.2', 'Co': '0.2', 'Ni': '0.2', 'Sn': '0.1', 'O': '2'}"
10.1039/d2ta02451a,2022,O3-NaLi0.1Ti0.2Fe0.2Co0.2Ni0.2Sn0.1O2,NFCNTSL,900.0,12.0,Cycling performance,1.0,113.1,,10.0,,2.0,4.1,"{'Na': '1', 'Li': '0.1', 'Ti': '0.2', 'Fe': '0.2', 'Co': '0.2', 'Ni': '0.2', 'Sn': '0.1', 'O': '2'}"
10.1039/d2ta02451a,2022,O3-NaLi0.1Ti0.2Fe0.2Co0.2Ni0.2Sn0.1O2,NFCNTSL,900.0,12.0,Cycling performance,100.0,,72.0,10.0,,2.0,4.1,"{'Na': '1', 'Li': '0.1', 'Ti': '0.2', 'Fe': '0.2', 'Co': '0.2', 'Ni': '0.2', 'Sn': '0.1', 'O': '2'}"
10.1039/d2ta02451a,2022,O3-NaLi0.1Ti0.2Fe0.2Co0.2Ni0.2Sn0.1O2,NFCNTSL,900.0,12.0,Cycling performance,200.0,65.0,,50.0,,2.0,4.1,"{'Na': '1', 'Li': '0.1', 'Ti': '0.2', 'Fe': '0.2', 'Co': '0.2', 'Ni': '0.2', 'Sn': '0.1', 'O': '2'}"
10.1039/d2ta02451a,2022,O3-NaLi0.1Ti0.2Fe0.2Co0.2Ni0.2Sn0.1O2,NFCNTSL,900.0,12.0,Cycling performance,1.0,97.0,,50.0,,2.0,4.1,"{'Na': '1', 'Li': '0.1', 'Ti': '0.2', 'Fe': '0.2', 'Co': '0.2', 'Ni': '0.2', 'Sn': '0.1', 'O': '2'}"
10.1039/d2ta02451a,2022,O3-NaLi0.1Ti0.2Fe0.2Co0.2Ni0.2Sn0.1O2,NFCNTSL,900.0,12.0,Cycling performance,200.0,,67.0,50.0,,2.0,4.1,"{'Na': '1', 'Li': '0.1', 'Ti': '0.2', 'Fe': '0.2', 'Co': '0.2', 'Ni': '0.2', 'Sn': '0.1', 'O': '2'}"
10.1039/d2ta02451a,2022,O3-NaLi0.1Ti0.2Fe0.2Co0.2Ni0.2Sn0.1O2,NFCNTSL,900.0,12.0,Cycling performance,1.0,112.0,,,,2.0,4.1,"{'Na': '1', 'Li': '0.1', 'Ti': '0.2', 'Fe': '0.2', 'Co': '0.2', 'Ni': '0.2', 'Sn': '0.1', 'O': '2'}"
10.1039/d2ta02451a,2022,O3-NaLi0.1Ti0.2Fe0.2Co0.2Ni0.2Sn0.1O2,NFCNTSL,900.0,12.0,Rate performance,,90.4,,5.0,,0.5,4.1,"{'Na': '1', 'Li': '0.1', 'Ti': '0.2', 'Fe': '0.2', 'Co': '0.2', 'Ni': '0.2', 'Sn': '0.1', 'O': '2'}"
10.1039/d2ta02451a,2022,O3-NaLi0.1Ti0.2Fe0.2Co0.2Ni0.2Sn0.1O2,NFCNTSL,900.0,12.0,Cycling performance,50.0,,71.0,20.0,,0.5,4.1,"{'Na': '1', 'Li': '0.1', 'Ti': '0.2', 'Fe': '0.2', 'Co': '0.2', 'Ni': '0.2', 'Sn': '0.1', 'O': '2'}"
10.1039/d2ta02451a,2022,O3-NaLi0.1Ti0.2Fe0.2Co0.2Ni0.2Sn0.1O2,NFCNTSL,900.0,12.0,Cycling performance,100.0,,71.7,200.0,,0.5,4.1,"{'Na': '1', 'Li': '0.1', 'Ti': '0.2', 'Fe': '0.2', 'Co': '0.2', 'Ni': '0.2', 'Sn': '0.1', 'O': '2'}"
10.1039/d2ta06127a,2022,F5-Na0.95Mn0.5Ni0.5O1.95F0.05,NM55,800.0,24.0,Cycling performance,500.0,,92.0,,,2.0,4.0,"{'Na': '0.95', 'Mn': '0.5', 'Ni': '0.5', 'O': '1.95', 'F': '0.05'}"
10.1039/d2ta06127a,2022,NaMn0.5Ni0.5O2,NM55,800.0,24.0,Cycling performance,1.0,143.0,,,,2.0,4.0,"{'Na': '1', 'Mn': '0.5', 'Ni': '0.5', 'O': '2'}"
10.1039/d2ta06127a,2022,NaMn0.5Ni0.5O2,NM55,800.0,24.0,Cycling performance,1.0,139.0,,,,2.0,4.0,"{'Na': '1', 'Mn': '0.5', 'Ni': '0.5', 'O': '2'}"
10.1039/d2ta06127a,2022,NaMn0.5Ni0.5O2,NM55,800.0,24.0,Cycling performance,1.0,133.0,,,,2.0,4.0,"{'Na': '1', 'Mn': '0.5', 'Ni': '0.5', 'O': '2'}"
10.1039/d2ta06127a,2022,NaMn0.5Ni0.5O2,NM55,800.0,24.0,Cycling performance,1.0,147.0,,,,2.0,4.0,"{'Na': '1', 'Mn': '0.5', 'Ni': '0.5', 'O': '2'}"
10.1039/d2ta06127a,2022,NaMn0.5Ni0.5O2,NM55,800.0,24.0,Cycling performance,100.0,,89.0,,,2.0,4.0,"{'Na': '1', 'Mn': '0.5', 'Ni': '0.5', 'O': '2'}"
10.1039/d2ta06127a,2022,NaMn0.5Ni0.5O2,NM55,800.0,24.0,Cycling performance,100.0,,73.9,,,2.0,4.0,"{'Na': '1', 'Mn': '0.5', 'Ni': '0.5', 'O': '2'}"
10.1039/d2ta06127a,2022,NaMn0.5Ni0.5O2,NM55,800.0,24.0,Cycling performance,500.0,,92.0,,,1.0,3.9,"{'Na': '1', 'Mn': '0.5', 'Ni': '0.5', 'O': '2'}"
10.1039/d2ta06127a,2022,NaMn0.5Ni0.5O2,NM55,800.0,24.0,Cycling performance,200.0,,50.9,,,1.0,3.9,"{'Na': '1', 'Mn': '0.5', 'Ni': '0.5', 'O': '2'}"
10.1039/d2ta06127a,2022,NaMn0.5Ni0.5O2,NM55,800.0,24.0,Cycling performance,500.0,,12.5,,,2.0,4.0,"{'Na': '1', 'Mn': '0.5', 'Ni': '0.5', 'O': '2'}"
10.1039/d2ta06681e,2022,P2-Na0.67MnO2,NMO,950.0,24.0,Cycling performance,1.0,167.9,,,,1.8,4.3,"{'Na': '0.67', 'Mn': '1', 'O': '2'}"
10.1039/d2ta06681e,2022,P2-Na0.67MnO2,NMO,950.0,24.0,Cycling performance,1.0,185.5,,,,1.8,4.3,"{'Na': '0.67', 'Mn': '1', 'O': '2'}"
10.1039/d2ta06681e,2022,P2-Na0.67MnO2,NMO,950.0,24.0,Rate performance,,104.0,,500.0,,1.8,4.3,"{'Na': '0.67', 'Mn': '1', 'O': '2'}"
10.1039/d2ta06951b,2022,O3-NaMn0.6Al0.4O2,NMA,900.0,15.0,Rate performance,,155.0,,20.0,,,,"{'Na': '1', 'Mn': '0.6', 'Al': '0.4', 'O': '2'}"
10.1039/d2ta06951b,2022,O3-NaMn0.6Al0.4O2,NMA,900.0,15.0,Rate performance,,160.0,,20.0,,,,"{'Na': '1', 'Mn': '0.6', 'Al': '0.4', 'O': '2'}"
10.1039/d2ta06951b,2022,O3-NaMn0.6Al0.4O2,NMA,900.0,15.0,Rate performance,,143.0,,50.0,,,,"{'Na': '1', 'Mn': '0.6', 'Al': '0.4', 'O': '2'}"
10.1039/d2ta06951b,2022,O3-NaMn0.6Al0.4O2,NMA,900.0,15.0,Rate performance,,136.0,,100.0,,,,"{'Na': '1', 'Mn': '0.6', 'Al': '0.4', 'O': '2'}"
10.1039/d2ta06951b,2022,O3-NaMn0.6Al0.4O2,NMA,900.0,15.0,Rate performance,,124.0,,200.0,,,,"{'Na': '1', 'Mn': '0.6', 'Al': '0.4', 'O': '2'}"
10.1039/d2ta06951b,2022,O3-NaMn0.6Al0.4O2,NMA,900.0,15.0,Rate performance,,113.0,,500.0,,,,"{'Na': '1', 'Mn': '0.6', 'Al': '0.4', 'O': '2'}"
10.1039/d2ta06951b,2022,O3-NaMn0.6Al0.4O2,NMA,900.0,15.0,Rate performance,,104.0,,1000.0,,,,"{'Na': '1', 'Mn': '0.6', 'Al': '0.4', 'O': '2'}"
10.1039/d2ta06951b,2022,O3-NaMn0.6Al0.4O2,NMA,900.0,15.0,Rate performance,,153.0,,20.0,,,,"{'Na': '1', 'Mn': '0.6', 'Al': '0.4', 'O': '2'}"
10.1039/d2ta06951b,2022,O3-NaMn0.6Al0.4O2,NMA,900.0,15.0,Cycling performance,100.0,,83.2,,,,,"{'Na': '1', 'Mn': '0.6', 'Al': '0.4', 'O': '2'}"
10.1039/d2ta06951b,2022,O3-NaMn0.6Al0.4O2,NMA,900.0,15.0,Cycling performance,100.0,,92.0,,,,,"{'Na': '1', 'Mn': '0.6', 'Al': '0.4', 'O': '2'}"
10.1039/d2ta06951b,2022,O3-NaMn0.6Al0.4O2,NMA,900.0,15.0,Cycling performance,250.0,155.0,,20.0,,,,"{'Na': '1', 'Mn': '0.6', 'Al': '0.4', 'O': '2'}"
10.1039/d2ta06951b,2022,O3-NaMn0.6Al0.4O2,NMA,900.0,15.0,Cycling performance,1.0,191.4,,20.0,,,,"{'Na': '1', 'Mn': '0.6', 'Al': '0.4', 'O': '2'}"
10.1039/d2ta06951b,2022,O3-NaMn0.6Al0.4O2,NMA,900.0,15.0,Cycling performance,250.0,,81.0,20.0,,,,"{'Na': '1', 'Mn': '0.6', 'Al': '0.4', 'O': '2'}"
10.1039/d2ta06951b,2022,O3-NaMn0.6Al0.4O2,NMA,900.0,15.0,Rate performance,,83.0,,1000.0,,,,"{'Na': '1', 'Mn': '0.6', 'Al': '0.4', 'O': '2'}"
10.1039/d2ta07413c,2022,S-NaCrO2,NCO,,,Cycling performance,1.0,100.1,,,,1.5,3.8,"{'Na': '1', 'Cr': '1', 'O': '2'}"
10.1039/d2ta07413c,2022,S-NaCrO2,NCO,,,Cycling performance,100.0,,50.5,175.0,,1.5,3.8,"{'Na': '1', 'Cr': '1', 'O': '2'}"
10.1039/d2ta07413c,2022,S-NaCrO2,NCO,,,Cycling performance,1.0,99.6,,,,1.5,3.8,"{'Na': '1', 'Cr': '1', 'O': '2'}"
10.1039/d2ta07413c,2022,S-NaCrO2,NCO,,,Rate performance,,42.5,,3500.0,,1.5,3.8,"{'Na': '1', 'Cr': '1', 'O': '2'}"
10.1039/d2ta07413c,2022,S-NaCrO2,NCO,,,Rate performance,,20.0,,8750.0,,1.5,3.8,"{'Na': '1', 'Cr': '1', 'O': '2'}"
10.1039/d2ta07413c,2022,S-NaCrO2,NCO,,,Rate performance,,55.1,,10500.0,,1.5,3.8,"{'Na': '1', 'Cr': '1', 'O': '2'}"
10.1039/d2ta07413c,2022,S-NaCrO2,NCO,,,Rate performance,,12.6,,17500.0,,1.5,3.8,"{'Na': '1', 'Cr': '1', 'O': '2'}"
10.1039/d2ta07413c,2022,S-NaCrO2,NCO,,,Rate performance,,15.1,,24500.0,,1.5,3.8,"{'Na': '1', 'Cr': '1', 'O': '2'}"
10.1039/d2ta07495h,2022,Na0.62Mn0.75Ni0.25O2,NM13,900.0,12.0,Cycling performance,1.0,150.07,,,,1.5,4.0,"{'Na': '0.62', 'Mn': '0.75', 'Ni': '0.25', 'O': '2'}"
10.1039/d2ta07495h,2022,Na0.67Mn0.67Ni0.33O2,NM12,900.0,12.0,Cycling performance,1.0,146.99,,,,1.5,4.0,"{'Na': '0.67', 'Mn': '0.67', 'Ni': '0.33', 'O': '2'}"
10.1039/d2ta07495h,2022,Na0.62Mn0.75Ni0.25O2,NM13,900.0,12.0,Cycling performance,100.0,122.87,,,,1.5,4.0,"{'Na': '0.62', 'Mn': '0.75', 'Ni': '0.25', 'O': '2'}"
10.1039/d2ta07495h,2022,Na0.67Mn0.67Ni0.33O2,NM12,900.0,12.0,Cycling performance,100.0,106.32,,,,1.5,4.0,"{'Na': '0.67', 'Mn': '0.67', 'Ni': '0.33', 'O': '2'}"
10.1039/d2ta07495h,2022,Na0.67Mn0.67Ni0.33O2,NM12,900.0,12.0,Rate performance,,69.97,,,2.0,1.5,4.0,"{'Na': '0.67', 'Mn': '0.67', 'Ni': '0.33', 'O': '2'}"
10.1039/d2ta08315a,2022,Na0.67Ti0.05Mn0.62Ni0.28Zn0.05O1.95F0.05,NNZMTOF,900.0,15.0,Cycling performance,1000.0,79.5,,1700.0,,2.5,4.35,"{'Na': '0.67', 'Ti': '0.05', 'Mn': '0.62', 'Ni': '0.28', 'Zn': '0.05', 'O': '1.95', 'F': '0.05'}"
10.1039/d2ta08315a,2022,Na0.67Ti0.05Mn0.62Ni0.28Zn0.05O1.95F0.05,NNZMTOF,900.0,15.0,Cycling performance,1.0,92.4,,1700.0,,2.5,4.35,"{'Na': '0.67', 'Ti': '0.05', 'Mn': '0.62', 'Ni': '0.28', 'Zn': '0.05', 'O': '1.95', 'F': '0.05'}"
10.1039/d2ta08315a,2022,Na0.67Ti0.05Mn0.62Ni0.28Zn0.05O1.95F0.05,NNZMTOF,900.0,15.0,Cycling performance,1000.0,,86.0,1700.0,,2.5,4.35,"{'Na': '0.67', 'Ti': '0.05', 'Mn': '0.62', 'Ni': '0.28', 'Zn': '0.05', 'O': '1.95', 'F': '0.05'}"
10.1039/d2ta08315a,2022,Na0.67Ti0.05Mn0.62Ni0.28Zn0.05O1.95F0.05,NNZMTOF,900.0,15.0,Rate performance,,97.2,,34.0,,2.5,4.35,"{'Na': '0.67', 'Ti': '0.05', 'Mn': '0.62', 'Ni': '0.28', 'Zn': '0.05', 'O': '1.95', 'F': '0.05'}"
10.1039/d2ta08315a,2022,Na0.67Ti0.05Mn0.62Ni0.28Zn0.05O1.95F0.05,NNZMTOF,900.0,15.0,Rate performance,,98.8,,17.0,,2.5,4.35,"{'Na': '0.67', 'Ti': '0.05', 'Mn': '0.62', 'Ni': '0.28', 'Zn': '0.05', 'O': '1.95', 'F': '0.05'}"
10.1039/d2ta08315a,2022,Na0.67Ti0.05Mn0.62Ni0.28Zn0.05O1.95F0.05,NNZMTOF,900.0,15.0,Rate performance,,88.7,,34.0,,2.5,4.35,"{'Na': '0.67', 'Ti': '0.05', 'Mn': '0.62', 'Ni': '0.28', 'Zn': '0.05', 'O': '1.95', 'F': '0.05'}"
10.1039/d2ta08315a,2022,Na0.67Ti0.05Mn0.62Ni0.28Zn0.05O1.95F0.05,NNZMTOF,900.0,15.0,Rate performance,,69.5,,170.0,,2.5,4.35,"{'Na': '0.67', 'Ti': '0.05', 'Mn': '0.62', 'Ni': '0.28', 'Zn': '0.05', 'O': '1.95', 'F': '0.05'}"
10.1039/d2ta08315a,2022,Na0.67Ti0.05Mn0.62Ni0.28Zn0.05O1.95F0.05,NNZMTOF,900.0,15.0,Rate performance,,54.2,,340.0,,2.5,4.35,"{'Na': '0.67', 'Ti': '0.05', 'Mn': '0.62', 'Ni': '0.28', 'Zn': '0.05', 'O': '1.95', 'F': '0.05'}"
10.1039/d2ta08315a,2022,Na0.67Ti0.05Mn0.62Ni0.28Zn0.05O1.95F0.05,NNZMTOF,900.0,15.0,Rate performance,,42.6,,850.0,,2.5,4.35,"{'Na': '0.67', 'Ti': '0.05', 'Mn': '0.62', 'Ni': '0.28', 'Zn': '0.05', 'O': '1.95', 'F': '0.05'}"
10.1039/d2ta08315a,2022,Na0.67Ti0.05Mn0.62Ni0.28Zn0.05O1.95F0.05,NNZMTOF,900.0,15.0,Cycling performance,100.0,,66.1,170.0,,2.5,4.35,"{'Na': '0.67', 'Ti': '0.05', 'Mn': '0.62', 'Ni': '0.28', 'Zn': '0.05', 'O': '1.95', 'F': '0.05'}"
10.1039/d2ta09277h,2022,P3-Na0.67Li0.11Ti0.17Mn0.5Ni0.28O2,NaLNMT,,,Cycling performance,2000.0,,74.0,,1.0,2.5,4.15,"{'Na': '0.67', 'Li': '0.11', 'Ti': '0.17', 'Mn': '0.5', 'Ni': '0.28', 'O': '2'}"
10.1039/d2ta09277h,2022,P3-Na0.67Mn0.67Ni0.33O2,NaNM,,,Cycling performance,730.0,,51.0,,1.0,2.5,4.15,"{'Na': '0.67', 'Mn': '0.67', 'Ni': '0.33', 'O': '2'}"
10.1039/d2ta09277h,2022,P3-Na0.67Li0.11Ti0.17Mn0.5Ni0.28O2,NaLNMT,,,Cycling performance,2000.0,,91.6,,15.0,,,"{'Na': '0.67', 'Li': '0.11', 'Ti': '0.17', 'Mn': '0.5', 'Ni': '0.28', 'O': '2'}"
10.1039/d2ta09277h,2022,P3-Na0.67Li0.11Ti0.17Mn0.5Ni0.28O2,NaLNMT,,,Rate performance,,84.8,,,0.1,2.5,4.15,"{'Na': '0.67', 'Li': '0.11', 'Ti': '0.17', 'Mn': '0.5', 'Ni': '0.28', 'O': '2'}"
10.1039/d2ta09277h,2022,P3-Na0.67Li0.11Ti0.17Mn0.5Ni0.28O2,NaLNMT,,,Rate performance,,83.8,,,0.2,2.5,4.15,"{'Na': '0.67', 'Li': '0.11', 'Ti': '0.17', 'Mn': '0.5', 'Ni': '0.28', 'O': '2'}"
10.1039/d2ta09277h,2022,P3-Na0.67Li0.11Ti0.17Mn0.5Ni0.28O2,NaLNMT,,,Rate performance,,83.1,,,0.5,2.5,4.15,"{'Na': '0.67', 'Li': '0.11', 'Ti': '0.17', 'Mn': '0.5', 'Ni': '0.28', 'O': '2'}"
10.1039/d2ta09277h,2022,P3-Na0.67Li0.11Ti0.17Mn0.5Ni0.28O2,NaLNMT,,,Rate performance,,82.3,,,1.0,2.5,4.15,"{'Na': '0.67', 'Li': '0.11', 'Ti': '0.17', 'Mn': '0.5', 'Ni': '0.28', 'O': '2'}"
10.1039/d2ta09277h,2022,P3-Na0.67Li0.11Ti0.17Mn0.5Ni0.28O2,NaLNMT,,,Rate performance,,81.3,,,2.0,2.5,4.15,"{'Na': '0.67', 'Li': '0.11', 'Ti': '0.17', 'Mn': '0.5', 'Ni': '0.28', 'O': '2'}"
10.1039/d2ta09277h,2022,P3-Na0.67Li0.11Ti0.17Mn0.5Ni0.28O2,NaLNMT,,,Rate performance,,79.8,,,5.0,2.5,4.15,"{'Na': '0.67', 'Li': '0.11', 'Ti': '0.17', 'Mn': '0.5', 'Ni': '0.28', 'O': '2'}"
10.1039/d2ta09277h,2022,P3-Na0.67Li0.11Ti0.17Mn0.5Ni0.28O2,NaLNMT,,,Rate performance,,78.7,,,8.0,2.5,4.15,"{'Na': '0.67', 'Li': '0.11', 'Ti': '0.17', 'Mn': '0.5', 'Ni': '0.28', 'O': '2'}"
10.1039/d2ta09277h,2022,P3-Na0.67Li0.11Ti0.17Mn0.5Ni0.28O2,NaLNMT,,,Rate performance,,77.6,,,10.0,2.5,4.15,"{'Na': '0.67', 'Li': '0.11', 'Ti': '0.17', 'Mn': '0.5', 'Ni': '0.28', 'O': '2'}"
10.1039/d2ta09277h,2022,P3-Na0.67Li0.11Ti0.17Mn0.5Ni0.28O2,NaLNMT,,,Rate performance,,75.4,,,15.0,2.5,4.15,"{'Na': '0.67', 'Li': '0.11', 'Ti': '0.17', 'Mn': '0.5', 'Ni': '0.28', 'O': '2'}"
10.1039/d2ta09277h,2022,P3-Na0.67Li0.11Ti0.17Mn0.5Ni0.28O2,NaLNMT,,,Rate performance,,86.8,,,0.1,2.5,4.15,"{'Na': '0.67', 'Li': '0.11', 'Ti': '0.17', 'Mn': '0.5', 'Ni': '0.28', 'O': '2'}"
10.1039/d2ta09277h,2022,P3-Na0.67Li0.11Ti0.17Mn0.5Ni0.28O2,NaLNMT,,,Rate performance,,73.0,,,0.1,2.5,4.15,"{'Na': '0.67', 'Li': '0.11', 'Ti': '0.17', 'Mn': '0.5', 'Ni': '0.28', 'O': '2'}"
10.1039/d2ta09277h,2022,P3-Na0.67Li0.11Ti0.17Mn0.5Ni0.28O2,NaLNMT,,,Rate performance,,74.5,,,0.1,2.5,4.15,"{'Na': '0.67', 'Li': '0.11', 'Ti': '0.17', 'Mn': '0.5', 'Ni': '0.28', 'O': '2'}"
10.1039/d3cc00079f,2023,NaLi0.05Mg0.05Ti0.45Ni0.3Cu0.1Si0.05O2,NaTMO2,,,Cycling performance,1.0,138.0,,,0.1,2.0,4.0,"{'Na': '1', 'Li': '0.05', 'Mg': '0.05', 'Ti': '0.45', 'Ni': '0.3', 'Cu': '0.1', 'Si': '0.05', 'O': '2'}"
10.1039/d3cc00079f,2023,NaLi0.05Mg0.05Ti0.45Ni0.3Cu0.1Si0.05O2,NaTMO2,,,Cycling performance,100.0,110.4,,,0.1,2.0,4.0,"{'Na': '1', 'Li': '0.05', 'Mg': '0.05', 'Ti': '0.45', 'Ni': '0.3', 'Cu': '0.1', 'Si': '0.05', 'O': '2'}"
10.1039/d3cc00079f,2023,NaLi0.05Mg0.05Ti0.45Ni0.3Cu0.1Si0.05O2,NaTMO2,,,Cycling performance,100.0,,80.0,,0.1,2.0,4.0,"{'Na': '1', 'Li': '0.05', 'Mg': '0.05', 'Ti': '0.45', 'Ni': '0.3', 'Cu': '0.1', 'Si': '0.05', 'O': '2'}"
10.1039/d3cc00079f,2023,NaLi0.05Mg0.05Ti0.45Ni0.3Cu0.1Si0.05O2,NaTMO2,,,Cycling performance,100.0,128.0,,,0.2,2.0,4.0,"{'Na': '1', 'Li': '0.05', 'Mg': '0.05', 'Ti': '0.45', 'Ni': '0.3', 'Cu': '0.1', 'Si': '0.05', 'O': '2'}"
10.1039/d3cc00079f,2023,NaLi0.05Mg0.05Ti0.45Ni0.3Cu0.1Si0.05O2,NaTMO2,,,Cycling performance,100.0,,82.0,,0.2,2.0,4.0,"{'Na': '1', 'Li': '0.05', 'Mg': '0.05', 'Ti': '0.45', 'Ni': '0.3', 'Cu': '0.1', 'Si': '0.05', 'O': '2'}"
10.1039/d3cc00079f,2023,NaLi0.05Mg0.05Ti0.45Ni0.3Cu0.1Si0.05O2,NaTMO2,,,Cycling performance,300.0,80.0,,,1.0,2.0,4.0,"{'Na': '1', 'Li': '0.05', 'Mg': '0.05', 'Ti': '0.45', 'Ni': '0.3', 'Cu': '0.1', 'Si': '0.05', 'O': '2'}"
10.1039/d3cc00079f,2023,NaLi0.05Mg0.05Ti0.45Ni0.3Cu0.1Si0.05O2,NaTMO2,,,Cycling performance,1.0,96.4,,,1.0,2.0,4.0,"{'Na': '1', 'Li': '0.05', 'Mg': '0.05', 'Ti': '0.45', 'Ni': '0.3', 'Cu': '0.1', 'Si': '0.05', 'O': '2'}"
10.1039/d3cc00079f,2023,NaLi0.05Mg0.05Ti0.45Ni0.3Cu0.1Si0.05O2,NaTMO2,,,Cycling performance,300.0,,83.0,,1.0,2.0,4.0,"{'Na': '1', 'Li': '0.05', 'Mg': '0.05', 'Ti': '0.45', 'Ni': '0.3', 'Cu': '0.1', 'Si': '0.05', 'O': '2'}"
10.1039/d3cc00079f,2023,NaLi0.05Mg0.05Ti0.45Ni0.3Cu0.1Si0.05O2,NaTMO2,,,Rate performance,,138.0,,,0.1,2.0,4.0,"{'Na': '1', 'Li': '0.05', 'Mg': '0.05', 'Ti': '0.45', 'Ni': '0.3', 'Cu': '0.1', 'Si': '0.05', 'O': '2'}"
10.1039/d3cc00079f,2023,NaLi0.05Mg0.05Ti0.45Ni0.3Cu0.1Si0.05O2,NaTMO2',,,Rate performance,,71.0,,,0.1,2.0,4.0,"{'Na': '1', 'Li': '0.05', 'Mg': '0.05', 'Ti': '0.45', 'Ni': '0.3', 'Cu': '0.1', 'Si': '0.05', 'O': '2'}"
10.1039/d3cc00079f,2023,NaLi0.05Mg0.05Ti0.45Ni0.3Cu0.1Si0.05O2,NaTMO2,,,Cycling performance,500.0,,76.0,,2.5,2.0,4.0,"{'Na': '1', 'Li': '0.05', 'Mg': '0.05', 'Ti': '0.45', 'Ni': '0.3', 'Cu': '0.1', 'Si': '0.05', 'O': '2'}"
10.1039/c2cp43377j,2012,NaMnO2,,,,Cycling performance,10.0,140.0,,,,,,"{'Na': '1', 'Mn': '1', 'O': '2'}"
10.1039/c3cc47351a,2013,O3-NaTi0.5Ni0.5O2,NNT,,,Rate performance,,121.0,,20.0,,,,"{'Na': '1', 'Ti': '0.5', 'Ni': '0.5', 'O': '2'}"
10.1039/c3cc47351a,2013,NaO2,,,,Cycling performance,1.0,102.0,,,,2.0,4.7,"{'Na': '1', 'O': '2'}"
10.1039/c3cc47351a,2013,NaO2,,,,Cycling performance,1.0,121.0,,,,2.0,4.7,"{'Na': '1', 'O': '2'}"
10.1039/c3cc47351a,2013,O3-NaTi0.5Ni0.5O2,NNT,,,Rate performance,,90.5,,100.0,,2.0,4.7,"{'Na': '1', 'Ti': '0.5', 'Ni': '0.5', 'O': '2'}"
10.1039/c3cc47351a,2013,O3-NaTi0.5Ni0.5O2,NNT,,,Rate performance,,27.0,,1000.0,,2.0,4.7,"{'Na': '1', 'Ti': '0.5', 'Ni': '0.5', 'O': '2'}"
10.1039/c3cc47351a,2013,O3-NaTi0.5Ni0.5O2,NNT,,,Rate performance,,121.0,,20.0,,2.0,4.7,"{'Na': '1', 'Ti': '0.5', 'Ni': '0.5', 'O': '2'}"
10.1039/c3cc49856e,2013,Na0.67Ti0.17Mn0.5Ni0.33O2,,950.0,12.0,Cycling performance,1.0,127.0,,,,,,"{'Na': '0.67', 'Ti': '0.17', 'Mn': '0.5', 'Ni': '0.33', 'O': '2'}"
10.1039/c3cc49856e,2013,Na0.67Ti0.67Ni0.33O2,,950.0,12.0,Cycling performance,10.0,,67.0,,,,,"{'Na': '0.67', 'Ti': '0.67', 'Ni': '0.33', 'O': '2'}"
10.1039/c3cc49856e,2013,Na0.67Ti0.17Mn0.5Ni0.33O2,,950.0,12.0,Cycling performance,10.0,,94.0,,,,,"{'Na': '0.67', 'Ti': '0.17', 'Mn': '0.5', 'Ni': '0.33', 'O': '2'}"
10.1039/c3ta15248k,2013,Na3.75Sn,,300.0,5.0,Cycling performance,1.0,900.0,,,,0.0,2.0,"{'Na': '3.75', 'Sn': '1'}"
10.1039/c3ta15248k,2013,Na3.75Sn,,300.0,5.0,Cycling performance,1.0,1135.0,,,,0.0,2.0,"{'Na': '3.75', 'Sn': '1'}"
10.1039/c4cc02362e,2014,Na0.61Ti0.48Mn0.52O2,,900.0,20.0,Rate performance,,86.0,,20.0,,1.5,4.0,"{'Na': '0.61', 'Ti': '0.48', 'Mn': '0.52', 'O': '2'}"
10.1039/c4cc02362e,2014,Na0.61Ti0.48Mn0.52O2,,900.0,20.0,Rate performance,,86.0,,500.0,,1.5,4.0,"{'Na': '0.61', 'Ti': '0.48', 'Mn': '0.52', 'O': '2'}"
10.1039/c4cc02362e,2014,Na0.61Ti0.48Mn0.52O2,,900.0,20.0,Rate performance,,31.0,,20.0,,1.5,4.0,"{'Na': '0.61', 'Ti': '0.48', 'Mn': '0.52', 'O': '2'}"
10.1039/c4cc02362e,2014,Na0.61Ti0.48Mn0.52O2,,900.0,20.0,Cycling performance,1.0,95.0,,,,1.5,4.7,"{'Na': '0.61', 'Ti': '0.48', 'Mn': '0.52', 'O': '2'}"
10.1039/c4cc02362e,2014,Na0.61Ti0.48Mn0.52O2,,900.0,20.0,Cycling performance,30.0,50.0,,,,1.5,4.7,"{'Na': '0.61', 'Ti': '0.48', 'Mn': '0.52', 'O': '2'}"
10.1039/c4cc02362e,2014,Na0.61Ti0.48Mn0.52O2,,900.0,20.0,Cycling performance,30.0,,52.6,,,1.5,4.7,"{'Na': '0.61', 'Ti': '0.48', 'Mn': '0.52', 'O': '2'}"
10.1039/c4cc02362e,2014,Na0.61Ti0.48Mn0.52O2,,900.0,20.0,Cycling performance,1.0,86.0,,20.0,,1.5,4.0,"{'Na': '0.61', 'Ti': '0.48', 'Mn': '0.52', 'O': '2'}"
10.1039/c4cc02362e,2014,Na0.61Ti0.48Mn0.52O2,,900.0,20.0,Cycling performance,2.0,88.0,,,,1.5,4.0,"{'Na': '0.61', 'Ti': '0.48', 'Mn': '0.52', 'O': '2'}"
10.1039/c4cc02362e,2014,Na0.61Ti0.48Mn0.52O2,,900.0,20.0,Cycling performance,2.0,85.0,,,,1.5,4.0,"{'Na': '0.61', 'Ti': '0.48', 'Mn': '0.52', 'O': '2'}"
10.1039/c4cc02362e,2014,Na0.61Ti0.48Mn0.52O2,,900.0,20.0,Cycling performance,2.0,86.0,,,,1.5,4.0,"{'Na': '0.61', 'Ti': '0.48', 'Mn': '0.52', 'O': '2'}"
10.1039/c4cc02362e,2014,Na0.61Ti0.48Mn0.52O2,,900.0,20.0,Cycling performance,2.0,84.0,,,,1.5,4.0,"{'Na': '0.61', 'Ti': '0.48', 'Mn': '0.52', 'O': '2'}"
10.1039/c4cc02362e,2014,Na0.61Ti0.48Mn0.52O2,,900.0,20.0,Rate performance,,56.0,,20.0,,1.5,4.0,"{'Na': '0.61', 'Ti': '0.48', 'Mn': '0.52', 'O': '2'}"
10.1039/c4cc02362e,2014,Na0.61Ti0.48Mn0.52O2,,900.0,20.0,Rate performance,,31.0,,500.0,,1.5,4.0,"{'Na': '0.61', 'Ti': '0.48', 'Mn': '0.52', 'O': '2'}"
10.1039/c4cc02362e,2014,Na0.61Ti0.48Mn0.52O2,,900.0,20.0,Cycling performance,100.0,70.0,,,,1.5,4.0,"{'Na': '0.61', 'Ti': '0.48', 'Mn': '0.52', 'O': '2'}"
10.1039/c4cc02362e,2014,Na0.61Ti0.48Mn0.52O2,,900.0,20.0,Cycling performance,100.0,86.0,,500.0,,1.5,4.7,"{'Na': '0.61', 'Ti': '0.48', 'Mn': '0.52', 'O': '2'}"
10.1039/c4cc02362e,2014,Na0.61Ti0.48Mn0.52O2,,900.0,20.0,Cycling performance,1.0,106.2,,500.0,,1.5,4.7,"{'Na': '0.61', 'Ti': '0.48', 'Mn': '0.52', 'O': '2'}"
10.1039/c4cc02362e,2014,Na0.61Ti0.48Mn0.52O2,,900.0,20.0,Cycling performance,100.0,,81.0,500.0,,1.5,4.7,"{'Na': '0.61', 'Ti': '0.48', 'Mn': '0.52', 'O': '2'}"
10.1039/c4cc09760b,2014,NaMn0.5Ni0.5O2,,,,Cycling performance,1.0,105.0,,240.0,,2.2,3.8,"{'Na': '1', 'Mn': '0.5', 'Ni': '0.5', 'O': '2'}"
10.1039/c4cc09760b,2014,NaMn0.5Ni0.5O2,,,,Cycling performance,50.0,78.8,,240.0,,2.2,3.8,"{'Na': '1', 'Mn': '0.5', 'Ni': '0.5', 'O': '2'}"
10.1039/c4cc09760b,2014,NaMn0.5Ni0.5O2,,,,Cycling performance,50.0,,75.0,240.0,,2.2,3.8,"{'Na': '1', 'Mn': '0.5', 'Ni': '0.5', 'O': '2'}"
10.1039/c4cc09760b,2014,NaMn0.5Ni0.5O2,,,,Cycling performance,50.0,125.0,,8.0,,2.2,3.8,"{'Na': '1', 'Mn': '0.5', 'Ni': '0.5', 'O': '2'}"
10.1039/c4cc09760b,2014,Na0.78Li0.18Mn0.58Ni0.25O,,,,Cycling performance,30.0,190.0,,,,1.5,4.2,"{'Na': '0.78', 'Li': '0.18', 'Mn': '0.58', 'Ni': '0.25', 'O': '1'}"
10.1039/c4cc09760b,2014,Na0.78Li0.18Mn0.58Ni0.25O,,,,Rate performance,,160.0,,1250.0,,1.5,4.2,"{'Na': '0.78', 'Li': '0.18', 'Mn': '0.58', 'Ni': '0.25', 'O': '1'}"
10.1039/c4cc09760b,2014,Na0.78Li0.18Mn0.58Ni0.25O,,,,Cycling performance,50.0,165.0,,,,1.5,4.2,"{'Na': '0.78', 'Li': '0.18', 'Mn': '0.58', 'Ni': '0.25', 'O': '1'}"
10.1039/c4cc09760b,2014,O3-Na0.78Li0.18Mn0.58Ni0.25O,,,,Cycling performance,30.0,190.0,,,,1.5,4.2,"{'Na': '0.78', 'Li': '0.18', 'Mn': '0.58', 'Ni': '0.25', 'O': '1'}"
10.1039/c4ta00682h,2014,P2-Na0.67Mn0.67Ni0.33O2,,,,Rate performance,,77.0,,86.3,,,,"{'Na': '0.67', 'Mn': '0.67', 'Ni': '0.33', 'O': '2'}"
10.1039/c5cc02233a,2015,Na0.54Ti0.51Mn0.5O2,NMTO,,,Cycling performance,150.0,122.0,,28.0,,2.0,4.2,"{'Na': '0.54', 'Ti': '0.51', 'Mn': '0.5', 'O': '2'}"
10.1039/c5cc02233a,2015,Na0.54Ti0.51Mn0.5O2,NMTO,,,Cycling performance,400.0,85.0,,140.0,,2.0,4.2,"{'Na': '0.54', 'Ti': '0.51', 'Mn': '0.5', 'O': '2'}"
10.1039/c5cc02233a,2015,Na0.61Ti0.48Mn0.52O2,,,,Cycling performance,100.0,86.0,,20.0,,,,"{'Na': '0.61', 'Ti': '0.48', 'Mn': '0.52', 'O': '2'}"
10.1039/c5cc02233a,2015,Na0.54Ti0.51Mn0.5O2,NMTO,,,Cycling performance,1.0,94.0,,,,2.0,4.2,"{'Na': '0.54', 'Ti': '0.51', 'Mn': '0.5', 'O': '2'}"
10.1039/c5cc02233a,2015,Na0.54Ti0.51Mn0.5O2,NMTO,,,Cycling performance,1.0,114.0,,,,2.0,4.2,"{'Na': '0.54', 'Ti': '0.51', 'Mn': '0.5', 'O': '2'}"
10.1039/c5cc02233a,2015,Na0.54Ti0.51Mn0.5O2,NMTO,,,Cycling performance,2.0,124.0,,,,2.0,4.2,"{'Na': '0.54', 'Ti': '0.51', 'Mn': '0.5', 'O': '2'}"
10.1039/c5cc02233a,2015,Na0.54Ti0.51Mn0.5O2,NMTO,,,Cycling performance,2.0,113.0,,,,2.0,4.2,"{'Na': '0.54', 'Ti': '0.51', 'Mn': '0.5', 'O': '2'}"
10.1039/c5cc02233a,2015,Na0.54Ti0.51Mn0.5O2,NMTO,,,Cycling performance,2.0,123.0,,,,2.0,4.2,"{'Na': '0.54', 'Ti': '0.51', 'Mn': '0.5', 'O': '2'}"
10.1039/c5cc02233a,2015,Na0.54Ti0.51Mn0.5O2,NMTO,,,Cycling performance,150.0,100.0,,28.0,,2.0,4.2,"{'Na': '0.54', 'Ti': '0.51', 'Mn': '0.5', 'O': '2'}"
10.1039/c5cc02233a,2015,Na0.54Ti0.51Mn0.5O2,NMTO,,,Cycling performance,1.0,113.6,,28.0,,2.0,4.2,"{'Na': '0.54', 'Ti': '0.51', 'Mn': '0.5', 'O': '2'}"
10.1039/c5cc02233a,2015,Na0.54Ti0.51Mn0.5O2,NMTO,,,Cycling performance,150.0,,88.0,28.0,,2.0,4.2,"{'Na': '0.54', 'Ti': '0.51', 'Mn': '0.5', 'O': '2'}"
10.1039/c5cc02233a,2015,Na0.54Ti0.51Mn0.5O2,NMTO,,,Cycling performance,400.0,67.0,,140.0,,2.0,4.2,"{'Na': '0.54', 'Ti': '0.51', 'Mn': '0.5', 'O': '2'}"
10.1039/c5cc02233a,2015,Na0.54Ti0.51Mn0.5O2,NMTO,,,Cycling performance,1.0,82.7,,140.0,,2.0,4.2,"{'Na': '0.54', 'Ti': '0.51', 'Mn': '0.5', 'O': '2'}"
10.1039/c5cc02233a,2015,Na0.54Ti0.51Mn0.5O2,NMTO,,,Cycling performance,400.0,,81.0,140.0,,2.0,4.2,"{'Na': '0.54', 'Ti': '0.51', 'Mn': '0.5', 'O': '2'}"
10.1039/c5cc02233a,2015,Na0.54Ti0.51Mn0.5O2,NMTO,,,Cycling performance,100.0,70.0,,20.0,,1.5,4.0,"{'Na': '0.54', 'Ti': '0.51', 'Mn': '0.5', 'O': '2'}"
10.1039/c5cc02233a,2015,Na0.54Ti0.51Mn0.5O2,NMTO,,,Cycling performance,1.0,86.4,,20.0,,1.5,4.0,"{'Na': '0.54', 'Ti': '0.51', 'Mn': '0.5', 'O': '2'}"
10.1039/c5cc02233a,2015,Na0.54Ti0.51Mn0.5O2,NMTO,,,Cycling performance,100.0,,81.0,20.0,,1.5,4.0,"{'Na': '0.54', 'Ti': '0.51', 'Mn': '0.5', 'O': '2'}"
10.1039/c5cc02233a,2015,NaTi0.5Ni0.5O2,,,,Cycling performance,100.0,95.0,,20.0,,1.5,4.0,"{'Na': '1', 'Ti': '0.5', 'Ni': '0.5', 'O': '2'}"
10.1039/c5cc02233a,2015,NaTi0.5Ni0.5O2,,,,Cycling performance,1.0,102.2,,20.0,,1.5,4.0,"{'Na': '1', 'Ti': '0.5', 'Ni': '0.5', 'O': '2'}"
10.1039/c5cc02233a,2015,NaTi0.5Ni0.5O2,,,,Cycling performance,100.0,,93.0,20.0,,1.5,4.0,"{'Na': '1', 'Ti': '0.5', 'Ni': '0.5', 'O': '2'}"
10.1039/c5cc02233a,2015,Na0.54Ti0.51Mn0.5O2,NMTO,,,Cycling performance,300.0,63.0,,100.0,,1.5,4.0,"{'Na': '0.54', 'Ti': '0.51', 'Mn': '0.5', 'O': '2'}"
10.1039/c5cc02233a,2015,Na0.54Ti0.51Mn0.5O2,NMTO,,,Cycling performance,1.0,84.0,,100.0,,1.5,4.0,"{'Na': '0.54', 'Ti': '0.51', 'Mn': '0.5', 'O': '2'}"
10.1039/c5cc02233a,2015,Na0.54Ti0.51Mn0.5O2,NMTO,,,Cycling performance,300.0,,75.0,100.0,,1.5,4.0,"{'Na': '0.54', 'Ti': '0.51', 'Mn': '0.5', 'O': '2'}"
10.1039/c5cc02233a,2015,NaTi0.5Ni0.5O2,,,,Cycling performance,20.0,110.0,,12.1,,1.5,4.0,"{'Na': '1', 'Ti': '0.5', 'Ni': '0.5', 'O': '2'}"
10.1039/c5cc02233a,2015,NaTi0.5Ni0.5O2,,,,Cycling performance,1.0,126.4,,12.1,,1.5,4.0,"{'Na': '1', 'Ti': '0.5', 'Ni': '0.5', 'O': '2'}"
10.1039/c5cc02233a,2015,NaTi0.5Ni0.5O2,,,,Cycling performance,20.0,,87.0,12.1,,1.5,4.0,"{'Na': '1', 'Ti': '0.5', 'Ni': '0.5', 'O': '2'}"
10.1039/c5cc02233a,2015,NaTi0.4Fe0.2Ni0.4O2,,,,Cycling performance,75.0,,72.0,,,1.5,4.0,"{'Na': '1', 'Ti': '0.4', 'Fe': '0.2', 'Ni': '0.4', 'O': '2'}"
10.1039/c5cc02233a,2015,NaTi0.3Fe0.4Ni0.3O2,,,,Cycling performance,75.0,,64.0,,,1.5,4.0,"{'Na': '1', 'Ti': '0.3', 'Fe': '0.4', 'Ni': '0.3', 'O': '2'}"
10.1039/c5cc02233a,2015,Na0.54Ti0.51Mn0.5O2,NMTO,,,Rate performance,,111.0,,28.0,,1.5,4.0,"{'Na': '0.54', 'Ti': '0.51', 'Mn': '0.5', 'O': '2'}"
10.1039/c5cc02233a,2015,Na0.54Ti0.51Mn0.5O2,NMTO,,,Rate performance,,106.0,,70.0,,1.5,4.0,"{'Na': '0.54', 'Ti': '0.51', 'Mn': '0.5', 'O': '2'}"
10.1039/c5cc02233a,2015,Na0.54Ti0.51Mn0.5O2,NMTO,,,Rate performance,,90.0,,140.0,,1.5,4.0,"{'Na': '0.54', 'Ti': '0.51', 'Mn': '0.5', 'O': '2'}"
10.1039/c5cc02233a,2015,Na0.54Ti0.51Mn0.5O2,NMTO,,,Rate performance,,70.0,,280.0,,1.5,4.0,"{'Na': '0.54', 'Ti': '0.51', 'Mn': '0.5', 'O': '2'}"
10.1039/c5cc02233a,2015,Na0.54Ti0.51Mn0.5O2,NMTO,,,Rate performance,,60.0,,700.0,,1.5,4.0,"{'Na': '0.54', 'Ti': '0.51', 'Mn': '0.5', 'O': '2'}"
10.1039/c5cc02233a,2015,Na0.54Ti0.51Mn0.5O2,NMTO,,,Rate performance,,50.0,,1400.0,,1.5,4.0,"{'Na': '0.54', 'Ti': '0.51', 'Mn': '0.5', 'O': '2'}"
10.1039/c5cc06585b,2015,NaTi0.12Mn0.12Fe0.25Co0.25Ni0.25O2,NCFMT,,,Cycling performance,1.0,131.0,,,,2.0,4.1,"{'Na': '1', 'Ti': '0.12', 'Mn': '0.12', 'Fe': '0.25', 'Co': '0.25', 'Ni': '0.25', 'O': '2'}"
10.1039/c5cc06585b,2015,NaTi0.12Mn0.12Fe0.25Co0.25Ni0.25O2,NCFMT,,,Cycling performance,1.0,128.0,,,,2.0,4.1,"{'Na': '1', 'Ti': '0.12', 'Mn': '0.12', 'Fe': '0.25', 'Co': '0.25', 'Ni': '0.25', 'O': '2'}"
10.1039/c5cc06585b,2015,NaTi0.12Mn0.12Fe0.25Co0.25Ni0.25O2,NCFMT,,,Rate performance,,130.0,,130.0,,2.0,4.1,"{'Na': '1', 'Ti': '0.12', 'Mn': '0.12', 'Fe': '0.25', 'Co': '0.25', 'Ni': '0.25', 'O': '2'}"
10.1039/c5cc06585b,2015,NaTi0.12Mn0.12Fe0.25Co0.25Ni0.25O2,NCFMT,,,Rate performance,,128.89,,13.0,,2.0,4.1,"{'Na': '1', 'Ti': '0.12', 'Mn': '0.12', 'Fe': '0.25', 'Co': '0.25', 'Ni': '0.25', 'O': '2'}"
10.1039/c5cc06585b,2015,NaTi0.12Mn0.12Fe0.25Co0.25Ni0.25O2,NCFMT,,,Rate performance,,122.33,,26.0,,2.0,4.1,"{'Na': '1', 'Ti': '0.12', 'Mn': '0.12', 'Fe': '0.25', 'Co': '0.25', 'Ni': '0.25', 'O': '2'}"
10.1039/c5cc06585b,2015,NaTi0.12Mn0.12Fe0.25Co0.25Ni0.25O2,NCFMT,,,Rate performance,,105.81,,130.0,,2.0,4.1,"{'Na': '1', 'Ti': '0.12', 'Mn': '0.12', 'Fe': '0.25', 'Co': '0.25', 'Ni': '0.25', 'O': '2'}"
10.1039/c5cc06585b,2015,NaTi0.12Mn0.12Fe0.25Co0.25Ni0.25O2,NCFMT,,,Rate performance,,98.72,,260.0,,2.0,4.1,"{'Na': '1', 'Ti': '0.12', 'Mn': '0.12', 'Fe': '0.25', 'Co': '0.25', 'Ni': '0.25', 'O': '2'}"
10.1039/c5cc06585b,2015,NaTi0.12Mn0.12Fe0.25Co0.25Ni0.25O2,NCFMT,,,Rate performance,,90.13,,520.0,,2.0,4.1,"{'Na': '1', 'Ti': '0.12', 'Mn': '0.12', 'Fe': '0.25', 'Co': '0.25', 'Ni': '0.25', 'O': '2'}"
10.1039/c5cc06585b,2015,NaTi0.12Mn0.12Fe0.25Co0.25Ni0.25O2,NCFMT,,,Rate performance,,80.7,,1300.0,,2.0,4.1,"{'Na': '1', 'Ti': '0.12', 'Mn': '0.12', 'Fe': '0.25', 'Co': '0.25', 'Ni': '0.25', 'O': '2'}"
10.1039/c5cc06585b,2015,NaTi0.12Mn0.12Fe0.25Co0.25Ni0.25O2,NCFMT,,,Rate performance,,71.8,,2600.0,,2.0,4.1,"{'Na': '1', 'Ti': '0.12', 'Mn': '0.12', 'Fe': '0.25', 'Co': '0.25', 'Ni': '0.25', 'O': '2'}"
10.1039/c5cc06585b,2015,NaTi0.12Mn0.12Fe0.25Co0.25Ni0.25O2,NCFMT,,,Rate performance,,62.3,,3900.0,,2.0,4.1,"{'Na': '1', 'Ti': '0.12', 'Mn': '0.12', 'Fe': '0.25', 'Co': '0.25', 'Ni': '0.25', 'O': '2'}"
10.1039/c5cc06585b,2015,NaTi0.12Mn0.12Fe0.25Co0.25Ni0.25O2,NCFMT,,,Rate performance,,38.6,,7800.0,,2.0,4.1,"{'Na': '1', 'Ti': '0.12', 'Mn': '0.12', 'Fe': '0.25', 'Co': '0.25', 'Ni': '0.25', 'O': '2'}"
10.1039/c5cc06585b,2015,NaTi0.12Mn0.12Fe0.25Co0.25Ni0.25O2,NCFMT,,,Rate performance,,13.6,,15600.0,,2.0,4.1,"{'Na': '1', 'Ti': '0.12', 'Mn': '0.12', 'Fe': '0.25', 'Co': '0.25', 'Ni': '0.25', 'O': '2'}"
10.1039/c5cc06585b,2015,NaTi0.12Mn0.12Fe0.25Co0.25Ni0.25O2,NCFMT,,,Cycling performance,1.0,102.82,,130.0,,2.0,4.1,"{'Na': '1', 'Ti': '0.12', 'Mn': '0.12', 'Fe': '0.25', 'Co': '0.25', 'Ni': '0.25', 'O': '2'}"
10.1039/c5cc06585b,2015,NaTi0.12Mn0.12Fe0.25Co0.25Ni0.25O2,NCFMT,,,Cycling performance,1.0,99.07,,260.0,,2.0,4.1,"{'Na': '1', 'Ti': '0.12', 'Mn': '0.12', 'Fe': '0.25', 'Co': '0.25', 'Ni': '0.25', 'O': '2'}"
10.1039/c5cc06585b,2015,NaTi0.12Mn0.12Fe0.25Co0.25Ni0.25O2,NCFMT,,,Cycling performance,100.0,98.83,,,,2.0,4.1,"{'Na': '1', 'Ti': '0.12', 'Mn': '0.12', 'Fe': '0.25', 'Co': '0.25', 'Ni': '0.25', 'O': '2'}"
10.1039/c5cc06585b,2015,NaTi0.12Mn0.12Fe0.25Co0.25Ni0.25O2,NCFMT,,,Cycling performance,1.0,102.8,,,,2.0,4.1,"{'Na': '1', 'Ti': '0.12', 'Mn': '0.12', 'Fe': '0.25', 'Co': '0.25', 'Ni': '0.25', 'O': '2'}"
10.1039/c5cc06585b,2015,NaTi0.12Mn0.12Fe0.25Co0.25Ni0.25O2,NCFMT,,,Cycling performance,100.0,,96.12,,,2.0,4.1,"{'Na': '1', 'Ti': '0.12', 'Mn': '0.12', 'Fe': '0.25', 'Co': '0.25', 'Ni': '0.25', 'O': '2'}"
10.1039/c5cc06585b,2015,NaTi0.12Mn0.12Fe0.25Co0.25Ni0.25O2,NCFMT,,,Cycling performance,100.0,96.82,,,,2.0,4.1,"{'Na': '1', 'Ti': '0.12', 'Mn': '0.12', 'Fe': '0.25', 'Co': '0.25', 'Ni': '0.25', 'O': '2'}"
10.1039/c5cc06585b,2015,NaTi0.12Mn0.12Fe0.25Co0.25Ni0.25O2,NCFMT,,,Cycling performance,1.0,99.1,,,,2.0,4.1,"{'Na': '1', 'Ti': '0.12', 'Mn': '0.12', 'Fe': '0.25', 'Co': '0.25', 'Ni': '0.25', 'O': '2'}"
10.1039/c5cc06585b,2015,NaTi0.12Mn0.12Fe0.25Co0.25Ni0.25O2,NCFMT,,,Cycling performance,100.0,,97.72,,,2.0,4.1,"{'Na': '1', 'Ti': '0.12', 'Mn': '0.12', 'Fe': '0.25', 'Co': '0.25', 'Ni': '0.25', 'O': '2'}"
10.1039/c5cc06585b,2015,NaTi0.12Mn0.12Fe0.25Co0.25Ni0.25O2,NCFMT,,,Cycling performance,27.0,88.0,,130.0,,2.0,4.1,"{'Na': '1', 'Ti': '0.12', 'Mn': '0.12', 'Fe': '0.25', 'Co': '0.25', 'Ni': '0.25', 'O': '2'}"
10.1039/c5cc06585b,2015,NaTi0.12Mn0.12Fe0.25Co0.25Ni0.25O2,NCFMT,,,Cycling performance,300.0,,90.68,130.0,,2.0,4.1,"{'Na': '1', 'Ti': '0.12', 'Mn': '0.12', 'Fe': '0.25', 'Co': '0.25', 'Ni': '0.25', 'O': '2'}"
10.1039/c5cc06585b,2015,NaTi0.12Mn0.12Fe0.25Co0.25Ni0.25O2,NCFMT,,,Cycling performance,10.0,142.0,,,,2.0,4.1,"{'Na': '1', 'Ti': '0.12', 'Mn': '0.12', 'Fe': '0.25', 'Co': '0.25', 'Ni': '0.25', 'O': '2'}"
10.1039/c5cc06585b,2015,NaTi0.12Mn0.12Fe0.25Co0.25Ni0.25O2,NCFMT,,,Cycling performance,10.0,105.0,,,,2.0,4.1,"{'Na': '1', 'Ti': '0.12', 'Mn': '0.12', 'Fe': '0.25', 'Co': '0.25', 'Ni': '0.25', 'O': '2'}"
10.1039/c5ee01832c,2015,NaO2,,,,Cycling performance,25.0,,97.5,,0.1,0.05,1.6,"{'Na': '1', 'O': '2'}"
10.1039/c5ee01832c,2015,NaO2,,,,Cycling performance,25.0,,92.0,,0.2,0.05,1.6,"{'Na': '1', 'O': '2'}"
