Repository: harryfyjiswalker/Personal-Projects-2

# Na_ion_independent_research

Data mining: [Huang & Cole (2020)'s](https://www.nature.com/articles/s41597-020-00602-2) database extractor does not extract current, which is needed for reliable comparison of discharge capacities. This is built on by [Guo et al. (2024)](https://pmc.ncbi.nlm.nih.gov/articles/PMC11009284/), whose cathodedataextractor extracts capacity, current, and voltage limits from rate performance data, as well as cyclability data. 

Resulting questions aiming to solve over coming months:
* Can we extend this to include phase composition to inform understanding of the relationship between structure and chemical properties, to build on Maughan et al.

File: Na_ion_independent_research/Data Preprocessing/cathode_mats230911.csv (part 23 of 23)
Doi,Year,Name,Abbreviation,Sintering temperature,Sintering time,Category,Cycle,Capacity,Retention,Current: mAg-1,Current: C,Voltage lower limit,Voltage upper limit,Elements
10.1039/c5ta05769h,2015,NaTi0.25Fe0.25Co0.25Ni0.25O2,NCFT,800.0,24.0,Cycling performance,1.0,122.0,,,,2.0,3.9,"{'Na': '1', 'Ti': '0.25', 'Fe': '0.25', 'Co': '0.25', 'Ni': '0.25', 'O': '2'}"
10.1039/c5ta05769h,2015,NaTi0.25Fe0.25Co0.25Ni0.25O2,NCFT,800.0,24.0,Cycling performance,1.0,116.0,,120.0,,2.0,3.9,"{'Na': '1', 'Ti': '0.25', 'Fe': '0.25', 'Co': '0.25', 'Ni': '0.25', 'O': '2'}"
10.1039/c5ta05769h,2015,NaTi0.25Fe0.25Co0.25Ni0.25O2,NCFT,800.0,24.0,Cycling performance,100.0,107.9,,120.0,,2.0,3.9,"{'Na': '1', 'Ti': '0.25', 'Fe': '0.25', 'Co': '0.25', 'Ni': '0.25', 'O': '2'}"
10.1039/c5ta05769h,2015,NaTi0.25Fe0.25Co0.25Ni0.25O2,NCFT,800.0,24.0,Cycling performance,100.0,,93.03,120.0,,2.0,3.9,"{'Na': '1', 'Ti': '0.25', 'Fe': '0.25', 'Co': '0.25', 'Ni': '0.25', 'O': '2'}"
10.1039/c5ta05769h,2015,NaTi0.25Fe0.25Co0.25Ni0.25O2,NCFT,800.0,24.0,Rate performance,,116.8,,12.0,,0.6,1.6,"{'Na': '1', 'Ti': '0.25', 'Fe': '0.25', 'Co': '0.25', 'Ni': '0.25', 'O': '2'}"
10.1039/c5ta05769h,2015,NaTi0.25Fe0.25Co0.25Ni0.25O2,NCFT,800.0,24.0,Rate performance,,114.7,,24.0,,0.6,1.6,"{'Na': '1', 'Ti': '0.25', 'Fe': '0.25', 'Co': '0.25', 'Ni': '0.25', 'O': '2'}"
10.1039/c5ta05769h,2015,NaTi0.25Fe0.25Co0.25Ni0.25O2,NCFT,800.0,24.0,Rate performance,,110.8,,120.0,,0.6,1.6,"{'Na': '1', 'Ti': '0.25', 'Fe': '0.25', 'Co': '0.25', 'Ni': '0.25', 'O': '2'}"
10.1039/c5ta05769h,2015,NaTi0.25Fe0.25Co0.25Ni0.25O2,NCFT,800.0,24.0,Rate performance,,108.6,,240.0,,0.6,1.6,"{'Na': '1', 'Ti': '0.25', 'Fe': '0.25', 'Co': '0.25', 'Ni': '0.25', 'O': '2'}"
10.1039/c5ta05769h,2015,NaTi0.25Fe0.25Co0.25Ni0.25O2,NCFT,800.0,24.0,Rate performance,,101.9,,600.0,,0.6,1.6,"{'Na': '1', 'Ti': '0.25', 'Fe': '0.25', 'Co': '0.25', 'Ni': '0.25', 'O': '2'}"
10.1039/c5ta05769h,2015,NaTi0.25Fe0.25Co0.25Ni0.25O2,NCFT,800.0,24.0,Rate performance,,90.0,,2400.0,,0.6,1.6,"{'Na': '1', 'Ti': '0.25', 'Fe': '0.25', 'Co': '0.25', 'Ni': '0.25', 'O': '2'}"
10.1039/c5ta05769h,2015,NaTi0.25Fe0.25Co0.25Ni0.25O2,NCFT,800.0,24.0,Cycling performance,100.0,103.1,,120.0,,0.6,1.6,"{'Na': '1', 'Ti': '0.25', 'Fe': '0.25', 'Co': '0.25', 'Ni': '0.25', 'O': '2'}"
10.1039/c5ta05769h,2015,NaTi0.25Fe0.25Co0.25Ni0.25O2,NCFT,800.0,24.0,Cycling performance,1.0,110.7,,120.0,,0.6,1.6,"{'Na': '1', 'Ti': '0.25', 'Fe': '0.25', 'Co': '0.25', 'Ni': '0.25', 'O': '2'}"
10.1039/c5ta05769h,2015,NaTi0.25Fe0.25Co0.25Ni0.25O2,NCFT,800.0,24.0,Cycling performance,100.0,,93.1,120.0,,0.6,1.6,"{'Na': '1', 'Ti': '0.25', 'Fe': '0.25', 'Co': '0.25', 'Ni': '0.25', 'O': '2'}"
10.1039/c5ta05769h,2015,NaTi0.25Fe0.25Co0.25Ni0.25O2,NCFT,800.0,24.0,Cycling performance,100.0,97.2,,240.0,,0.6,1.6,"{'Na': '1', 'Ti': '0.25', 'Fe': '0.25', 'Co': '0.25', 'Ni': '0.25', 'O': '2'}"
10.1039/c5ta05769h,2015,NaTi0.25Fe0.25Co0.25Ni0.25O2,NCFT,800.0,24.0,Cycling performance,1.0,108.6,,240.0,,0.6,1.6,"{'Na': '1', 'Ti': '0.25', 'Fe': '0.25', 'Co': '0.25', 'Ni': '0.25', 'O': '2'}"
10.1039/c5ta05769h,2015,NaTi0.25Fe0.25Co0.25Ni0.25O2,NCFT,800.0,24.0,Cycling performance,100.0,,89.5,240.0,,0.6,1.6,"{'Na': '1', 'Ti': '0.25', 'Fe': '0.25', 'Co': '0.25', 'Ni': '0.25', 'O': '2'}"
10.1039/c5ta05769h,2015,NaTi0.25Fe0.25Co0.25Ni0.25O2,NCFT,800.0,24.0,Cycling performance,100.0,94.1,,600.0,,0.6,1.6,"{'Na': '1', 'Ti': '0.25', 'Fe': '0.25', 'Co': '0.25', 'Ni': '0.25', 'O': '2'}"
10.1039/c5ta05769h,2015,NaTi0.25Fe0.25Co0.25Ni0.25O2,NCFT,800.0,24.0,Cycling performance,1.0,102.0,,600.0,,0.6,1.6,"{'Na': '1', 'Ti': '0.25', 'Fe': '0.25', 'Co': '0.25', 'Ni': '0.25', 'O': '2'}"
10.1039/c5ta05769h,2015,NaTi0.25Fe0.25Co0.25Ni0.25O2,NCFT,800.0,24.0,Cycling performance,100.0,,92.3,600.0,,0.6,1.6,"{'Na': '1', 'Ti': '0.25', 'Fe': '0.25', 'Co': '0.25', 'Ni': '0.25', 'O': '2'}"
10.1039/c5ta05769h,2015,NaTi0.25Fe0.25Co0.25Ni0.25O2,NCFT,800.0,24.0,Cycling performance,400.0,,75.0,600.0,,0.6,1.6,"{'Na': '1', 'Ti': '0.25', 'Fe': '0.25', 'Co': '0.25', 'Ni': '0.25', 'O': '2'}"
10.1039/c5ta05769h,2015,NaTi0.25Fe0.25Co0.25Ni0.25O2,NCFT,800.0,24.0,Rate performance,,90.6,,2400.0,,2.0,3.9,"{'Na': '1', 'Ti': '0.25', 'Fe': '0.25', 'Co': '0.25', 'Ni': '0.25', 'O': '2'}"
10.1039/c6ee01807f,2016,NaFeO2,,,,Cycling performance,1.0,80.0,,,,,,"{'Na': '1', 'Fe': '1', 'O': '2'}"
10.1039/c6ee01807f,2016,Na3Sb,,,,Cycling performance,80.0,1500.0,,,,0.0,1.5,"{'Na': '3', 'Sb': '1'}"
10.1039/c6ee01807f,2016,Na3Sb,,,,Cycling performance,100.0,,83.0,,,0.0,1.5,"{'Na': '3', 'Sb': '1'}"
10.1039/c6ee01807f,2016,Na3Sb,,,,Cycling performance,100.0,1000.0,,,,0.0,1.5,"{'Na': '3', 'Sb': '1'}"
10.1039/c6ee01807f,2016,Na0.66Li0.22Ti0.78O2,,,,Cycling performance,1.0,120.0,,,,0.4,2.5,"{'Na': '0.66', 'Li': '0.22', 'Ti': '0.78', 'O': '2'}"
10.1039/c6ee01807f,2016,Na0.67Ti0.67Co0.33O2,,,,Rate performance,,90.0,,,10.0,0.15,2.5,"{'Na': '0.67', 'Ti': '0.67', 'Co': '0.33', 'O': '2'}"
10.1039/c6ee01807f,2016,NaNiO2,,,,Cycling performance,100.0,,93.0,,0.2,0.0,3.0,"{'Na': '1', 'Ni': '1', 'O': '2'}"
10.1039/c6ee01807f,2016,NaTiO2,,,,Cycling performance,300.0,,75.0,,1.0,0.0,3.0,"{'Na': '1', 'Ti': '1', 'O': '2'}"
10.1039/c6ee01807f,2016,NaTi0.12Mn0.12Fe0.25Co0.25Ni0.25O2,,,,Rate performance,,120.0,,,0.1,0.0,3.0,"{'Na': '1', 'Ti': '0.12', 'Mn': '0.12', 'Fe': '0.25', 'Co': '0.25', 'Ni': '0.25', 'O': '2'}"
10.1039/c6ee01807f,2016,NaTi0.12Mn0.12Fe0.25Co0.25Ni0.25O2,,,,Cycling performance,400.0,,75.0,,5.0,0.0,3.0,"{'Na': '1', 'Ti': '0.12', 'Mn': '0.12', 'Fe': '0.25', 'Co': '0.25', 'Ni': '0.25', 'O': '2'}"
10.1039/c6ee01807f,2016,NaTi0.25Fe0.25Co0.25Ni0.25O2,,,,Cycling performance,300.0,120.0,,,,2.0,4.2,"{'Na': '1', 'Ti': '0.25', 'Fe': '0.25', 'Co': '0.25', 'Ni': '0.25', 'O': '2'}"
10.1039/c6ee01807f,2016,Na0.61Ti0.48Mn0.52O2,,,,Rate performance,,86.0,,,0.2,1.5,4.0,"{'Na': '0.61', 'Ti': '0.48', 'Mn': '0.52', 'O': '2'}"
10.1039/c6ee01807f,2016,P2-Na0.6Ti0.4Cr0.6O2,,,,Rate performance,,80.0,,,1.0,0.0,4.0,"{'Na': '0.6', 'Ti': '0.4', 'Cr': '0.6', 'O': '2'}"
10.1039/c6ee01807f,2016,P2-Na0.66Ti0.66Co0.17Ni0.17O2,,,,Cycling performance,1000.0,65.0,,,2.0,0.8,3.5,"{'Na': '0.66', 'Ti': '0.66', 'Co': '0.17', 'Ni': '0.17', 'O': '2'}"
10.1039/c6ta07751j,2016,Na2.71V,,250.0,48.0,Cycling performance,120.0,,45.6,,,0.1,2.8,"{'Na': '2.71', 'V': '1'}"
10.1039/c6ta07751j,2016,Na2.71V,,250.0,48.0,Cycling performance,120.0,,71.5,,,0.1,2.8,"{'Na': '2.71', 'V': '1'}"
10.1039/c7cc02791e,2017,Na0.84CoO2,,900.0,12.0,Cycling performance,50.0,82.0,,,,,,"{'Na': '0.84', 'Co': '1', 'O': '2'}"
10.1039/c7cc02791e,2017,Na0.84CoO2,,900.0,12.0,Cycling performance,1.0,110.0,,,,2.0,4.2,"{'Na': '0.84', 'Co': '1', 'O': '2'}"
10.1039/c7cc02791e,2017,Na0.84CoO2,,900.0,12.0,Rate performance,,76.0,,,0.05,2.0,4.2,"{'Na': '0.84', 'Co': '1', 'O': '2'}"
10.1039/c7cc02791e,2017,Na0.84CoO2,,900.0,12.0,Rate performance,,66.0,,,0.1,2.0,4.2,"{'Na': '0.84', 'Co': '1', 'O': '2'}"
10.1039/c7cc02791e,2017,Na0.84CoO2,,900.0,12.0,Rate performance,,57.0,,,0.2,2.0,4.2,"{'Na': '0.84', 'Co': '1', 'O': '2'}"
10.1039/c7cc02791e,2017,Na0.84CoO2,,900.0,12.0,Rate performance,,53.0,,,0.5,2.0,4.2,"{'Na': '0.84', 'Co': '1', 'O': '2'}"
10.1039/c7cc02791e,2017,Na0.84CoO2,,900.0,12.0,Rate performance,,51.0,,,1.0,2.0,4.2,"{'Na': '0.84', 'Co': '1', 'O': '2'}"
10.1039/c7cc02791e,2017,Na0.84CoO2,,900.0,12.0,Cycling performance,50.0,,80.0,,,2.0,4.2,"{'Na': '0.84', 'Co': '1', 'O': '2'}"
10.1039/c7mh00512a,2017,Na2O,,,,Cycling performance,34.0,174.0,,,,0.0,2.0,"{'Na': '2', 'O': '1'}"
10.1039/c7mh00512a,2017,Na2O,,,,Cycling performance,200.0,149.0,,,,0.0,2.0,"{'Na': '2', 'O': '1'}"
10.1039/c7mh00512a,2017,Na2O,,,,Cycling performance,500.0,107.0,,200.0,,0.0,2.0,"{'Na': '2', 'O': '1'}"
10.1039/c7mh00512a,2017,Na2O,,,,Cycling performance,950.0,73.0,,500.0,,0.0,2.0,"{'Na': '2', 'O': '1'}"
10.1039/c8ee01006d,2018,NaMn0.5Ni0.5O2,,,,Cycling performance,50.0,125.0,,,0.2,2.2,3.8,"{'Na': '1', 'Mn': '0.5', 'Ni': '0.5', 'O': '2'}"
10.1039/c8ee01006d,2018,P2-Na0.7Mn0.6Co0.1Ni0.3O2,,,,Cycling performance,20.0,,58.0,,,1.5,4.3,"{'Na': '0.7', 'Mn': '0.6', 'Co': '0.1', 'Ni': '0.3', 'O': '2'}"
10.1039/c8ee01006d,2018,P2-Na0.7Mn0.6Co0.1Ni0.3O2,,,,Cycling performance,20.0,,94.0,,,1.5,4.3,"{'Na': '0.7', 'Mn': '0.6', 'Co': '0.1', 'Ni': '0.3', 'O': '2'}"
10.1039/c8ee01006d,2018,P2-Na0.67Mn0.67Ni0.33O2,,,,Rate performance,,173.0,,,0.1,2.3,4.5,"{'Na': '0.67', 'Mn': '0.67', 'Ni': '0.33', 'O': '2'}"
10.1039/c8ee01006d,2018,NaMn0.1Ni0.5Sn0.4O2,,,,Cycling performance,200.0,91.0,,,,2.3,4.5,"{'Na': '1', 'Mn': '0.1', 'Ni': '0.5', 'Sn': '0.4', 'O': '2'}"
10.1039/c8ee01006d,2018,NaMn0.1Ni0.5Sn0.4O2,,,,Cycling performance,1.0,107.1,,,,2.3,4.5,"{'Na': '1', 'Mn': '0.1', 'Ni': '0.5', 'Sn': '0.4', 'O': '2'}"
10.1039/c8ee01006d,2018,NaMn0.1Ni0.5Sn0.4O2,,,,Cycling performance,200.0,,85.0,,,2.3,4.5,"{'Na': '1', 'Mn': '0.1', 'Ni': '0.5', 'Sn': '0.4', 'O': '2'}"
10.1039/c8ee01365a,2018,O3-NaCrO2,,,,Cycling performance,1.0,125.0,,,,1.5,3.8,"{'Na': '1', 'Cr': '1', 'O': '2'}"
10.1039/c8ee01365a,2018,O3-NaCrO2,,,,Rate performance,,100.0,,10.0,,1.5,3.8,"{'Na': '1', 'Cr': '1', 'O': '2'}"
10.1039/c8ee01365a,2018,O3-NaCrO2,,,,Cycling performance,1.0,100.0,,100.0,,1.5,3.8,"{'Na': '1', 'Cr': '1', 'O': '2'}"
10.1039/c8ee01365a,2018,O3-NaCrO2,,,,Cycling performance,1000.0,65.0,,100.0,,1.5,3.8,"{'Na': '1', 'Cr': '1', 'O': '2'}"
10.1039/c8ee01365a,2018,O3-NaCrO2,,,,Cycling performance,1000.0,,65.0,100.0,,1.5,3.8,"{'Na': '1', 'Cr': '1', 'O': '2'}"
10.1039/c8ee01365a,2018,O3-NaCrO2,,,,Rate performance,,65.0,,1000.0,,1.5,3.8,"{'Na': '1', 'Cr': '1', 'O': '2'}"
10.1039/c9cc03156a,2019,Na0.9Cr0.9Ru0.1O2,NCRO,,,Cycling performance,300.0,100.6,,50.0,,1.5,3.5,"{'Na': '0.9', 'Cr': '0.9', 'Ru': '0.1', 'O': '2'}"
10.1039/c9cc03156a,2019,Na0.9Cr0.9Ru0.1O2,NCRO,,,Cycling performance,1.0,125.6,,50.0,,1.5,3.5,"{'Na': '0.9', 'Cr': '0.9', 'Ru': '0.1', 'O': '2'}"
10.1039/c9cc03156a,2019,Na0.9Cr0.9Ru0.1O2,NCRO,,,Cycling performance,300.0,,80.1,50.0,,1.5,3.5,"{'Na': '0.9', 'Cr': '0.9', 'Ru': '0.1', 'O': '2'}"
10.1039/c9cc03156a,2019,Na0.9Cr0.9Ru0.1O2,NCRO,,,Cycling performance,500.0,,81.2,500.0,,1.5,3.5,"{'Na': '0.9', 'Cr': '0.9', 'Ru': '0.1', 'O': '2'}"
10.1039/c9cc03156a,2019,Na0.9Cr0.9Ru0.1O2,NCRO,,,Rate performance,,96.1,,10.0,,1.5,3.8,"{'Na': '0.9', 'Cr': '0.9', 'Ru': '0.1', 'O': '2'}"
10.1039/c9cc03156a,2019,Na0.9Cr0.9Ru0.1O2,NCRO,,,Rate performance,,82.9,,50.0,,1.5,3.8,"{'Na': '0.9', 'Cr': '0.9', 'Ru': '0.1', 'O': '2'}"
10.1039/c9cc03156a,2019,Na0.9Cr0.9Ru0.1O2,NCRO,,,Rate performance,,80.5,,100.0,,1.5,3.8,"{'Na': '0.9', 'Cr': '0.9', 'Ru': '0.1', 'O': '2'}"
10.1039/c9cc03156a,2019,Na0.9Cr0.9Ru0.1O2,NCRO,,,Rate performance,,77.5,,200.0,,1.5,3.8,"{'Na': '0.9', 'Cr': '0.9', 'Ru': '0.1', 'O': '2'}"
10.1039/c9cc03156a,2019,Na0.9Cr0.9Ru0.1O2,NCRO,,,Rate performance,,72.1,,500.0,,1.5,3.8,"{'Na': '0.9', 'Cr': '0.9', 'Ru': '0.1', 'O': '2'}"
10.1039/c9cc03156a,2019,Na0.9Cr0.9Ru0.1O2,NCRO,,,Rate performance,,65.0,,1000.0,,1.5,3.8,"{'Na': '0.9', 'Cr': '0.9', 'Ru': '0.1', 'O': '2'}"
10.1039/c9cc03156a,2019,Na0.9Cr0.9Ru0.1O2,NCRO,,,Rate performance,,91.9,,10.0,,1.5,3.8,"{'Na': '0.9', 'Cr': '0.9', 'Ru': '0.1', 'O': '2'}"
10.1039/c9cc06657h,2019,Na0.84CoO2,,900.0,12.0,Cycling performance,1.0,82.0,,,,,,"{'Na': '0.84', 'Co': '1', 'O': '2'}"
10.1039/c9ta07837a,2019,P2-Na0.55Mn0.8Fe0.1Ni0.1O2,Na0.55MNFO2,950.0,12.0,Cycling performance,1.0,75.0,,,,1.5,3.9,"{'Na': '0.55', 'Mn': '0.8', 'Fe': '0.1', 'Ni': '0.1', 'O': '2'}"
10.1039/d0ta05262k,2020,P2-Na0.67Mn0.67Ni0.33O2,NM,900.0,16.0,Cycling performance,100.0,,31.0,,,,,"{'Na': '0.67', 'Mn': '0.67', 'Ni': '0.33', 'O': '2'}"
10.1039/d0ta05262k,2020,P2-Na0.67Mn0.67Ni0.23Cu0.1O2,NMC10,900.0,16.0,Cycling performance,100.0,,55.0,,,,,"{'Na': '0.67', 'Mn': '0.67', 'Ni': '0.23', 'Cu': '0.1', 'O': '2'}"
10.1039/d0ta05262k,2020,P2-Na0.67Ti0.1Mn0.57Ni0.33O2,NMT10,900.0,16.0,Cycling performance,100.0,,69.0,,,,,"{'Na': '0.67', 'Ti': '0.1', 'Mn': '0.57', 'Ni': '0.33', 'O': '2'}"
10.1039/d0ta05262k,2020,P2-Na0.67Mg0.1Mn0.67Ni0.23O2,NMM10,900.0,16.0,Cycling performance,100.0,,82.0,,,,,"{'Na': '0.67', 'Mg': '0.1', 'Mn': '0.67', 'Ni': '0.23', 'O': '2'}"
10.1039/d0ta05262k,2020,P2-Na0.67Mn0.67Ni0.23Zn0.1O2,NMZ10,900.0,16.0,Cycling performance,100.0,,85.0,,,,,"{'Na': '0.67', 'Mn': '0.67', 'Ni': '0.23', 'Zn': '0.1', 'O': '2'}"
10.1039/d0ta05262k,2020,P2-Na0.67Mn0.67Ni0.23Zn0.1O2,NMZ10,900.0,16.0,Cycling performance,200.0,,68.0,,,2.0,4.3,"{'Na': '0.67', 'Mn': '0.67', 'Ni': '0.23', 'Zn': '0.1', 'O': '2'}"
10.1039/d0ta05262k,2020,P2-Na0.67Mg0.1Mn0.67Ni0.23O2,NMM10,900.0,16.0,Cycling performance,200.0,,51.0,,,2.0,4.3,"{'Na': '0.67', 'Mg': '0.1', 'Mn': '0.67', 'Ni': '0.23', 'O': '2'}"
10.1039/d0ta09553b,2020,P2-Na0.67Mn0.67Ni0.33O2,,,,Cycling performance,50.0,,95.0,,,2.0,4.5,"{'Na': '0.67', 'Mn': '0.67', 'Ni': '0.33', 'O': '2'}"
10.1039/d0ta09553b,2020,NaTiO2,,,,Cycling performance,1.0,120.0,,,,2.0,4.5,"{'Na': '1', 'Ti': '1', 'O': '2'}"
10.1039/d0ta09553b,2020,NaTiO2,,,,Cycling performance,1.0,180.0,,,,2.0,4.5,"{'Na': '1', 'Ti': '1', 'O': '2'}"
10.1039/d0ta09553b,2020,P2-Na0.67Mn0.67Ni0.23Cu0.1O2,,,,Cycling performance,100.0,,85.0,,0.1,2.0,4.5,"{'Na': '0.67', 'Mn': '0.67', 'Ni': '0.23', 'Cu': '0.1', 'O': '2'}"
10.1039/d0ta09553b,2020,P2-Na0.67Mn0.67Ni0.23Cu0.1O2,,,,Cycling performance,100.0,,82.0,,0.1,2.0,4.5,"{'Na': '0.67', 'Mn': '0.67', 'Ni': '0.23', 'Cu': '0.1', 'O': '2'}"
10.1039/d0ta09553b,2020,P2-Na0.67Mn0.67Ni0.23Cu0.1O2,,,,Cycling performance,100.0,,69.0,,0.1,2.0,4.5,"{'Na': '0.67', 'Mn': '0.67', 'Ni': '0.23', 'Cu': '0.1', 'O': '2'}"
10.1039/d0ta09553b,2020,P2-Na0.67Mn0.67Ni0.23Cu0.1O2,,,,Cycling performance,100.0,,55.0,,0.1,2.0,4.5,"{'Na': '0.67', 'Mn': '0.67', 'Ni': '0.23', 'Cu': '0.1', 'O': '2'}"
10.1039/d0ta09553b,2020,P2-Na0.67Mn0.67Ni0.23Cu0.1O2,,,,Cycling performance,100.0,,31.0,,0.1,2.0,4.5,"{'Na': '0.67', 'Mn': '0.67', 'Ni': '0.23', 'Cu': '0.1', 'O': '2'}"
10.1039/d0ta09553b,2020,Na0.66Li0.18Mn0.71Co0.08Ni0.21O2,,,,Cycling performance,60.0,186.0,,,,2.0,4.5,"{'Na': '0.66', 'Li': '0.18', 'Mn': '0.71', 'Co': '0.08', 'Ni': '0.21', 'O': '2'}"
10.1039/d0ta09553b,2020,Na0.8Li0.2Mn0.6Fe0.2O2,,,,Cycling performance,1.0,174.0,,,0.1,2.0,4.6,"{'Na': '0.8', 'Li': '0.2', 'Mn': '0.6', 'Fe': '0.2', 'O': '2'}"
10.1039/d0ta09553b,2020,Na0.8Li0.2Mn0.6Fe0.2O2,,,,Cycling performance,100.0,59.2,,,0.1,2.0,4.6,"{'Na': '0.8', 'Li': '0.2', 'Mn': '0.6', 'Fe': '0.2', 'O': '2'}"
10.1039/d0ta09553b,2020,Na0.8Li0.2Mn0.6Fe0.2O2,,,,Cycling performance,100.0,,34.0,,0.1,2.0,4.6,"{'Na': '0.8', 'Li': '0.2', 'Mn': '0.6', 'Fe': '0.2', 'O': '2'}"
10.1039/d0ta09553b,2020,Na0.8Li0.2Mn0.6Fe0.2O2,,,,Cycling performance,100.0,,60.0,,0.1,2.0,4.6,"{'Na': '0.8', 'Li': '0.2', 'Mn': '0.6', 'Fe': '0.2', 'O': '2'}"
10.1039/d0ta09553b,2020,Na0.8Li0.2Mn0.6Fe0.2O2,,,,Cycling performance,100.0,,82.0,,0.1,2.0,4.6,"{'Na': '0.8', 'Li': '0.2', 'Mn': '0.6', 'Fe': '0.2', 'O': '2'}"
10.1039/d0ta09553b,2020,Na0.67Mn0.5Fe0.5O2,,,,Cycling performance,100.0,,72.0,,1.0,1.5,4.0,"{'Na': '0.67', 'Mn': '0.5', 'Fe': '0.5', 'O': '2'}"
10.1039/d0ta09553b,2020,P2-Na0.7MnO2,,,,Cycling performance,100.0,,68.9,,,1.5,4.0,"{'Na': '0.7', 'Mn': '1', 'O': '2'}"
10.1039/d0ta09553b,2020,P2-Na0.7MnO2,,,,Cycling performance,100.0,,20.7,,,1.5,4.0,"{'Na': '0.7', 'Mn': '1', 'O': '2'}"
10.1039/d0ta09553b,2020,P2-Na0.67Ti0.33Mn0.33Ni0.33O2,,,,Cycling performance,200.0,,85.0,,0.2,2.0,4.3,"{'Na': '0.67', 'Ti': '0.33', 'Mn': '0.33', 'Ni': '0.33', 'O': '2'}"
10.1039/d1nh00585e,2021,Na0.8Li0.2Mn0.6Fe0.2O2,,,,Cycling performance,1.0,174.0,,,,2.0,4.5,"{'Na': '0.8', 'Li': '0.2', 'Mn': '0.6', 'Fe': '0.2', 'O': '2'}"
10.1039/d1nh00585e,2021,Na0.67Ti0.1Mn0.8Fe0.1O2,,,,Cycling performance,2.0,,87.7,,,2.0,4.5,"{'Na': '0.67', 'Ti': '0.1', 'Mn': '0.8', 'Fe': '0.1', 'O': '2'}"
10.1039/d1nh00585e,2021,Na0.67Ti0.1Mn0.8Fe0.1O2,,,,Cycling performance,2.0,,70.0,,,2.0,4.5,"{'Na': '0.67', 'Ti': '0.1', 'Mn': '0.8', 'Fe': '0.1', 'O': '2'}"
10.1039/d1nh00585e,2021,Na0.67Mn0.8Co0.2O2,,,,Cycling performance,1.0,175.0,,26.0,,2.0,4.5,"{'Na': '0.67', 'Mn': '0.8', 'Co': '0.2', 'O': '2'}"
10.1039/d1nh00585e,2021,Na0.67Mn0.8Co0.2O2,,,,Cycling performance,300.0,157.5,,26.0,,2.0,4.5,"{'Na': '0.67', 'Mn': '0.8', 'Co': '0.2', 'O': '2'}"
10.1039/d1nh00585e,2021,Na0.67Mn0.8Co0.2O2,,,,Cycling performance,300.0,,90.0,26.0,,2.0,4.5,"{'Na': '0.67', 'Mn': '0.8', 'Co': '0.2', 'O': '2'}"
10.1039/d1nh00585e,2021,Na0.7MnO2.05,NMOSS,,,Cycling performance,1.0,165.1,,100.0,,2.0,4.5,"{'Na': '0.7', 'Mn': '1', 'O': '2.05'}"
10.1039/d1nh00585e,2021,Na0.7MnO2.05,NMOSS,,,Cycling performance,100.0,146.3,,100.0,,2.0,4.5,"{'Na': '0.7', 'Mn': '1', 'O': '2.05'}"
10.1039/d1nh00585e,2021,Na0.7MnO2.05,NMOSS,,,Cycling performance,100.0,,88.6,100.0,,2.0,4.5,"{'Na': '0.7', 'Mn': '1', 'O': '2.05'}"
10.1039/d1nh00585e,2021,Na0.7MnO2,,,,Cycling performance,1.0,164.0,,,,2.0,4.5,"{'Na': '0.7', 'Mn': '1', 'O': '2'}"
10.1039/d1nh00585e,2021,Na0.7MnO2,,,,Cycling performance,1.0,170.0,,,,2.0,4.5,"{'Na': '0.7', 'Mn': '1', 'O': '2'}"
10.1039/d1nh00585e,2021,Na0.66Mg0.1Mn0.9O2,,,,Cycling performance,100.0,,65.0,,0.1,2.0,4.5,"{'Na': '0.66', 'Mg': '0.1', 'Mn': '0.9', 'O': '2'}"
10.1039/d1nh00585e,2021,NaMnO2,NM,,,Cycling performance,50.0,,36.0,,0.5,2.0,4.5,"{'Na': '1', 'Mn': '1', 'O': '2'}"
10.1039/d1nh00585e,2021,NaTi0.1MnNi0.1O2,NMTN,,,Cycling performance,100.0,,85.0,,,2.0,4.5,"{'Na': '1', 'Ti': '0.1', 'Mn': '1', 'Ni': '0.1', 'O': '2'}"
10.1039/d3nj00702b,2023,Na0.77Ti0.02Mn0.77Ni0.23O2,,,,Cycling performance,1.0,202.6,,25.0,,,,"{'Na': '0.77', 'Ti': '0.02', 'Mn': '0.77', 'Ni': '0.23', 'O': '2'}"
10.1039/d3nj00702b,2023,Na0.77Ti0.02Mn0.77Ni0.23O2,,,,Cycling performance,200.0,174.0,,25.0,,,,"{'Na': '0.77', 'Ti': '0.02', 'Mn': '0.77', 'Ni': '0.23', 'O': '2'}"
10.1039/d3nj00702b,2023,Na0.77Ti0.02Mn0.77Ni0.23O2,,,,Cycling performance,200.0,,85.9,25.0,,,,"{'Na': '0.77', 'Ti': '0.02', 'Mn': '0.77', 'Ni': '0.23', 'O': '2'}"
